Repository: Cookiemonster1337/ContactResistanceAnalysis

File: cr_library.csv (part 1 of 13)
,Datum,time,measurement,measurement,pressure_sample[bar],current[mA],voltage_th[mV],voltage_needle_th[mV],voltage[mV],voltage_needle[mV],R_ges / mOhm*cm²,R_bulk / mOhm*cm²,contact_area[cm2],p_Kraftsensor / ?,pressure_rounded[bar],sample_thickness[cm],parameters,[mV]_in_[V],main_resistance[mOhm],main_resistance_mean[mOhm],main_resistance_error[mOhm],flow_resistance[mOhm],flow_resistance_mean[mOhm],flow_resistance_error[mOhm],bulk_resistance[mOhm],bulk_resistance_mean[mOhm],bulk_resistance_error[mOhm],bulk_resistance_sub[mOhm],contact_resistance[mOhm],contact_resistance_mean[mOhm],contact_resistance_error[mOhm],vs_main_resistance[mOhm*cm],vs_main_resistance_mean[mOhm*cm],vs_main_resistance_error[mOhm*cm],vs_flow_resistance[mOhm*cm],vs_flow_resistance_mean[mOhm*cm],vs_flow_resistance_error[mOhm*cm],vs_bulk_resistance[mOhm*cm],vs_bulk_resistance_mean[mOhm*cm],vs_bulk_resistance_error[mOhm*cm],as_main_resistance[mOhm*cm2],as_main_resistance_mean[mOhm*cm2],as_main_resistance_error[mOhm*cm2],as_flow_resistance[mOhm*cm2],as_flow_resistance_mean[mOhm*cm2],as_flow_resistance_error[mOhm*cm2],as_bulk_resistance[mOhm*cm2],as_bulk_resistance_mean[mOhm*cm2],as_bulk_resistance_error[mOhm*cm2],as_contact_resistance[mOhm*cm2],as_contact_resistance_mean[mOhm*cm2],as_contact_resistance_error[mOhm*cm2],vs_main_conductance[S/cm],vs_main_conductance_mean[S/cm],vs_main_conductance_error[S/cm],vs_flow_conductance[S/cm],vs_flow_conductance_mean[S/cm],vs_flow_conductance_error[S/cm],vs_bulk_conductance[S/cm],vs_bulk_conductance_mean[S/cm],vs_bulk_conductance_error[S/cm],degradation_corr[mOhm],cycle,[mV] in [V]
0,06.10.2020,09:00:07, gps_5bar_h23 ,Test,2.034308,499.8,32.528869,0.015937,32.647191,0.018441,244.951914,0.138361,3.75,0.388589,2.0,0.1,H23m. Nadel,0.0,65.08377151,62.63668111,0.81688014,65.07887984,62.63178944,0.81688014,0.03188675,0.016178,0.00527785,0.0,32.52349654,31.30780572,0.40584269,2440.64143157,2348.87554155,30.63300521,2440.45799407,2348.69210405,30.63300521,0.0,0.0,0.0,244.06414316,234.88755415,3.06330052,244.04579941,234.8692104,3.06330052,0.11957533,0.06066749,0.01979194,121.96311204,117.40427146,1.52191008,0.40972836,0.42594749,0.00541508,0.40975915,0.42598079,0.00541592,836.29290331,2062.15271302,431.67926366,0.00489167,15.0,1000
1,06.10.2020,09:00:10, gps_5bar_h23 ,Test,2.038438,999.0,61.637262,0.012775,61.755585,0.015278,231.815258,0.057351,3.75,0.389434,2.0,0.1,H23m. Nadel,0.0,61.69896096,62.63668111,0.81688014,61.69406929,62.63178944,0.81688014,0.01278779,0.016178,0.00527785,0.0,30.84064075,31.30780572,0.40584269,2313.71103604,2348.87554155,30.63300521,2313.52759854,2348.69210405,30.63300521,0.0,0.0,0.0,231.3711036,234.88755415,3.06330052,231.35275985,234.8692104,3.06330052,0.0479542,0.06066749,0.01979194,115.65240282,117.40427146,1.52191008,0.43220609,0.42594749,0.00541508,0.43224036,0.42598079,0.00541592,2085.32289628,2062.15271302,431.67926366,0.00489167,15.0,1000
2,06.10.2020,09:00:13, gps_5bar_h23 ,Test,2.044754,1499.0,92.791981,0.01541,92.910304,0.017914,232.430713,0.044814,3.75,0.390595,2.0,0.1,H23m. Nadel,0.0,61.90258906,62.63668111,0.81688014,61.89769739,62.63178944,0.81688014,0.01028019,0.016178,0.00527785,0.0,30.9437086,31.30780572,0.40584269,2321.34708973,2348.87554155,30.63300521,2321.16365223,2348.69210405,30.63300521,0.0,0.0,0.0,232.13470897,234.88755415,3.06330052,232.11636522,234.8692104,3.06330052,0.0385507,0.06066749,0.01979194,116.03890726,117.40427146,1.52191008,0.43078435,0.42594749,0.00541508,0.4308184,0.42598079,0.00541592,2593.9865888,2062.15271302,431.67926366,0.00489167,15.0,1000
3,06.10.2020,09:00:16, gps_5bar_h23 ,Test,2.052309,1998.0,123.599083,0.019495,123.717406,0.021998,232.202338,0.041288,3.75,0.392041,2.0,0.1,H23m. Nadel,0.0,61.8614029,62.63668111,0.81688014,61.85651124,62.63178944,0.81688014,0.00975726,0.016178,0.00527785,0.0,30.92337699,31.30780572,0.40584269,2319.80260886,2348.87554155,30.63300521,2319.61917136,2348.69210405,30.63300521,0.0,0.0,0.0,231.98026089,234.88755415,3.06330052,231.96191714,234.8692104,3.06330052,0.03658971,0.06066749,0.01979194,115.96266371,117.40427146,1.52191008,0.43107116,0.42594749,0.00541508,0.43110525,0.42598079,0.00541592,2733.00846371,2062.15271302,431.67926366,0.00489167,15.0,1000
4,06.10.2020,09:00:20, gps_5bar_h23 ,Test,3.059489,499.8,23.442716,0.018836,23.561038,0.02134,176.778499,0.160111,3.75,0.584569,3.0,0.1,H23m. Nadel,0.0,46.90419368,45.92109639,0.32777184,46.90009368,45.91699639,0.32777184,0.03768707,0.02240662,0.00649243,0.0,23.4312033,22.94729488,0.16138256,1758.90726291,1722.04111465,12.29144408,1758.75351291,1721.88736465,12.29144408,0.0,0.0,0.0,175.89072629,172.20411147,1.22914441,175.87535129,172.18873647,1.22914441,0.14132653,0.08402483,0.02434661,87.86701238,86.05235582,0.60518459,0.56853481,0.58079375,0.00408727,0.56858451,0.58084562,0.004088,707.58122744,1585.67218439,477.29441345,0.0041,15.0,1000
5,06.10.2020,09:00:24, gps_5bar_h23 ,Test,3.069901,999.0,45.537517,0.028389,45.655839,0.030893,171.380779,0.115964,3.75,0.586499,3.0,0.1,H23m. Nadel,0.0,45.5831001,45.92109639,0.32777184,45.5790001,45.91699639,0.32777184,0.02841742,0.02240662,0.00649243,0.0,22.77529134,22.94729488,0.16138256,1709.36625375,1722.04111465,12.29144408,1709.21250375,1721.88736465,12.29144408,0.0,0.0,0.0,170.93662538,172.20411147,1.22914441,170.92125038,172.18873647,1.22914441,0.10656532,0.08402483,0.02434661,85.40734253,86.05235582,0.60518459,0.58501213,0.58079375,0.00408727,0.58506476,0.58084562,0.004088,938.39163056,1585.67218439,477.29441345,0.0041,15.0,1000
6,06.10.2020,09:00:27, gps_5bar_h23 ,Test,3.072397,1499.0,68.373765,0.014356,68.492088,0.01686,171.344449,0.042177,3.75,0.586887,3.0,0.1,H23m. Nadel,0.0,45.61291861,45.92109639,0.32777184,45.60881861,45.91699639,0.32777184,0.00957705,0.02240662,0.00649243,0.0,22.79962078,22.94729488,0.16138256,1710.48444797,1722.04111465,12.29144408,1710.33069797,1721.88736465,12.29144408,0.0,0.0,0.0,171.0484448,172.20411147,1.22914441,171.0330698,172.18873647,1.22914441,0.03591394,0.08402483,0.02434661,85.49857793,86.05235582,0.60518459,0.58462969,0.58079375,0.00408727,0.58468225,0.58084562,0.004088,2784.43391845,1585.67218439,477.29441345,0.0041,15.0,1000
7,06.10.2020,09:00:31, gps_5bar_h23 ,Test,3.072706,1998.0,91.077178,0.027862,91.1955,0.030366,171.162726,0.056993,3.75,0.587071,3.0,0.1,H23m. Nadel,0.0,45.58417317,45.92109639,0.32777184,45.58007317,45.91699639,0.32777184,0.01394494,0.02240662,0.00649243,0.0,22.78306411,22.94729488,0.16138256,1709.40649399,1722.04111465,12.29144408,1709.25274399,1721.88736465,12.29144408,0.0,0.0,0.0,170.9406494,172.20411147,1.22914441,170.9252744,172.18873647,1.22914441,0.05229354,0.08402483,0.02434661,85.43649043,86.05235582,0.60518459,0.58499836,0.58079375,0.00408727,0.58505098,0.58084562,0.004088,1912.28196109,1585.67218439,477.29441345,0.0041,15.0,1000
8,06.10.2020,09:00:34, gps_5bar_h23 ,Test,5.063664,499.8,17.643842,0.027994,17.762164,0.030497,133.269536,0.228822,3.75,0.967375,5.0,0.1,H23m. Nadel,0.0,35.30180472,34.94886979,0.12300423,35.29850472,34.94556979,0.12300423,0.0560104,0.02333809,0.01093827,0.0,17.62124716,17.46111585,0.05615717,1323.81767707,1310.582617,4.6126587,1323.69392707,1310.458867,4.6126587,0.0,0.0,0.0,132.38176771,131.0582617,0.46126587,132.36939271,131.0458867,0.46126587,0.21003902,0.08751784,0.0410185,66.07967685,65.47918443,0.2105894,0.75539103,0.76304764,0.00267145,0.75546165,0.7631197,0.00267195,476.10202186,1771.74391992,471.16886058,0.0033,15.0,1000
9,06.10.2020,09:00:38, gps_5bar_h23 ,Test,5.068328,999.0,34.886191,0.014817,35.004514,0.017321,131.398325,0.065018,3.75,0.968187,5.0,0.1,H23m. Nadel,0.0,34.92111211,34.94886979,0.12300423,34.91781211,34.94556979,0.12300423,0.01483183,0.02333809,0.01093827,0.0,17.45149014,17.46111585,0.05615717,1309.5417042,1310.582617,4.6126587,1309.4179542,1310.458867,4.6126587,0.0,0.0,0.0,130.95417042,131.0582617,0.46126587,130.94179542,131.0458867,0.46126587,0.05561937,0.08751784,0.0410185,65.44308803,65.47918443,0.2105894,0.76362593,0.76304764,0.00267145,0.7636981,0.7631197,0.00267195,1797.93480462,1771.74391992,471.16886058,0.0033,15.0,1000
10,06.10.2020,09:00:42, gps_5bar_h23 ,Test,5.067071,1499.0,52.206047,0.018968,52.32437,0.021471,130.898189,0.053714,3.75,0.96797,5.0,0.1,H23m. Nadel,0.0,34.8272495,34.94886979,0.12300423,34.8239495,34.94556979,0.12300423,0.01265377,0.02333809,0.01093827,0.0,17.40564787,17.46111585,0.05615717,1306.02185624,1310.582617,4.6126587,1305.89810624,1310.458867,4.6126587,0.0,0.0,0.0,130.60218562,131.0582617,0.46126587,130.58981062,131.0458867,0.46126587,0.04745163,0.08751784,0.0410185,65.27117949,65.47918443,0.2105894,0.76568397,0.76304764,0.00267145,0.76575653,0.7631197,0.00267195,2107.40896949,1771.74391992,471.16886058,0.0033,15.0,1000
11,06.10.2020,09:00:45, gps_5bar_h23 ,Test,5.069274,1998.0,69.421135,0.019693,69.539457,0.022196,130.516999,0.041659,3.75,0.968483,5.0,0.1,H23m. Nadel,0.0,34.74531281,34.94886979,0.12300423,34.74201281,34.94556979,0.12300423,0.00985636,0.02333809,0.01093827,0.0,17.36607823,17.46111585,0.05615717,1302.94923048,1310.582617,4.6126587,1302.82548048,1310.458867,4.6126587,0.0,0.0,0.0,130.29492305,131.0582617,0.46126587,130.28254805,131.0458867,0.46126587,0.03696134,0.08751784,0.0410185,65.12279336,65.47918443,0.2105894,0.76748961,0.76304764,0.00267145,0.76756251,0.7631197,0.00267195,2705.52988372,1771.74391992,471.16886058,0.0033,15.0,1000
12,06.10.2020,09:00:48, gps_5bar_h23 ,Test,6.067921,499.8,15.650799,0.019824,15.769122,0.022328,118.315738,0.167526,3.75,1.159295,6.0,0.1,H23m. Nadel,0.0,31.31412365,31.12876226,0.06986545,31.31108198,31.12572059,0.06986545,0.03966387,0.0200483,0.00711646,0.0,15.63570906,15.55283615,0.03138712,1174.27963685,1167.32858475,2.61995448,1174.16557435,1167.21452225,2.61995448,0.0,0.0,0.0,117.42796369,116.73285847,0.26199545,117.41655744,116.72145222,0.26199545,0.1487395,0.07518111,0.02668674,58.63390897,58.32313556,0.11770171,0.85158592,0.85666975,0.00191919,0.85166864,0.85675347,0.00191957,672.31638418,1976.822936,701.17741527,0.00304167,15.0,1000
13,06.10.2020,09:00:53, gps_5bar_h23 ,Test,6.061932,999.0,31.117573,0.020549,31.235895,0.023053,117.251858,0.086534,3.75,1.157832,6.0,0.1,H23m. Nadel,0.0,31.14872172,31.12876226,0.06986545,31.14568006,31.12572059,0.06986545,0.02056957,0.0200483,0.00711646,0.0,15.56255524,15.55283615,0.03138712,1168.07706456,1167.32858475,2.61995448,1167.96300206,1167.21452225,2.61995448,0.0,0.0,0.0,116.80770646,116.73285847,0.26199545,116.79630021,116.72145222,0.26199545,0.07713589,0.07518111,0.02668674,58.35958216,58.32313556,0.11770171,0.8561079,0.85666975,0.00191919,0.8561915,0.85675347,0.00191957,1296.41345078,1976.822936,701.17741527,0.00304167,15.0,1000
14,06.10.2020,09:00:56, gps_5bar_h23 ,Test,6.061003,1499.0,46.563596,0.019693,46.681918,0.022196,116.78265,0.055527,3.75,1.157819,6.0,0.1,H23m. Nadel,0.0,31.06310607,31.12876226,0.06986545,31.0600644,31.12572059,0.06986545,0.01313742,0.0200483,0.00711646,0.0,15.52346349,15.55283615,0.03138712,1164.86647765,1167.32858475,2.61995448,1164.75241515,1167.21452225,2.61995448,0.0,0.0,0.0,116.48664777,116.73285847,0.26199545,116.47524152,116.72145222,0.26199545,0.04926534,0.07518111,0.02668674,58.21298809,58.32313556,0.11770171,0.85846749,0.85666975,0.00191919,0.85855156,0.85675347,0.00191957,2029.82447232,1976.822936,701.17741527,0.00304167,15.0,1000
15,06.10.2020,09:00:59, gps_5bar_h23 ,Test,6.066217,1998.0,61.916217,0.013631,62.03454,0.016135,116.431193,0.030283,3.75,1.158993,6.0,0.1,H23m. Nadel,0.0,30.9890976,31.12876226,0.06986545,30.98605593,31.12572059,0.06986545,0.00682232,0.0200483,0.00711646,0.0,15.4896168,15.55283615,0.03138712,1162.09115991,1167.32858475,2.61995448,1161.97709741,1167.21452225,2.61995448,0.0,0.0,0.0,116.20911599,116.73285847,0.26199545,116.19770974,116.72145222,0.26199545,0.02558371,0.07518111,0.02668674,58.08606302,58.32313556,0.11770171,0.86051769,0.85666975,0.00191919,0.86060216,0.85675347,0.00191957,3908.73743673,1976.822936,701.17741527,0.00304167,15.0,1000
16,06.10.2020,09:01:02, gps_5bar_h23 ,Test,10.056322,499.8,10.872008,0.027796,10.99033,0.0303,82.460458,0.227339,3.75,1.92114,10.0,0.1,H23m. Nadel,0.0,21.75271709,21.62881117,0.04941075,21.75031709,21.62641117,0.04941075,0.05561425,0.02652499,0.00981654,0.0,10.84735142,10.79994309,0.02062253,815.72689076,811.08041891,1.85290309,815.63689076,810.99041891,1.85290309,0.0,0.0,0.0,81.57268908,81.10804189,0.18529031,81.56368908,81.09904189,0.18529031,0.20855342,0.09946873,0.03681202,40.67756783,40.49978658,0.07733447,1.2259005,1.23294265,0.00281313,1.22603577,1.23307948,0.00281375,479.4934523,1351.88004527,332.19007962,0.0024,15.0,1000
17,06.10.2020,09:01:07, gps_5bar_h23 ,Test,10.046616,999.0,21.638889,0.017387,21.757211,0.01989,81.671213,0.074663,3.75,1.919339,10.0,0.1,H23m. Nadel,0.0,21.66054955,21.62881117,0.04941075,21.65814955,21.62641117,0.04941075,0.0174044,0.02652499,0.00981654,0.0,10.82037257,10.79994309,0.02062253,812.27060811,811.08041891,1.85290309,812.18060811,810.99041891,1.85290309,0.0,0.0,0.0,81.22706081,81.10804189,0.18529031,81.21806081,81.09904189,0.18529031,0.06526652,0.09946873,0.03681202,40.57639715,40.49978658,0.07733447,1.23111681,1.23294265,0.00281313,1.23125323,1.23307948,0.00281375,1532.17921436,1351.88004527,332.19007962,0.0024,15.0,1000
18,06.10.2020,09:01:10, gps_5bar_h23 ,Test,10.060866,1499.0,32.335368,0.030366,32.45369,0.032869,81.188352,0.082228,3.75,1.922077,10.0,0.1,H23m. Nadel,0.0,21.57129286,21.62881117,0.04941075,21.56889286,21.62641117,0.04941075,0.02025751,0.02652499,0.00981654,0.0,10.77431768,10.79994309,0.02062253,808.92348232,811.08041891,1.85290309,808.83348232,810.99041891,1.85290309,0.0,0.0,0.0,80.89234823,81.10804189,0.18529031,80.88334823,81.09904189,0.18529031,0.07596564,0.09946873,0.03681202,40.40369129,40.49978658,0.07733447,1.23621087,1.23294265,0.00281313,1.23634842,1.23307948,0.00281375,1316.3845529,1351.88004527,332.19007962,0.0024,15.0,1000
19,06.10.2020,09:01:13, gps_5bar_h23 ,Test,10.054171,1998.0,43.018309,0.025622,43.136632,0.028126,80.962146,0.052788,3.75,1.920713,10.0,0.1,H23m. Nadel,0.0,21.53068519,21.62881117,0.04941075,21.52828519,21.62641117,0.04941075,0.01282382,0.02652499,0.00981654,0.0,10.75773068,10.79994309,0.02062253,807.40069444,811.08041891,1.85290309,807.31069444,810.99041891,1.85290309,0.0,0.0,0.0,80.74006944,81.10804189,0.18529031,80.73106944,81.09904189,0.18529031,0.04808934,0.09946873,0.03681202,40.34149005,40.49978658,0.07733447,1.23854241,1.23294265,0.00281313,1.23868048,1.23307948,0.00281375,2079.46296152,1351.88004527,332.19007962,0.0024,15.0,1000
20,06.10.2020,09:01:17, gps_5bar_h23 ,Test,12.047656,499.8,9.501896,0.029839,9.620218,0.032342,72.180507,0.242663,3.75,2.30154,12.0,0.1,H23m. Nadel,0.0,19.01139656,18.92701757,0.03369398,19.00919656,18.92481757,0.03369398,0.05970188,0.02910219,0.01082005,0.0,9.47474734,9.44785769,0.01174687,712.92737095,709.76315892,1.26352431,712.84487095,709.68065892,1.26352431,0.0,0.0,0.0,71.29273709,70.97631589,0.12635243,71.28448709,70.96806589,0.12635243,0.22388205,0.10913321,0.0405752,35.53030252,35.42946634,0.04405077,1.40266743,1.40893407,0.00250602,1.40282976,1.40909787,0.00250661,446.66376219,1405.4737116,526.75843741,0.0022,15.0,1000
21,06.10.2020,09:01:21, gps_5bar_h23 ,Test,12.047278,999.0,18.928307,0.026479,19.046629,0.028982,71.496356,0.108792,3.75,2.301382,12.0,0.1,H23m. Nadel,0.0,18.94725425,18.92701757,0.03369398,18.94505425,18.92481757,0.03369398,0.02650551,0.02910219,0.01082005,0.0,9.45927437,9.44785769,0.01174687,710.52203453,709.76315892,1.26352431,710.43953453,709.68065892,1.26352431,0.0,0.0,0.0,71.05220345,70.97631589,0.12635243,71.04395345,70.96806589,0.12635243,0.09939565,0.10913321,0.0405752,35.4722789,35.42946634,0.04405077,1.40741589,1.40893407,0.00250602,1.40757932,1.40909787,0.00250661,1006.08029004,1405.4737116,526.75843741,0.0022,15.0,1000
22,06.10.2020,09:01:24, gps_5bar_h23 ,Test,12.047105,1499.0,28.319622,0.031486,28.437945,0.033989,71.14229,0.08503,3.75,2.301477,12.0,0.1,H23m. Nadel,0.0,18.8923429,18.92701757,0.03369398,18.8901429,18.92481757,0.03369398,0.02100467,0.02910219,0.01082005,0.0,9.43456911,9.44785769,0.01174687,708.46285857,709.76315892,1.26352431,708.38035857,709.68065892,1.26352431,0.0,0.0,0.0,70.84628586,70.97631589,0.12635243,70.83803586,70.96806589,0.12635243,0.07876751,0.10913321,0.0405752,35.37963417,35.42946634,0.04405077,1.4115066,1.40893407,0.00250602,1.41167099,1.40909787,0.00250661,1269.55895742,1405.4737116,526.75843741,0.0022,15.0,1000
23,06.10.2020,09:01:28, gps_5bar_h23 ,Test,12.052871,1998.0,37.676439,0.018375,37.794761,0.020878,70.936113,0.039186,3.75,2.302543,12.0,0.1,H23m. Nadel,0.0,18.85707658,18.92701757,0.03369398,18.85487658,18.92481757,0.03369398,0.0091967,0.02910219,0.01082005,0.0,9.42283994,9.44785769,0.01174687,707.14037162,709.76315892,1.26352431,707.05787162,709.68065892,1.26352431,0.0,0.0,0.0,70.71403716,70.97631589,0.12635243,70.70578716,70.96806589,0.12635243,0.03448761,0.10913321,0.0405752,35.33564977,35.42946634,0.04405077,1.41414638,1.40893407,0.00250602,1.41431139,1.40909787,0.00250661,2899.59183673,1405.4737116,526.75843741,0.0022,15.0,1000
24,06.10.2020,09:01:31, gps_5bar_h23 ,Test,15.046,499.8,7.914237,0.016662,8.032559,0.019165,60.268303,0.143799,3.75,2.874175,15.0,0.1,H23m. Nadel,0.0,15.83480792,15.77009523,0.02705777,15.83280792,15.76809523,0.02705777,0.03333733,0.01996107,0.00448794,0.0,7.89973529,7.87406708,0.01194123,593.80529712,591.37857111,1.01466644,593.73029712,591.30357111,1.01466644,0.0,0.0,0.0,59.38052971,59.13785711,0.10146664,59.37302971,59.13035711,0.10146664,0.12501501,0.074854,0.01682978,29.62400735,29.52775156,0.0447796,1.68405369,1.69097914,0.00290002,1.68426642,1.69119362,0.00290076,799.90397311,1495.76383561,238.91964349,0.002,15.0,1000
25,06.10.2020,09:01:35, gps_5bar_h23 ,Test,15.033575,999.0,15.775517,0.014224,15.893839,0.016728,59.661558,0.062792,3.75,2.871939,15.0,0.1,H23m. Nadel,0.0,15.79130831,15.77009523,0.02705777,15.78930831,15.76809523,0.02705777,0.01423824,0.01996107,0.00448794,0.0,7.88753504,7.87406708,0.01194123,592.17406156,591.37857111,1.01466644,592.09906156,591.30357111,1.01466644,0.0,0.0,0.0,59.21740616,59.13785711,0.10146664,59.20990616,59.13035711,0.10146664,0.05339339,0.074854,0.01682978,29.57825638,29.52775156,0.0447796,1.68869267,1.69097914,0.00290002,1.68890658,1.69119362,0.00290076,1872.89088864,1495.76383561,238.91964349,0.002,15.0,1000
26,06.10.2020,09:01:39, gps_5bar_h23 ,Test,15.049666,1499.0,23.597609,0.025095,23.715931,0.027599,59.32938,0.069042,3.75,2.875043,15.0,0.1,H23m. Nadel,0.0,15.74223416,15.77009523,0.02705777,15.74023416,15.76809523,0.02705777,0.01674116,0.01996107,0.00448794,0.0,7.8617465,7.87406708,0.01194123,590.33378085,591.37857111,1.01466644,590.25878085,591.30357111,1.01466644,0.0,0.0,0.0,59.03337809,59.13785711,0.10146664,59.02587809,59.13035711,0.10146664,0.06277935,0.074854,0.01682978,29.48154937,29.52775156,0.0447796,1.69395693,1.69097914,0.00290002,1.69417217,1.69119362,0.00290076,1592.88038786,1495.76383561,238.91964349,0.002,15.0,1000
27,06.10.2020,09:01:42, gps_5bar_h23 ,Test,15.038204,1998.0,31.392637,0.031024,31.51096,0.033528,59.142191,0.062928,3.75,2.872689,15.0,0.1,H23m. Nadel,0.0,15.71203053,15.77009523,0.02705777,15.71003053,15.76809523,0.02705777,0.01552753,0.01996107,0.00448794,0.0,7.8472515,7.87406708,0.01194123,589.20114489,591.37857111,1.01466644,589.12614489,591.30357111,1.01466644,0.0,0.0,0.0,58.92011449,59.13785711,0.10146664,58.91261449,59.13035711,0.10146664,0.05822823,0.074854,0.01682978,29.42719313,29.52775156,0.0447796,1.69721327,1.69097914,0.00290002,1.69742933,1.69119362,0.00290076,1717.38009283,1495.76383561,238.91964349,0.002,15.0,1000
28,06.10.2020,09:01:45, gps_5bar_h23 ,Test,20.041467,499.8,6.388114,0.022921,6.506436,0.025424,48.8178,0.190759,3.75,3.828627,20.0,0.1,H23m. Nadel,0.0,12.78134054,12.72778205,0.02126257,12.7796322,12.72607372,0.02126257,0.04586034,0.02355653,0.00831804,0.0,6.36688593,6.35125859,0.00651277,479.30027011,477.29182686,0.79734645,479.23620761,477.22776436,0.79734645,0.0,0.0,0.0,47.93002701,47.72918269,0.07973464,47.92362076,47.72277644,0.07973464,0.17197629,0.08833698,0.03119267,23.87582224,23.81721973,0.02442288,2.08637479,2.09517178,0.00349709,2.08665369,2.09545304,0.00349802,581.47550281,1717.91351358,632.1481515,0.00170833,15.0,1000
29,06.10.2020,09:01:50, gps_5bar_h23 ,Test,20.031055,999.0,12.727286,0.02582,12.845608,0.028323,48.219249,0.106319,3.75,3.826661,20.0,0.1,H23m. Nadel,0.0,12.74002603,12.72778205,0.02126257,12.73831769,12.72607372,0.02126257,0.02584585,0.02355653,0.00831804,0.0,6.35623592,6.35125859,0.00651277,477.75097598,477.29182686,0.79734645,477.68691348,477.22776436,0.79734645,0.0,0.0,0.0,47.7750976,47.72918269,0.07973464,47.76869135,47.72277644,0.07973464,0.09692192,0.08833698,0.03119267,23.83588471,23.81721973,0.02442288,2.09314067,2.09517178,0.00349709,2.09342138,2.09545304,0.00349802,1031.75832688,1717.91351358,632.1481515,0.00170833,15.0,1000
30,06.10.2020,09:01:53, gps_5bar_h23 ,Test,20.02899,1499.0,19.046107,0.022196,19.164429,0.0247,47.943035,0.06179,3.75,3.826214,20.0,0.1,H23m. Nadel,0.0,12.70587525,12.72778205,0.02126257,12.70416692,12.72607372,0.02126257,0.0148072,0.02355653,0.00831804,0.0,6.34467986,6.35125859,0.00651277,476.47032188,477.29182686,0.79734645,476.40625938,477.22776436,0.79734645,0.0,0.0,0.0,47.64703219,47.72918269,0.07973464,47.64062594,47.72277644,0.07973464,0.05552702,0.08833698,0.03119267,23.79254946,23.81721973,0.02442288,2.09876661,2.09517178,0.00349709,2.09904883,2.09545304,0.00349802,1800.92509161,1717.91351358,632.1481515,0.00170833,15.0,1000
31,06.10.2020,09:01:56, gps_5bar_h23 ,Test,20.032105,1998.0,25.342405,0.01541,25.460727,0.017914,47.78665,0.033622,3.75,3.826829,20.0,0.1,H23m. Nadel,0.0,12.68388639,12.72778205,0.02126257,12.68217805,12.72607372,0.02126257,0.00771271,0.02355653,0.00831804,0.0,6.33723267,6.35125859,0.00651277,475.64573949,477.29182686,0.79734645,475.58167699,477.22776436,0.79734645,0.0,0.0,0.0,47.56457395,47.72918269,0.07973464,47.5581677,47.72277644,0.07973464,0.02892267,0.08833698,0.03119267,23.76462251,23.81721973,0.02442288,2.10240504,2.09517178,0.00349709,2.10268824,2.09545304,0.00349802,3457.49513303,1717.91351358,632.1481515,0.00170833,15.0,1000
32,06.10.2020,09:01:59, gps_5bar_h23 ,Test,24.018033,499.8,5.566548,0.022921,5.68487,0.025424,42.65359,0.190759,3.75,4.588054,24.0,0.1,H23m. Nadel,0.0,11.13755102,11.10076461,0.01588236,11.13595102,11.09916461,0.01588236,0.04586034,0.02330086,0.0079536,0.0,5.54504534,5.53793187,0.00443815,417.65816327,416.27867269,0.59558859,417.59816327,416.21867269,0.59558859,0.0,0.0,0.0,41.76581633,41.62786727,0.05955886,41.75981633,41.62186727,0.05955886,0.17197629,0.08737823,0.029826,20.79392002,20.76724452,0.01664307,2.39430254,2.40225168,0.00343707,2.39464655,2.40259798,0.00343806,581.47550281,1574.81063334,473.1322145,0.0016,15.0,1000
33,06.10.2020,09:02:04, gps_5bar_h23 ,Test,24.033608,999.0,11.102204,0.02213,11.220527,0.024634,42.119094,0.092469,3.75,4.591276,24.0,0.1,H23m. Nadel,0.0,11.11331732,11.10076461,0.01588236,11.11171732,11.09916461,0.01588236,0.02215215,0.02330086,0.0079536,0.0,5.54478258,5.53793187,0.00443815,416.7493994,416.27867269,0.59558859,416.6893994,416.21867269,0.59558859,0.0,0.0,0.0,41.67493994,41.62786727,0.05955886,41.66893994,41.62186727,0.05955886,0.08307057,0.08737823,0.029826,20.79293468,20.76724452,0.01664307,2.39952355,2.40225168,0.00343707,2.39986907,2.40259798,0.00343806,1203.79575237,1574.81063334,473.1322145,0.0016,15.0,1000
34,06.10.2020,09:02:07, gps_5bar_h23 ,Test,24.026139,1499.0,16.621395,0.02358,16.739717,0.026083,41.877212,0.065252,3.75,4.589717,24.0,0.1,H23m. Nadel,0.0,11.08832221,11.10076461,0.01588236,11.08672221,11.09916461,0.01588236,0.01573049,0.02330086,0.0079536,0.0,5.53549586,5.53793187,0.00443815,415.81208306,416.27867269,0.59558859,415.75208306,416.21867269,0.59558859,0.0,0.0,0.0,41.58120831,41.62786727,0.05955886,41.57520831,41.62186727,0.05955886,0.05898933,0.08737823,0.029826,20.75810949,20.76724452,0.01664307,2.40493252,2.40225168,0.00343707,2.40527959,2.40259798,0.00343806,1695.2219395,1574.81063334,473.1322145,0.0016,15.0,1000
35,06.10.2020,09:02:10, gps_5bar_h23 ,Test,24.017448,1998.0,22.105608,0.018902,22.223931,0.021406,41.711581,0.040176,3.75,4.588018,24.0,0.1,H23m. Nadel,0.0,11.06386787,11.10076461,0.01588236,11.06226787,11.09916461,0.01588236,0.00946046,0.02330086,0.0079536,0.0,5.5264037,5.53793187,0.00443815,414.89504505,416.27867269,0.59558859,414.83504505,416.21867269,0.59558859,0.0,0.0,0.0,41.4895045,41.62786727,0.05955886,41.4835045,41.62186727,0.05955886,0.03547673,0.08737823,0.029826,20.72401389,20.76724452,0.01664307,2.41024811,2.40225168,0.00343707,2.41059672,2.40259798,0.00343806,2818.74933869,1574.81063334,473.1322145,0.0016,15.0,1000
36,06.10.2020,09:02:14, gps_5bar_h23 ,Test,29.9979,499.8,4.62804,0.017584,4.746362,0.020088,35.611958,0.150719,3.75,5.730912,30.0,0.1,H23m. Nadel,0.0,9.25978391,9.24449148,0.0083913,9.25838391,9.24309148,0.0083913,0.03518207,0.01768607,0.00601854,0.0,4.61160092,4.61270271,0.00317798,347.24189676,346.66843061,0.3146739,347.18939676,346.61593061,0.3146739,0.0,0.0,0.0,34.72418968,34.66684306,0.03146739,34.71893968,34.66159306,0.03146739,0.13193277,0.06632277,0.02256952,17.29350345,17.29763515,0.01191741,2.87983682,2.88460784,0.00262048,2.88027229,2.88504476,0.00262128,757.96178344,1999.83104353,530.42025437,0.0014,15.0,1000
37,06.10.2020,09:02:18, gps_5bar_h23 ,Test,30.010619,999.0,9.245609,0.015278,9.363931,0.017782,35.149893,0.066749,3.75,5.732803,30.0,0.1,H23m. Nadel,0.0,9.25486386,9.24449148,0.0083913,9.25346386,9.24309148,0.0083913,0.01529329,0.01768607,0.00601854,0.0,4.61908529,4.61270271,0.00317798,347.05739489,346.66843061,0.3146739,347.00489489,346.61593061,0.3146739,0.0,0.0,0.0,34.70573949,34.66684306,0.03146739,34.70048949,34.66159306,0.03146739,0.05734985,0.06632277,0.02256952,17.32156982,17.29763515,0.01191741,2.88136779,2.88460784,0.00262048,2.88180373,2.88504476,0.00262128,1743.68372824,1999.83104353,530.42025437,0.0014,15.0,1000
38,06.10.2020,09:02:21, gps_5bar_h23 ,Test,30.000499,1499.0,13.852246,0.01205,13.970568,0.014554,34.94972,0.036408,3.75,5.731106,30.0,0.1,H23m. Nadel,0.0,9.24099133,9.24449148,0.0083913,9.23959133,9.24309148,0.0083913,0.00803869,0.01768607,0.00601854,0.0,4.61577632,4.61270271,0.00317798,346.53717478,346.66843061,0.3146739,346.48467478,346.61593061,0.3146739,0.0,0.0,0.0,34.65371748,34.66684306,0.03146739,34.64846748,34.66159306,0.03146739,0.0301451,0.06632277,0.02256952,17.30916119,17.29763515,0.01191741,2.88569329,2.88460784,0.00262048,2.88613054,2.88504476,0.00262128,3317.28907331,1999.83104353,530.42025437,0.0014,15.0,1000
39,06.10.2020,09:02:25, gps_5bar_h23 ,Test,30.005094,1998.0,18.426209,0.024436,18.544531,0.02694,34.805801,0.050563,3.75,5.731954,30.0,0.1,H23m. Nadel,0.0,9.22232683,9.24449148,0.0083913,9.22092683,9.24309148,0.0083913,0.01223023,0.01768607,0.00601854,0.0,4.6043483,4.61270271,0.00317798,345.83725601,346.66843061,0.3146739,345.78475601,346.61593061,0.3146739,0.0,0.0,0.0,34.5837256,34.66684306,0.03146739,34.5784756,34.66159306,0.03146739,0.04586336,0.06632277,0.02256952,17.26630612,17.29763515,0.01191741,2.89153347,2.88460784,0.00262048,2.89197248,2.88504476,0.00262128,2180.38958913,1999.83104353,530.42025437,0.0014,15.0,1000
40,06.10.2020,09:02:34, gps_5bar_h23 ,Test,2.0758,499.8,33.071883,0.023843,33.190205,0.026347,249.02615,0.19768,3.75,0.396549,2.0,0.1,H23m. Nadel,0.0,66.17023409,63.36267611,0.9364032,66.16530909,63.35775111,0.9364032,0.04770508,0.02144679,0.00884708,0.0,33.05880201,31.66815216,0.46380603,2481.38377851,2376.10035413,35.11512008,2481.19909101,2375.91566663,35.11512008,0.0,0.0,0.0,248.13837785,237.61003541,3.51151201,248.1199091,237.59156666,3.51151201,0.17889406,0.08042548,0.03317654,123.97050752,118.75557059,1.7392726,0.40300094,0.42112568,0.00604557,0.40303094,0.42115845,0.00604649,558.99005998,1775.09790414,450.64849278,0.004925,16.0,1000
41,06.10.2020,09:02:37, gps_5bar_h23 ,Test,2.077779,999.0,62.324701,0.011325,62.443024,0.013829,234.395735,0.05191,3.75,0.396927,2.0,0.1,H23m. Nadel,0.0,62.38708809,63.36267611,0.9364032,62.38216309,63.35775111,0.9364032,0.01133634,0.02144679,0.00884708,0.0,31.18541338,31.66815216,0.46380603,2339.5158033,2376.10035413,35.11512008,2339.3311158,2375.91566663,35.11512008,0.0,0.0,0.0,233.95158033,237.61003541,3.51151201,233.93311158,237.59156666,3.51151201,0.04251126,0.08042548,0.03317654,116.94530016,118.75557059,1.7392726,0.42743887,0.42112568,0.00604557,0.42747262,0.42115845,0.00604649,2352.31788079,1775.09790414,450.64849278,0.004925,16.0,1000
42,06.10.2020,09:02:41, gps_5bar_h23 ,Test,2.075198,1499.0,93.713589,0.024436,93.831912,0.02694,234.73627,0.067394,3.75,0.39648,2.0,0.1,H23m. Nadel,0.0,62.51740427,63.36267611,0.9364032,62.51247927,63.35775111,0.9364032,0.01630153,0.02144679,0.00884708,0.0,31.24808887,31.66815216,0.46380603,2344.40266011,2376.10035413,35.11512008,2344.21797261,2375.91566663,35.11512008,0.0,0.0,0.0,234.44026601,237.61003541,3.51151201,234.42179726,237.59156666,3.51151201,0.06113075,0.08042548,0.03317654,117.18033325,118.75557059,1.7392726,0.42654789,0.42112568,0.00604557,0.42658149,0.42115845,0.00604649,1635.83783489,1775.09790414,450.64849278,0.004925,16.0,1000
43,06.10.2020,09:02:44, gps_5bar_h23 ,Test,2.075576,1999.0,124.68958,0.020878,124.807902,0.023382,234.131882,0.043863,3.75,0.396545,2.0,0.1,H23m. Nadel,0.0,62.37597799,63.36267611,0.9364032,62.37105299,63.35775111,0.9364032,0.01044422,0.02144679,0.00884708,0.0,31.18030438,31.66815216,0.46380603,2339.09917459,2376.10035413,35.11512008,2338.91448709,2375.91566663,35.11512008,0.0,0.0,0.0,233.90991746,237.61003541,3.51151201,233.89144871,237.59156666,3.51151201,0.03916583,0.08042548,0.03317654,116.92614144,118.75557059,1.7392726,0.42751501,0.42112568,0.00604557,0.42754876,0.42115845,0.00604649,2553.24584092,1775.09790414,450.64849278,0.004925,16.0,1000
44,06.10.2020,09:02:47, gps_5bar_h23 ,Test,3.071639,499.8,25.497231,0.016991,25.615554,0.019495,192.19353,0.14627,3.75,0.586778,3.0,0.1,H23m. Nadel,0.0,51.01486795,49.76650794,0.41618024,51.01076795,49.76240794,0.41618024,0.0339956,0.02215926,0.00526873,0.0,25.48838617,24.87012434,0.20611816,1913.05754802,1866.24404791,15.606759,1912.90379802,1866.09029791,15.606759,0.0,0.0,0.0,191.3057548,186.62440479,1.5606759,191.2903798,186.60902979,1.5606759,0.12748349,0.08309721,0.01975774,95.58144815,93.26296629,0.77294311,0.52272343,0.5359462,0.00440827,0.52276544,0.53599037,0.00440899,784.41527868,1455.52252471,364.88502194,0.0041,16.0,1000
45,06.10.2020,09:02:52, gps_5bar_h23 ,Test,3.073773,999.0,49.300488,0.02773,49.418811,0.030234,185.506046,0.113491,3.75,0.587219,3.0,0.1,H23m. Nadel,0.0,49.34983784,49.76650794,0.41618024,49.34573784,49.76240794,0.41618024,0.02775776,0.02215926,0.00526873,0.0,24.65899004,24.87012434,0.20611816,1850.61891892,1866.24404791,15.606759,1850.46516892,1866.09029791,15.606759,0.0,0.0,0.0,185.06189189,186.62440479,1.5606759,185.04651689,186.60902979,1.5606759,0.10409159,0.08309721,0.01975774,92.47121265,93.26296629,0.77294311,0.54035976,0.5359462,0.00440827,0.54040466,0.53599037,0.00440899,960.69239091,1455.52252471,364.88502194,0.0041,16.0,1000
46,06.10.2020,09:02:55, gps_5bar_h23 ,Test,3.067044,1499.0,74.002633,0.023448,74.120955,0.025951,185.426006,0.064922,3.75,0.585969,3.0,0.1,H23m. Nadel,0.0,49.36800067,49.76650794,0.41618024,49.36390067,49.76240794,0.41618024,0.01564243,0.02215926,0.00526873,0.0,24.67412912,24.87012434,0.20611816,1851.30002502,1866.24404791,15.606759,1851.14627502,1866.09029791,15.606759,0.0,0.0,0.0,185.1300025,186.62440479,1.5606759,185.1146275,186.60902979,1.5606759,0.05865911,0.08309721,0.01975774,92.5279842,93.26296629,0.77294311,0.54016096,0.5359462,0.00440827,0.54020582,0.53599037,0.00440899,1704.7651541,1455.52252471,364.88502194,0.0041,16.0,1000
47,06.10.2020,09:02:58, gps_5bar_h23 ,Test,3.07028,1998.0,98.567984,0.02246,98.686306,0.024963,185.222046,0.046853,3.75,0.586541,3.0,0.1,H23m. Nadel,0.0,49.33332533,49.76650794,0.41618024,49.32922533,49.76240794,0.41618024,0.01124124,0.02215926,0.00526873,0.0,24.65899204,24.87012434,0.20611816,1849.9996997,1866.24404791,15.606759,1849.8459497,1866.09029791,15.606759,0.0,0.0,0.0,184.99996997,186.62440479,1.5606759,184.98459497,186.60902979,1.5606759,0.04215465,0.08309721,0.01975774,92.47122016,93.26296629,0.77294311,0.54054063,0.5359462,0.00440827,0.54058556,0.53599037,0.00440899,2372.21727516,1455.52252471,364.88502194,0.0041,16.0,1000
48,06.10.2020,09:03:01, gps_5bar_h23 ,Test,5.07041,499.8,19.190392,0.017518,19.308714,0.020022,144.873305,0.150225,3.75,0.968628,5.0,0.1,H23m. Nadel,0.0,38.39614246,37.93649934,0.15724549,38.39284246,37.93319934,0.15724549,0.03505002,0.01952146,0.00603603,0.0,19.17889622,18.95683894,0.07576231,1439.85534214,1422.61872514,5.89670591,1439.73159214,1422.49497514,5.89670591,0.0,0.0,0.0,143.98553421,142.26187251,0.58967059,143.97315921,142.24949751,0.58967059,0.13143758,0.07320548,0.02263511,71.92086082,71.08814602,0.28410865,0.69451421,0.70296501,0.00289342,0.69457391,0.70302617,0.00289392,760.81744491,1893.15504101,625.83400904,0.0033,16.0,1000
49,06.10.2020,09:03:06, gps_5bar_h23 ,Test,5.060308,999.0,37.830739,0.02246,37.949061,0.024963,142.451431,0.093706,3.75,0.966708,5.0,0.1,H23m. Nadel,0.0,37.86860761,37.93649934,0.15724549,37.86530761,37.93319934,0.15724549,0.02248248,0.01952146,0.00603603,0.0,18.92141256,18.95683894,0.07576231,1420.07278529,1422.61872514,5.89670591,1419.94903529,1422.49497514,5.89670591,0.0,0.0,0.0,142.00727853,142.26187251,0.58967059,141.99490353,142.24949751,0.58967059,0.08430931,0.07320548,0.02263511,70.95529711,71.08814602,0.28410865,0.70418926,0.70296501,0.00289342,0.70425063,0.70302617,0.00289392,1186.10863758,1893.15504101,625.83400904,0.0033,16.0,1000
50,06.10.2020,09:03:09, gps_5bar_h23 ,Test,5.060067,1499.0,56.641049,0.019693,56.759371,0.022196,141.993089,0.055527,3.75,0.966599,5.0,0.1,H23m. Nadel,0.0,37.78588993,37.93649934,0.15724549,37.78258993,37.93319934,0.15724549,0.01313742,0.01952146,0.00603603,0.0,18.88472625,18.95683894,0.07576231,1416.97087225,1422.61872514,5.89670591,1416.84712225,1422.49497514,5.89670591,0.0,0.0,0.0,141.69708722,142.26187251,0.58967059,141.68471222,142.24949751,0.58967059,0.04926534,0.07320548,0.02263511,70.81772344,71.08814602,0.28410865,0.70573081,0.70296501,0.00289342,0.70579245,0.70302617,0.00289392,2029.82447232,1893.15504101,625.83400904,0.0033,16.0,1000
51,06.10.2020,09:03:12, gps_5bar_h23 ,Test,5.065729,1998.0,75.315324,0.014817,75.433647,0.017321,141.579667,0.032509,3.75,0.967714,5.0,0.1,H23m. Nadel,0.0,37.69535736,37.93649934,0.15724549,37.69205736,37.93319934,0.15724549,0.00741592,0.01952146,0.00603603,0.0,18.84232072,18.95683894,0.07576231,1413.5759009,1422.61872514,5.89670591,1413.4521509,1422.49497514,5.89670591,0.0,0.0,0.0,141.35759009,142.26187251,0.58967059,141.34521509,142.24949751,0.58967059,0.02780968,0.07320548,0.02263511,70.6587027,71.08814602,0.28410865,0.70742576,0.70296501,0.00289342,0.70748769,0.70302617,0.00289392,3595.86960923,1893.15504101,625.83400904,0.0033,16.0,1000
52,06.10.2020,09:03:16, gps_5bar_h23 ,Test,6.067319,499.8,16.831959,0.014422,16.950281,0.016925,127.17798,0.126992,3.75,1.159062,6.0,0.1,H23m. Nadel,0.0,33.67738896,33.37258055,0.10843961,33.67432229,33.36951388,0.10843961,0.02885554,0.01892899,0.00438346,0.0,16.82273337,16.67529244,0.05218075,1262.90208583,1251.47177061,4.06648543,1262.78708583,1251.35677061,4.06648543,0.0,0.0,0.0,126.29020858,125.14717706,0.40664854,126.27870858,125.13567706,0.40664854,0.10820828,0.07098373,0.01643798,63.08525015,62.53234666,0.19567781,0.79182702,0.79908438,0.00258545,0.79189913,0.79915782,0.00258593,924.14366939,1679.78390573,400.49255925,0.00306667,16.0,1000
53,06.10.2020,09:03:20, gps_5bar_h23 ,Test,6.05491,999.0,33.336209,0.023514,33.454531,0.026017,125.580072,0.097663,3.75,1.156711,6.0,0.1,H23m. Nadel,0.0,33.36957858,33.37258055,0.10843961,33.36651191,33.36951388,0.10843961,0.02353754,0.01892899,0.00438346,0.0,16.67148719,16.67529244,0.05218075,1251.3591967,1251.47177061,4.06648543,1251.2441967,1251.35677061,4.06648543,0.0,0.0,0.0,125.13591967,125.14717706,0.40664854,125.12441967,125.13567706,0.40664854,0.08826577,0.07098373,0.01643798,62.51807695,62.53234666,0.19567781,0.79913106,0.79908438,0.00258545,0.79920451,0.79915782,0.00258593,1132.94207706,1679.78390573,400.49255925,0.00306667,16.0,1000
54,06.10.2020,09:03:23, gps_5bar_h23 ,Test,6.057991,1499.0,49.853849,0.01989,49.972172,0.022394,125.013772,0.056022,3.75,1.157227,6.0,0.1,H23m. Nadel,0.0,33.25807138,33.37258055,0.10843961,33.25500471,33.36951388,0.10843961,0.01326885,0.01892899,0.00438346,0.0,16.62086793,16.67529244,0.05218075,1247.17767678,1251.47177061,4.06648543,1247.06267678,1251.35677061,4.06648543,0.0,0.0,0.0,124.71776768,125.14717706,0.40664854,124.70626768,125.13567706,0.40664854,0.04975817,0.07098373,0.01643798,62.32825475,62.53234666,0.19567781,0.80181037,0.79908438,0.00258545,0.80188431,0.79915782,0.00258593,2009.72012737,1679.78390573,400.49255925,0.00306667,16.0,1000
55,06.10.2020,09:03:27, gps_5bar_h23 ,Test,6.064582,1998.0,66.304196,0.020088,66.422518,0.022591,124.666889,0.042401,3.75,1.158496,6.0,0.1,H23m. Nadel,0.0,33.18528328,33.37258055,0.10843961,33.18221662,33.36951388,0.10843961,0.01005405,0.01892899,0.00438346,0.0,16.58608128,16.67529244,0.05218075,1244.44812312,1251.47177061,4.06648543,1244.33312312,1251.35677061,4.06648543,0.0,0.0,0.0,124.44481231,125.14717706,0.40664854,124.43331231,125.13567706,0.40664854,0.0377027,0.07098373,0.01643798,62.1978048,62.53234666,0.19567781,0.80356905,0.79908438,0.00258545,0.80364332,0.79915782,0.00258593,2652.3297491,1679.78390573,400.49255925,0.00306667,16.0,1000
56,06.10.2020,09:03:30, gps_5bar_h23 ,Test,10.042813,499.8,11.700492,0.015608,11.818814,0.018111,88.676577,0.13589,3.75,1.91852,10.0,0.1,H23m. Nadel,0.0,23.41034814,23.25235792,0.05931074,23.40794814,23.24995792,0.05931074,0.03122849,0.0186184,0.00610783,0.0,11.68835982,11.61566976,0.02682298,877.88805522,871.96342182,2.22415263,877.79805522,871.87342182,2.22415263,0.0,0.0,0.0,87.78880552,87.19634218,0.22241526,87.77980552,87.18734218,0.22241526,0.11710684,0.069819,0.02290438,43.83134934,43.55876159,0.10058617,1.1390974,1.14685943,0.00291893,1.13921419,1.14697782,0.00291953,853.92106612,2190.93732544,816.91189712,0.0024,16.0,1000
57,06.10.2020,09:03:34, gps_5bar_h23 ,Test,10.036703,999.0,23.246054,0.026676,23.364376,0.02918,87.704113,0.109534,3.75,1.91734,10.0,0.1,H23m. Nadel,0.0,23.26932332,23.25235792,0.05931074,23.26692332,23.24995792,0.05931074,0.0267027,0.0186184,0.00610783,0.0,11.62011031,11.61566976,0.02682298,872.59962462,871.96342182,2.22415263,872.50962462,871.87342182,2.22415263,0.0,0.0,0.0,87.25996246,87.19634218,0.22241526,87.25096246,87.18734218,0.22241526,0.10013514,0.069819,0.02290438,43.57541366,43.55876159,0.10058617,1.14600095,1.14685943,0.00291893,1.14611916,1.14697782,0.00291953,998.65047233,2190.93732544,816.91189712,0.0024,16.0,1000
58,06.10.2020,09:03:38, gps_5bar_h23 ,Test,10.034604,1499.0,34.767337,0.015608,34.885659,0.018111,87.27233,0.045309,3.75,1.916893,10.0,0.1,H23m. Nadel,0.0,23.19368712,23.25235792,0.05931074,23.19128712,23.24995792,0.05931074,0.01041227,0.0186184,0.00610783,0.0,11.59043742,11.61566976,0.02682298,869.76326718,871.96342182,2.22415263,869.67326718,871.87342182,2.22415263,0.0,0.0,0.0,86.97632672,87.19634218,0.22241526,86.96732672,87.18734218,0.22241526,0.03904603,0.069819,0.02290438,43.46414034,43.55876159,0.10058617,1.14973814,1.14685943,0.00291893,1.14985712,1.14697782,0.00291953,2561.07978814,2190.93732544,816.91189712,0.0024,16.0,1000
