Repository: Cookiemonster1337/ContactResistanceAnalysis

File: pp_29bc.csv (part 1 of 27)
,Datum,time,measurement,measurement,pressure_sample[bar],current[mA],voltage_th[mV],voltage_needle_th[mV],voltage[mV],voltage_needle[mV],R_ges / mOhm*cm²,R_bulk / mOhm*cm²,contact_area[cm2],p_Kraftsensor / ?,pressure_rounded[bar],sample_thickness[cm],parameters,[mV]_in_[V],main_resistance[mOhm],main_resistance_mean[mOhm],main_resistance_error[mOhm],flow_resistance[mOhm],flow_resistance_mean[mOhm],flow_resistance_error[mOhm],bulk_resistance[mOhm],bulk_resistance_mean[mOhm],bulk_resistance_error[mOhm],bulk_resistance_sub[mOhm],contact_resistance[mOhm],contact_resistance_mean[mOhm],contact_resistance_error[mOhm],vs_main_resistance[mOhm*cm],vs_main_resistance_mean[mOhm*cm],vs_main_resistance_error[mOhm*cm],vs_flow_resistance[mOhm*cm],vs_flow_resistance_mean[mOhm*cm],vs_flow_resistance_error[mOhm*cm],vs_bulk_resistance[mOhm*cm],vs_bulk_resistance_mean[mOhm*cm],vs_bulk_resistance_error[mOhm*cm],as_main_resistance[mOhm*cm2],as_main_resistance_mean[mOhm*cm2],as_main_resistance_error[mOhm*cm2],as_flow_resistance[mOhm*cm2],as_flow_resistance_mean[mOhm*cm2],as_flow_resistance_error[mOhm*cm2],as_bulk_resistance[mOhm*cm2],as_bulk_resistance_mean[mOhm*cm2],as_bulk_resistance_error[mOhm*cm2],as_contact_resistance[mOhm*cm2],as_contact_resistance_mean[mOhm*cm2],as_contact_resistance_error[mOhm*cm2],vs_main_conductance[S/cm],vs_main_conductance_mean[S/cm],vs_main_conductance_error[S/cm],vs_flow_conductance[S/cm],vs_flow_conductance_mean[S/cm],vs_flow_conductance_error[S/cm],vs_bulk_conductance[S/cm],vs_bulk_conductance_mean[S/cm],vs_bulk_conductance_error[S/cm],degradation_corr[mOhm],cycle,[mV] in [V]
0,01.09.2020,11:27:49, pp800a ,5Zyklen,1.960065,499.7,113.755002,0.033297,115.362894,0.036625,865.741153,0.274849,3.75,0.374436,2.0,0.1,29BCm. Nadel,0.0,227.64659196,164.47393513,25.45133087,221.54275319,158.37009637,25.45133087,0.06663398,0.03193793,0.01198598,0.0,110.73805961,79.16907922,12.72004436,8536.74719832,6167.77256743,954.42490774,8307.85324466,5938.87861378,954.42490774,0.0,0.0,0.0,853.67471983,616.77725674,95.44249077,830.78532447,593.88786138,95.44249077,0.24987743,0.11976724,0.04494741,415.26772352,296.88404707,47.70016636,0.11714064,0.17467778,0.0277478,0.12036804,0.18255305,0.03024785,400.19621387,1170.25269972,321.33078049,6.10383876,15.0,1000
1,01.09.2020,11:27:54, pp800a ,5Zyklen,2.051913,998.0,177.718704,0.029015,179.326596,0.032342,673.822378,0.121526,3.75,0.391962,2.0,0.1,29BCm. Nadel,0.0,178.07485371,164.47393513,25.45133087,171.97101494,158.37009637,25.45133087,0.02907315,0.03193793,0.01198598,0.0,85.9709709,79.16907922,12.72004436,6677.80701403,6167.77256743,954.42490774,6448.91306037,5938.87861378,954.42490774,0.0,0.0,0.0,667.7807014,616.77725674,95.44249077,644.89130604,593.88786138,95.44249077,0.1090243,0.11976724,0.04494741,322.39114087,296.88404707,47.70016636,0.14974976,0.17467778,0.0277478,0.15506489,0.18255305,0.03024785,917.22672181,1170.25269972,321.33078049,6.10383876,15.0,1000
2,01.09.2020,11:27:57, pp800a ,5Zyklen,2.075628,1498.0,215.892069,0.026446,217.499961,0.029773,544.47587,0.074531,3.75,0.396493,2.0,0.1,29BCm. Nadel,0.0,144.12020628,164.47393513,25.45133087,138.01636751,158.37009637,25.45133087,0.01765421,0.03193793,0.01198598,0.0,68.99935665,79.16907922,12.72004436,5404.50773531,6167.77256743,954.42490774,5175.61378166,5938.87861378,954.42490774,0.0,0.0,0.0,540.45077353,616.77725674,95.44249077,517.56137817,593.88786138,95.44249077,0.06620327,0.11976724,0.04494741,258.74758745,296.88404707,47.70016636,0.18503073,0.17467778,0.0277478,0.1932138,0.18255305,0.03024785,1510.49938239,1170.25269972,321.33078049,6.10383876,15.0,1000
3,01.09.2020,11:28:00, pp800a ,5Zyklen,2.07284,1998.0,215.892069,0.028752,217.499961,0.032079,408.220648,0.060208,3.75,0.39598,2.0,0.1,29BCm. Nadel,0.0,108.05408859,164.47393513,25.45133087,101.95024982,158.37009637,25.45133087,0.01439039,0.03193793,0.01198598,0.0,50.96792972,79.16907922,12.72004436,4052.02832207,6167.77256743,954.42490774,3823.13436842,5938.87861378,954.42490774,0.0,0.0,0.0,405.20283221,616.77725674,95.44249077,382.31343684,593.88786138,95.44249077,0.05396396,0.11976724,0.04494741,191.12973644,296.88404707,47.70016636,0.24678998,0.17467778,0.0277478,0.26156549,0.18255305,0.03024785,1853.0884808,1170.25269972,321.33078049,6.10383876,15.0,1000
4,01.09.2020,11:28:04, pp800a ,5Zyklen,3.039801,499.7,73.807702,0.029081,75.415594,0.032408,565.956529,0.243206,3.75,0.580732,3.0,0.1,29BCm. Nadel,0.0,147.70402642,131.42512796,8.34863276,142.77186556,126.4929671,8.34863276,0.05819692,0.02991396,0.01007025,0.0,71.35683432,63.23152657,4.17027904,5538.90099059,4928.44229843,313.07372867,5353.94495834,4743.48626618,313.07372867,0.0,0.0,0.0,553.89009906,492.84422984,31.30737287,535.39449583,474.34862662,31.30737287,0.21823844,0.11217736,0.03776344,267.5881287,237.11822463,15.6385464,0.18054123,0.20561942,0.01429888,0.18677816,0.21387636,0.0155168,458.21441262,1208.28879496,341.25103873,4.93216086,15.0,1000
5,01.09.2020,11:28:08, pp800a ,5Zyklen,3.056271,998.0,134.562285,0.030003,136.170177,0.03333,511.661486,0.12524,3.75,0.583803,3.0,0.1,29BCm. Nadel,0.0,134.8319489,131.42512796,8.34863276,129.89978804,126.4929671,8.34863276,0.03006313,0.02991396,0.01007025,0.0,64.93486246,63.23152657,4.17027904,5056.19808367,4928.44229843,313.07372867,4871.24205142,4743.48626618,313.07372867,0.0,0.0,0.0,505.61980837,492.84422984,31.30737287,487.12420514,474.34862662,31.30737287,0.11273672,0.11217736,0.03776344,243.50573421,237.11822463,15.6385464,0.19777706,0.20561942,0.01429888,0.20528645,0.21387636,0.0155168,887.02240887,1208.28879496,341.25103873,4.93216086,15.0,1000
6,01.09.2020,11:28:11, pp800a ,5Zyklen,3.061623,1498.0,202.395451,0.027302,204.003343,0.030629,510.689277,0.076675,3.75,0.584907,3.0,0.1,29BCm. Nadel,0.0,135.11044793,131.42512796,8.34863276,130.17828707,126.4929671,8.34863276,0.01822563,0.02991396,0.01007025,0.0,65.08003072,63.23152657,4.17027904,5066.6417974,4928.44229843,313.07372867,4881.68576515,4743.48626618,313.07372867,0.0,0.0,0.0,506.66417974,492.84422984,31.30737287,488.16857651,474.34862662,31.30737287,0.06834613,0.11217736,0.03776344,244.05011519,237.11822463,15.6385464,0.19736939,0.20561942,0.01429888,0.20484727,0.21387636,0.0155168,1463.14067345,1208.28879496,341.25103873,4.93216086,15.0,1000
7,01.09.2020,11:28:15, pp800a ,5Zyklen,3.063964,1998.0,215.892069,0.026314,217.499961,0.029641,408.220648,0.055632,3.75,0.585309,3.0,0.1,29BCm. Nadel,0.0,108.05408859,131.42512796,8.34863276,103.12192773,126.4929671,8.34863276,0.01317017,0.02991396,0.01007025,0.0,51.55437878,63.23152657,4.17027904,4052.02832207,4928.44229843,313.07372867,3867.07228982,4743.48626618,313.07372867,0.0,0.0,0.0,405.20283221,492.84422984,31.30737287,386.70722898,474.34862662,31.30737287,0.04938814,0.11217736,0.03776344,193.32892042,237.11822463,15.6385464,0.24678998,0.20561942,0.01429888,0.25859356,0.21387636,0.0155168,2024.77768488,1208.28879496,341.25103873,4.93216086,15.0,1000
8,01.09.2020,11:28:18, pp800a ,5Zyklen,5.060669,499.7,58.936736,0.035933,60.544628,0.03926,454.357324,0.294626,3.75,0.966839,5.0,0.1,29BCm. Nadel,0.0,117.94423854,113.98338928,2.09730761,113.99606859,110.03521933,2.09730761,0.07190915,0.03562947,0.01277129,0.0,56.96207972,54.99979493,1.04410568,4422.90894537,4274.37709818,78.64903521,4274.85257212,4126.32072493,78.64903521,0.0,0.0,0.0,442.29089454,427.43770982,7.86490352,427.48525721,412.63207249,7.86490352,0.2696593,0.13361052,0.04789234,213.60779896,206.24923098,3.91539631,0.22609554,0.23419608,0.00441898,0.2339262,0.24261799,0.00474663,370.83831946,1034.51536554,282.65670295,3.94816995,15.0,1000
9,01.09.2020,11:28:22, pp800a ,5Zyklen,5.063526,998.0,114.70568,0.035076,116.313572,0.038403,437.049996,0.144301,3.75,0.967329,5.0,0.1,29BCm. Nadel,0.0,114.9355511,113.98338928,2.09730761,110.98738115,110.03521933,2.09730761,0.03514629,0.03562947,0.01277129,0.0,55.47611743,54.99979493,1.04410568,4310.08316633,4274.37709818,78.64903521,4162.02679308,4126.32072493,78.64903521,0.0,0.0,0.0,431.00831663,427.43770982,7.86490352,416.20267931,412.63207249,7.86490352,0.1317986,0.13361052,0.04789234,208.03544036,206.24923098,3.91539631,0.23201408,0.23419608,0.00441898,0.24026755,0.24261799,0.00474663,758.73341696,1034.51536554,282.65670295,3.94816995,15.0,1000
10,01.09.2020,11:28:26, pp800a ,5Zyklen,5.062786,1498.0,172.269519,0.026182,173.877411,0.029509,435.273892,0.073871,3.75,0.967214,5.0,0.1,29BCm. Nadel,0.0,114.99967891,113.98338928,2.09730761,111.05150895,110.03521933,2.09730761,0.01747797,0.03562947,0.01277129,0.0,55.51701549,54.99979493,1.04410568,4312.48795895,4274.37709818,78.64903521,4164.4315857,4126.32072493,78.64903521,0.0,0.0,0.0,431.24879589,427.43770982,7.86490352,416.44315857,412.63207249,7.86490352,0.06554239,0.13361052,0.04789234,208.18880809,206.24923098,3.91539631,0.23188471,0.23419608,0.00441898,0.24012881,0.24261799,0.00474663,1525.73014539,1034.51536554,282.65670295,3.94816995,15.0,1000
11,01.09.2020,11:28:29, pp800a ,5Zyklen,5.060721,1998.0,215.892069,0.035933,217.499961,0.03926,408.220648,0.073686,3.75,0.96679,5.0,0.1,29BCm. Nadel,0.0,108.05408859,113.98338928,2.09730761,104.10591864,110.03521933,2.09730761,0.01798448,0.03562947,0.01277129,0.0,52.04396708,54.99979493,1.04410568,4052.02832207,4274.37709818,78.64903521,3903.97194882,4126.32072493,78.64903521,0.0,0.0,0.0,405.20283221,427.43770982,7.86490352,390.39719488,412.63207249,7.86490352,0.06744182,0.13361052,0.04789234,195.16487653,206.24923098,3.91539631,0.24678998,0.23419608,0.00441898,0.25614938,0.24261799,0.00474663,1482.75958033,1034.51536554,282.65670295,3.94816995,15.0,1000
12,01.09.2020,11:28:32, pp800a ,5Zyklen,6.063274,499.7,54.102534,0.034417,55.710426,0.037745,418.079045,0.283254,3.75,1.158322,6.0,0.1,29BCm. Nadel,0.0,108.27003002,106.78323747,0.49792071,104.66503759,103.17824504,0.49792071,0.06887533,0.0329773,0.01280699,0.0,52.29808113,51.57263387,0.24302494,4060.12612568,4004.37140506,18.67202662,3924.93890946,3869.18418885,18.67202662,0.0,0.0,0.0,406.01261257,400.43714051,1.86720266,392.49389095,386.91841888,1.86720266,0.25828247,0.12366487,0.0480262,196.11780424,193.39737701,0.91134354,0.24629777,0.24974323,0.00115407,0.25478104,0.25847031,0.00123575,387.17300559,1210.96456442,371.34397673,3.60499243,15.0,1000
13,01.09.2020,11:28:37, pp800a ,5Zyklen,6.062672,998.0,106.079104,0.033825,107.686996,0.037152,404.635507,0.139598,3.75,1.158144,6.0,0.1,29BCm. Nadel,0.0,106.29168737,106.78323747,0.49792071,102.68669494,103.17824504,0.49792071,0.03389279,0.0329773,0.01280699,0.0,51.32640108,51.57263387,0.24302494,3985.93827655,4004.37140506,18.67202662,3850.75106033,3869.18418885,18.67202662,0.0,0.0,0.0,398.59382766,400.43714051,1.86720266,385.07510603,386.91841888,1.86720266,0.12709795,0.12366487,0.0480262,192.47400404,193.39737701,0.91134354,0.25088196,0.24974323,0.00115407,0.2596896,0.25847031,0.00123575,786.79477704,1210.96456442,371.34397673,3.60499243,15.0,1000
14,01.09.2020,11:28:40, pp800a ,5Zyklen,6.058679,1498.0,159.392061,0.020714,160.999953,0.024041,403.037265,0.060182,3.75,1.157477,6.0,0.1,29BCm. Nadel,0.0,106.40324499,106.78323747,0.49792071,102.79825256,103.17824504,0.49792071,0.01382777,0.0329773,0.01280699,0.0,51.3922124,51.57263387,0.24302494,3990.12168725,4004.37140506,18.67202662,3854.93447103,3869.18418885,18.67202662,0.0,0.0,0.0,399.01216872,400.43714051,1.86720266,385.4934471,386.91841888,1.86720266,0.05185414,0.12366487,0.0480262,192.72079648,193.39737701,0.91134354,0.25061892,0.24974323,0.00115407,0.25940778,0.25847031,0.00123575,1928.48636993,1210.96456442,371.34397673,3.60499243,15.0,1000
15,01.09.2020,11:28:43, pp800a ,5Zyklen,6.056614,1998.0,212.123639,0.030596,213.731531,0.033923,401.147768,0.06367,3.75,1.15703,6.0,0.1,29BCm. Nadel,0.0,106.16798749,106.78323747,0.49792071,102.56299505,103.17824504,0.49792071,0.01531331,0.0329773,0.01280699,0.0,51.27384087,51.57263387,0.24302494,3981.29953078,4004.37140506,18.67202662,3846.11231456,3869.18418885,18.67202662,0.0,0.0,0.0,398.12995308,400.43714051,1.86720266,384.61123146,386.91841888,1.86720266,0.05742492,0.12366487,0.0480262,192.27690327,193.39737701,0.91134354,0.25117427,0.24974323,0.00115407,0.26000281,0.25847031,0.00123575,1741.40410511,1210.96456442,371.34397673,3.60499243,15.0,1000
16,01.09.2020,11:28:46, pp800a ,5Zyklen,10.041109,499.7,45.179111,0.031255,46.787003,0.034582,351.113192,0.259522,3.75,1.918241,10.0,0.1,29BCm. Nadel,0.0,90.41246948,90.20306725,0.08183368,87.5807648,87.37136257,0.08183368,0.06254753,0.03387073,0.00981857,0.0,43.75910864,43.66874592,0.03672496,3390.46760556,3382.61502197,3.06876294,3284.27868009,3276.4260965,3.06876294,0.0,0.0,0.0,339.04676056,338.2615022,0.30687629,328.42786801,327.64260965,0.30687629,0.23455323,0.12701524,0.03681964,164.09665739,163.7577972,0.13771862,0.29494457,0.29563,0.00026809,0.30448086,0.30521141,0.00028574,426.34245187,955.49226006,200.44032631,2.83170468,15.0,1000
17,01.09.2020,11:28:51, pp800a ,5Zyklen,10.037082,998.0,89.969349,0.030464,91.577241,0.033792,344.102859,0.126972,3.75,1.917461,10.0,0.1,29BCm. Nadel,0.0,90.1496483,90.20306725,0.08183368,87.31794362,87.37136257,0.08183368,0.03052505,0.03387073,0.00981857,0.0,43.64370928,43.66874592,0.03672496,3380.61181112,3382.61502197,3.06876294,3274.42288565,3276.4260965,3.06876294,0.0,0.0,0.0,338.06118111,338.2615022,0.30687629,327.44228857,327.64260965,0.30687629,0.11446894,0.12701524,0.03681964,163.66390981,163.7577972,0.13771862,0.29580444,0.29563,0.00026809,0.30539733,0.30521141,0.00028574,873.59943978,955.49226006,200.44032631,2.83170468,15.0,1000
18,01.09.2020,11:28:54, pp800a ,5Zyklen,10.048595,1498.0,135.162653,0.033429,136.770545,0.036756,342.382874,0.092014,3.75,1.919667,10.0,0.1,29BCm. Nadel,0.0,90.22874032,90.20306725,0.08183368,87.39703564,87.37136257,0.08183368,0.02231575,0.03387073,0.00981857,0.0,43.68735994,43.66874592,0.03672496,3383.57776202,3382.61502197,3.06876294,3277.38883655,3276.4260965,3.06876294,0.0,0.0,0.0,338.3577762,338.2615022,0.30687629,327.73888365,327.64260965,0.30687629,0.08368408,0.12701524,0.03681964,163.82759979,163.7577972,0.13771862,0.29554515,0.29563,0.00026809,0.30512095,0.30521141,0.00028574,1194.97043485,955.49226006,200.44032631,2.83170468,15.0,1000
19,01.09.2020,11:28:57, pp800a ,5Zyklen,10.056357,1998.0,179.862779,0.040149,181.470671,0.043476,340.598106,0.0816,3.75,1.92115,10.0,0.1,29BCm. Nadel,0.0,90.02141091,90.20306725,0.08183368,87.18970623,87.37136257,0.08183368,0.02009459,0.03387073,0.00981857,0.0,43.58480582,43.66874592,0.03672496,3375.80290916,3382.61502197,3.06876294,3269.61398369,3276.4260965,3.06876294,0.0,0.0,0.0,337.58029092,338.2615022,0.30687629,326.96139837,327.64260965,0.30687629,0.07535473,0.12701524,0.03681964,163.44302182,163.7577972,0.13771862,0.29622582,0.29563,0.00026809,0.3058465,0.30521141,0.00028574,1327.05671374,955.49226006,200.44032631,2.83170468,15.0,1000
20,01.09.2020,11:29:01, pp800a ,5Zyklen,12.046589,499.7,41.517803,0.036855,43.125695,0.040182,323.636893,0.301548,3.75,2.301297,12.0,0.1,29BCm. Nadel,0.0,83.08545727,82.77046778,0.11027608,80.48428567,80.16929618,0.11027608,0.07375425,0.03437472,0.01338831,0.0,40.20526571,40.06746073,0.04904527,3115.70464779,3103.8925419,4.13535282,3018.16071273,3006.34860683,4.13535282,0.0,0.0,0.0,311.57046478,310.38925419,0.41353528,301.81607127,300.63486068,0.41353528,0.27657845,0.12890519,0.05020615,150.76974641,150.25297774,0.18391978,0.32095468,0.32217781,0.00042839,0.33132762,0.33263131,0.00045661,361.56107267,1086.61759303,283.98562771,2.6011716,15.0,1000
21,01.09.2020,11:29:05, pp800a ,5Zyklen,12.034215,998.0,82.457822,0.028422,84.065713,0.031749,315.878182,0.119298,3.75,2.298923,12.0,0.1,29BCm. Nadel,0.0,82.62306814,82.77046778,0.11027608,80.02189653,80.16929618,0.11027608,0.02847896,0.03437472,0.01338831,0.0,39.99670879,40.06746073,0.04904527,3098.36505511,3103.8925419,4.13535282,3000.82112005,3006.34860683,4.13535282,0.0,0.0,0.0,309.83650551,310.38925419,0.41353528,300.082112,300.63486068,0.41353528,0.10679609,0.12890519,0.05020615,149.98765796,150.25297774,0.18391978,0.32275086,0.32217781,0.00042839,0.33324212,0.33263131,0.00045661,936.3638496,1086.61759303,283.98562771,2.6011716,15.0,1000
22,01.09.2020,11:29:08, pp800a ,5Zyklen,12.038518,1498.0,123.975435,0.028752,125.583327,0.032079,314.377487,0.080304,3.75,2.299791,12.0,0.1,29BCm. Nadel,0.0,82.76063752,82.77046778,0.11027608,80.15946592,80.16929618,0.11027608,0.01919359,0.03437472,0.01338831,0.0,40.07013616,40.06746073,0.04904527,3103.52390688,3103.8925419,4.13535282,3005.97997181,3006.34860683,4.13535282,0.0,0.0,0.0,310.35239069,310.38925419,0.41353528,300.59799718,300.63486068,0.41353528,0.07197597,0.12890519,0.05020615,150.26301061,150.25297774,0.18391978,0.32221437,0.32217781,0.00042839,0.33267021,0.33263131,0.00045661,1389.35262474,1086.61759303,283.98562771,2.6011716,15.0,1000
23,01.09.2020,11:29:12, pp800a ,5Zyklen,12.050702,1998.0,165.060191,0.032112,166.668083,0.035439,312.815471,0.066514,3.75,2.302069,12.0,0.1,29BCm. Nadel,0.0,82.61270821,82.77046778,0.11027608,80.01153661,80.16929618,0.11027608,0.01607207,0.03437472,0.01338831,0.0,39.99773227,40.06746073,0.04904527,3097.97655781,3103.8925419,4.13535282,3000.43262275,3006.34860683,4.13535282,0.0,0.0,0.0,309.79765578,310.38925419,0.41353528,300.04326227,300.63486068,0.41353528,0.06027027,0.12890519,0.05020615,149.991496,150.25297774,0.18391978,0.32279134,0.32217781,0.00042839,0.33328527,0.33263131,0.00045661,1659.19282511,1086.61759303,283.98562771,2.6011716,15.0,1000
24,01.09.2020,11:29:15, pp800a ,5Zyklen,15.037516,499.7,37.030908,0.0331,38.6388,0.036427,289.964977,0.273366,3.75,2.872547,15.0,0.1,29BCm. Nadel,0.0,74.10627977,74.52696161,0.14392933,71.77378186,72.1944637,0.14392933,0.06623974,0.03507879,0.0114762,0.0,35.85377106,36.07969246,0.07712326,2778.98549129,2794.76106044,5.3973498,2691.51681973,2707.29238888,5.3973498,0.0,0.0,0.0,277.89854913,279.47610604,0.53973498,269.15168197,270.72923889,0.53973498,0.24839904,0.13154545,0.04303574,134.45164147,135.29884672,0.28921223,0.35984355,0.35781636,0.00069329,0.37153771,0.36937716,0.00073889,402.57804632,1065.43719272,350.31437336,2.33249791,15.0,1000
25,01.09.2020,11:29:19, pp800a ,5Zyklen,15.032301,998.0,74.469253,0.036987,76.077145,0.040314,285.861015,0.151481,3.75,2.87161,15.0,0.1,29BCm. Nadel,0.0,74.61848998,74.52696161,0.14392933,72.28599207,72.1944637,0.14392933,0.03706112,0.03507879,0.0114762,0.0,36.12446547,36.07969246,0.07712326,2798.19337425,2794.76106044,5.3973498,2710.72470269,2707.29238888,5.3973498,0.0,0.0,0.0,279.81933742,279.47610604,0.53973498,271.07247027,270.72923889,0.53973498,0.13897921,0.13154545,0.04303574,135.46674553,135.29884672,0.28921223,0.35737344,0.35781636,0.00069329,0.36890504,0.36937716,0.00073889,719.53208785,1065.43719272,350.31437336,2.33249791,15.0,1000
26,01.09.2020,11:29:23, pp800a ,5Zyklen,15.010703,1498.0,111.988782,0.035669,113.596674,0.038996,284.370846,0.097621,3.75,2.867524,15.0,0.1,29BCm. Nadel,0.0,74.75886649,74.52696161,0.14392933,72.42636858,72.1944637,0.14392933,0.02381108,0.03507879,0.0114762,0.0,36.20127875,36.07969246,0.07712326,2803.45749332,2794.76106044,5.3973498,2715.98882176,2707.29238888,5.3973498,0.0,0.0,0.0,280.34574933,279.47610604,0.53973498,271.59888218,270.72923889,0.53973498,0.08929156,0.13154545,0.04303574,135.75479531,135.29884672,0.28921223,0.35670239,0.35781636,0.00069329,0.36819003,0.36937716,0.00073889,1119.92673377,1065.43719272,350.31437336,2.33249791,15.0,1000
27,01.09.2020,11:29:26, pp800a ,5Zyklen,15.002838,1998.0,149.099172,0.02638,150.707064,0.029707,282.858604,0.055756,3.75,2.866077,15.0,0.1,29BCm. Nadel,0.0,74.62421021,74.52696161,0.14392933,72.2917123,72.1944637,0.14392933,0.0132032,0.03507879,0.0114762,0.0,36.13925455,36.07969246,0.07712326,2798.40788288,2794.76106044,5.3973498,2710.93921132,2707.29238888,5.3973498,0.0,0.0,0.0,279.84078829,279.47610604,0.53973498,271.09392113,270.72923889,0.53973498,0.04951201,0.13154545,0.04303574,135.52220456,135.29884672,0.28921223,0.35734605,0.35781636,0.00069329,0.36887585,0.36937716,0.00073889,2019.71190296,1065.43719272,350.31437336,2.33249791,15.0,1000
28,01.09.2020,11:29:29, pp800a ,5Zyklen,19.983142,499.7,32.113073,0.030201,33.720965,0.033528,253.059074,0.251611,3.75,3.817357,20.0,0.1,29BCm. Nadel,0.0,64.26470482,64.7333126,0.1586236,62.23594725,62.70455503,0.1586236,0.06043826,0.03198248,0.00967249,0.0,31.08775449,31.33628627,0.08399739,2409.92643086,2427.49922262,5.94838517,2333.84802176,2351.42081353,5.94838517,0.0,0.0,0.0,240.99264309,242.74992226,0.59483852,233.38480218,235.14208135,0.59483852,0.22664349,0.1199343,0.03627185,116.57907935,117.51107353,0.31499022,0.41495043,0.41195403,0.00101397,0.42847691,0.425283,0.0010808,441.2215931,1025.29794935,220.56844232,2.02875758,15.0,1000
29,01.09.2020,11:29:34, pp800a ,5Zyklen,19.996566,998.0,64.720477,0.02717,66.328369,0.030497,249.229844,0.114595,3.75,3.82002,20.0,0.1,29BCm. Nadel,0.0,64.85017735,64.7333126,0.1586236,62.82141978,62.70455503,0.1586236,0.02722445,0.03198248,0.00967249,0.0,31.39709766,31.33628627,0.08399739,2431.8816508,2427.49922262,5.94838517,2355.80324171,2351.42081353,5.94838517,0.0,0.0,0.0,243.18816508,242.74992226,0.59483852,235.58032417,235.14208135,0.59483852,0.10209168,0.1199343,0.03627185,117.73911624,117.51107353,0.31499022,0.41120422,0.41195403,0.00101397,0.42448367,0.425283,0.0010808,979.51171635,1025.29794935,220.56844232,2.02875758,15.0,1000
30,01.09.2020,11:29:37, pp800a ,5Zyklen,19.996566,1498.0,97.321467,0.033429,98.929359,0.036756,247.653602,0.092014,3.75,3.820076,20.0,0.1,29BCm. Nadel,0.0,64.96760147,64.7333126,0.1586236,62.93884389,62.70455503,0.1586236,0.02231575,0.03198248,0.00967249,0.0,31.45826407,31.33628627,0.08399739,2436.28505507,2427.49922262,5.94838517,2360.20664598,2351.42081353,5.94838517,0.0,0.0,0.0,243.62850551,242.74992226,0.59483852,236.0206646,235.14208135,0.59483852,0.08368408,0.1199343,0.03627185,117.96849026,117.51107353,0.31499022,0.410461,0.41195403,0.00101397,0.42369171,0.425283,0.0010808,1194.97043485,1025.29794935,220.56844232,2.02875758,15.0,1000
31,01.09.2020,11:29:40, pp800a ,5Zyklen,20.006393,1998.0,129.571832,0.035867,131.179724,0.039194,246.20819,0.073562,3.75,3.821848,20.0,0.1,29BCm. Nadel,0.0,64.85076677,64.7333126,0.1586236,62.82200919,62.70455503,0.1586236,0.01795145,0.03198248,0.00967249,0.0,31.40202887,31.33628627,0.08399739,2431.90375375,2427.49922262,5.94838517,2355.82534466,2351.42081353,5.94838517,0.0,0.0,0.0,243.19037538,242.74992226,0.59483852,235.58253447,235.14208135,0.59483852,0.06731794,0.1199343,0.03627185,117.75760826,117.51107353,0.31499022,0.41120048,0.41195403,0.00101397,0.42447968,0.425283,0.0010808,1485.48805309,1025.29794935,220.56844232,2.02875758,15.0,1000
32,01.09.2020,11:29:43, pp800a ,5Zyklen,24.01244,499.7,28.994399,0.029608,30.602291,0.032935,229.654974,0.247162,3.75,4.587452,24.0,0.1,29BCm. Nadel,0.0,58.02361217,58.61263465,0.19806924,56.15974336,56.74876584,0.19806924,0.05925155,0.0291494,0.01054664,0.0,28.0502459,28.35980822,0.1040922,2175.88545627,2197.97379939,7.42759639,2105.9903759,2128.07871901,7.42759639,0.0,0.0,0.0,217.58854563,219.79737994,0.74275964,210.59903759,212.8078719,0.74275964,0.22219332,0.10931026,0.03954989,105.18842214,106.34928082,0.39034574,0.45958302,0.45498016,0.00154743,0.47483598,0.46992472,0.0016511,450.05854274,1309.416851,417.24105608,1.86386881,15.0,1000
33,01.09.2020,11:29:48, pp800a ,5Zyklen,24.031337,998.0,58.633206,0.026841,60.241098,0.030168,226.356832,0.113357,3.75,4.590911,24.0,0.1,29BCm. Nadel,0.0,58.75070741,58.61263465,0.19806924,56.8868386,56.74876584,0.19806924,0.02689479,0.0291494,0.01054664,0.0,28.42997191,28.35980822,0.1040922,2203.15152806,2197.97379939,7.42759639,2133.25644768,2128.07871901,7.42759639,0.0,0.0,0.0,220.31515281,219.79737994,0.74275964,213.32564477,212.8078719,0.74275964,0.10085546,0.10931026,0.03954989,106.61239465,106.34928082,0.39034574,0.45389524,0.45498016,0.00154743,0.46876689,0.46992472,0.0016511,991.51795139,1309.416851,417.24105608,1.86386881,15.0,1000
34,01.09.2020,11:29:51, pp800a ,5Zyklen,24.023558,1498.0,88.198347,0.029147,89.806239,0.032474,224.81535,0.081293,3.75,4.589247,24.0,0.1,29BCm. Nadel,0.0,58.8774012,58.61263465,0.19806924,57.01353239,56.74876584,0.19806924,0.01945728,0.0291494,0.01054664,0.0,28.49703756,28.35980822,0.1040922,2207.90254506,2197.97379939,7.42759639,2138.00746469,2128.07871901,7.42759639,0.0,0.0,0.0,220.79025451,219.79737994,0.74275964,213.80074647,212.8078719,0.74275964,0.07296479,0.10931026,0.03954989,106.86389084,106.34928082,0.39034574,0.45291854,0.45498016,0.00154743,0.46772521,0.46992472,0.0016511,1370.52412484,1309.416851,417.24105608,1.86386881,15.0,1000
35,01.09.2020,11:29:54, pp800a ,5Zyklen,24.016329,1998.0,117.480038,0.021966,119.087929,0.025293,223.513381,0.047471,3.75,4.58785,24.0,0.1,29BCm. Nadel,0.0,58.79881782,58.61263465,0.19806924,56.93494901,56.74876584,0.19806924,0.01099399,0.0291494,0.01054664,0.0,28.46197751,28.35980822,0.1040922,2204.95566817,2197.97379939,7.42759639,2135.06058779,2128.07871901,7.42759639,0.0,0.0,0.0,220.49556682,219.79737994,0.74275964,213.50605878,212.8078719,0.74275964,0.04122748,0.10931026,0.03954989,106.73241565,106.34928082,0.39034574,0.45352386,0.45498016,0.00154743,0.46837078,0.46992472,0.0016511,2425.56678503,1309.416851,417.24105608,1.86386881,15.0,1000
36,01.09.2020,11:29:58, pp800a ,5Zyklen,29.985182,499.7,25.325533,0.034747,26.933425,0.038074,202.121958,0.285727,3.75,5.728696,30.0,0.1,29BCm. Nadel,0.0,50.68147488,51.32751275,0.21815158,48.99988083,49.6459187,0.21815158,0.06953572,0.03429588,0.0123007,0.0,24.46517256,24.80581141,0.11494075,1900.55530818,1924.78172819,8.18068418,1837.49553128,1861.72195128,8.18068418,0.0,0.0,0.0,190.05553082,192.47817282,0.81806842,183.74955313,186.17219513,0.81806842,0.26075896,0.12860953,0.04612763,91.74439709,93.0217928,0.43102781,0.52616201,0.51956781,0.00222581,0.54421901,0.53716851,0.00237979,383.4959373,1120.93205868,376.25484627,1.68159405,15.0,1000
37,01.09.2020,11:30:02, pp800a ,5Zyklen,29.974064,998.0,51.344223,0.026709,52.952115,0.030036,198.968367,0.112862,3.75,5.726174,30.0,0.1,29BCm. Nadel,0.0,51.44711723,51.32751275,0.21815158,49.76552318,49.6459187,0.21815158,0.02676253,0.03429588,0.0123007,0.0,24.86938033,24.80581141,0.11494075,1929.26689629,1924.78172819,8.18068418,1866.20711939,1861.72195128,8.18068418,0.0,0.0,0.0,192.92668963,192.47817282,0.81806842,186.62071194,186.17219513,0.81806842,0.10035947,0.12860953,0.04612763,93.26017623,93.0217928,0.43102781,0.5183316,0.51956781,0.00222581,0.5358462,0.53716851,0.00237979,996.41818613,1120.93205868,376.25484627,1.68159405,15.0,1000
38,01.09.2020,11:30:05, pp800a ,5Zyklen,30.013028,1498.0,77.313706,0.042851,78.921598,0.046178,197.567419,0.115598,3.75,5.733404,30.0,0.1,29BCm. Nadel,0.0,51.61128571,51.32751275,0.21815158,49.92969166,49.6459187,0.21815158,0.02860547,0.03429588,0.0123007,0.0,24.95054309,24.80581141,0.11494075,1935.42321429,1924.78172819,8.18068418,1872.36343738,1861.72195128,8.18068418,0.0,0.0,0.0,193.54232143,192.47817282,0.81806842,187.23634374,186.17219513,0.81806842,0.10727053,0.12860953,0.04612763,93.56453661,93.0217928,0.43102781,0.51668286,0.51956781,0.00222581,0.53408434,0.53716851,0.00237979,932.22250745,1120.93205868,376.25484627,1.68159405,15.0,1000
39,01.09.2020,11:30:09, pp800a ,5Zyklen,29.998021,1998.0,103.037206,0.024535,104.645098,0.027862,196.405965,0.052294,3.75,5.730593,30.0,0.1,29BCm. Nadel,0.0,51.57017317,51.32751275,0.21815158,49.88857912,49.6459187,0.21815158,0.01227978,0.03429588,0.0123007,0.0,24.93814967,24.80581141,0.11494075,1933.88149399,1924.78172819,8.18068418,1870.82171709,1861.72195128,8.18068418,0.0,0.0,0.0,193.3881494,192.47817282,0.81806842,187.08217171,186.17219513,0.81806842,0.04604917,0.12860953,0.04612763,93.51806127,93.0217928,0.43102781,0.51709477,0.51956781,0.00222581,0.53452448,0.53716851,0.00237979,2171.59160383,1120.93205868,376.25484627,1.68159405,15.0,1000
40,01.09.2020,11:30:19, pp800a ,5Zyklen,2.07549,499.7,121.092416,0.03277,122.700308,0.036098,920.804796,0.270894,3.75,0.396516,2.0,0.1,29BCm. Nadel,0.0,242.33023014,168.48205435,28.60406614,236.40261286,162.55443707,28.60406614,0.06557935,0.03340376,0.01147692,0.0,118.16851676,81.26051665,14.29649825,9087.38363018,6318.077038,1072.6524803,8865.0979823,6095.79139012,1072.6524803,0.0,0.0,0.0,908.73836302,631.8077038,107.26524803,886.50979823,609.57913901,107.26524803,0.24592255,0.12526411,0.04303843,443.13193784,304.72693745,53.61186845,0.11004267,0.17262185,0.02907883,0.11280191,0.18014633,0.0315631,406.63208219,1085.63963995,294.93591737,5.92761728,16.0,1000
41,01.09.2020,11:30:22, pp800a ,5Zyklen,2.066473,998.0,179.064845,0.034154,180.672737,0.037481,678.880525,0.140836,3.75,0.394767,2.0,0.1,29BCm. Nadel,0.0,179.42369238,168.48205435,28.60406614,173.49607511,162.55443707,28.60406614,0.03422244,0.03340376,0.01147692,0.0,86.73092633,81.26051665,14.29649825,6728.38846443,6318.077038,1072.6524803,6506.10281655,6095.79139012,1072.6524803,0.0,0.0,0.0,672.83884644,631.8077038,107.26524803,650.61028166,609.57913901,107.26524803,0.12833417,0.12526411,0.04303843,325.24097374,304.72693745,53.61186845,0.148624,0.17262185,0.02907883,0.15370184,0.18014633,0.0315631,779.21570924,1085.63963995,294.93591737,5.92761728,16.0,1000
42,01.09.2020,11:30:25, pp800a ,5Zyklen,2.071567,1498.0,215.892069,0.025984,217.499961,0.029312,544.47587,0.073377,3.75,0.395714,2.0,0.1,29BCm. Nadel,0.0,144.12020628,168.48205435,28.60406614,138.192589,162.55443707,28.60406614,0.01734579,0.03340376,0.01147692,0.0,69.0876216,81.26051665,14.29649825,5404.50773531,6318.077038,1072.6524803,5182.22208744,6095.79139012,1072.6524803,0.0,0.0,0.0,540.45077353,631.8077038,107.26524803,518.22220874,609.57913901,107.26524803,0.06504673,0.12526411,0.04303843,259.07858101,304.72693745,53.61186845,0.18503073,0.17262185,0.02907883,0.19296741,0.18014633,0.0315631,1537.35632184,1085.63963995,294.93591737,5.92761728,16.0,1000
43,01.09.2020,11:30:29, pp800a ,5Zyklen,2.07494,1998.0,215.892069,0.032902,217.499961,0.036229,408.220648,0.067998,3.75,0.396348,2.0,0.1,29BCm. Nadel,0.0,108.05408859,168.48205435,28.60406614,102.12647131,162.55443707,28.60406614,0.01646747,0.03340376,0.01147692,0.0,51.05500192,81.26051665,14.29649825,4052.02832207,6318.077038,1072.6524803,3829.7426742,6095.79139012,1072.6524803,0.0,0.0,0.0,405.20283221,631.8077038,107.26524803,382.97426742,609.57913901,107.26524803,0.061753,0.12526411,0.04303843,191.45625721,304.72693745,53.61186845,0.24678998,0.17262185,0.02907883,0.26111415,0.18014633,0.0315631,1619.35444654,1085.63963995,294.93591737,5.92761728,16.0,1000
44,01.09.2020,11:30:32, pp800a ,5Zyklen,3.042073,499.7,78.185498,0.030992,79.79339,0.034319,598.809708,0.257544,3.75,0.58113,3.0,0.1,29BCm. Nadel,0.0,156.46487492,137.96001911,10.4155826,151.56263475,133.05777893,10.4155826,0.06202121,0.03184071,0.01080094,0.0,75.75030677,66.51296911,5.20334106,5867.43280969,5173.5007167,390.58434761,5683.598803,4989.66671002,390.58434761,0.0,0.0,0.0,586.74328097,517.35007167,39.05843476,568.3598803,498.966671,39.05843476,0.23257955,0.11940266,0.04050353,284.06365038,249.42363417,19.51252896,0.17043229,0.197117,0.01694047,0.17594486,0.20470625,0.01834122,429.96041989,1194.18468444,407.16954314,4.90224018,16.0,1000
45,01.09.2020,11:30:36, pp800a ,5Zyklen,3.052812,998.0,143.260082,0.030399,144.867974,0.033726,544.34359,0.126725,3.75,0.583181,3.0,0.1,29BCm. Nadel,0.0,143.54717635,137.96001911,10.4155826,138.64493617,133.05777893,10.4155826,0.03045992,0.03184071,0.01080094,0.0,69.30723813,66.51296911,5.20334106,5383.01911323,5173.5007167,390.58434761,5199.18510654,4989.66671002,390.58434761,0.0,0.0,0.0,538.30191132,517.35007167,39.05843476,519.91851065,498.966671,39.05843476,0.1142247,0.11940266,0.04050353,259.90214298,249.42363417,19.51252896,0.18576936,0.197117,0.01694047,0.19233783,0.20470625,0.01834122,875.46739476,1194.18468444,407.16954314,4.90224018,16.0,1000
46,01.09.2020,11:30:40, pp800a ,5Zyklen,3.058887,1498.0,215.373357,0.035142,216.981249,0.038469,543.177359,0.096302,3.75,0.584322,3.0,0.1,29BCm. Nadel,0.0,143.77393658,137.96001911,10.4155826,138.8716964,133.05777893,10.4155826,0.02345928,0.03184071,0.01080094,0.0,69.42411856,66.51296911,5.20334106,5391.52262183,5173.5007167,390.58434761,5207.68861514,4989.66671002,390.58434761,0.0,0.0,0.0,539.15226218,517.35007167,39.05843476,520.76886151,498.966671,39.05843476,0.0879723,0.11940266,0.04050353,260.34044461,249.42363417,19.51252896,0.18547636,0.197117,0.01694047,0.19202377,0.20470625,0.01834122,1136.72149185,1194.18468444,407.16954314,4.90224018,16.0,1000
47,01.09.2020,11:30:43, pp800a ,5Zyklen,3.062759,1998.0,215.892069,0.022822,217.499961,0.026149,408.220648,0.049079,3.75,0.585101,3.0,0.1,29BCm. Nadel,0.0,108.05408859,137.96001911,10.4155826,103.15184841,133.05777893,10.4155826,0.01142242,0.03184071,0.01080094,0.0,51.57021299,66.51296911,5.20334106,4052.02832207,5173.5007167,390.58434761,3868.19431538,4989.66671002,390.58434761,0.0,0.0,0.0,405.20283221,517.35007167,39.05843476,386.81943154,498.966671,39.05843476,0.04283408,0.11940266,0.04050353,193.38829873,249.42363417,19.51252896,0.24678998,0.197117,0.01694047,0.25851855,0.20470625,0.01834122,2334.58943125,1194.18468444,407.16954314,4.90224018,16.0,1000
48,01.09.2020,11:30:46, pp800a ,5Zyklen,5.055816,499.7,63.941391,0.030069,65.549283,0.033396,491.914774,0.250623,3.75,0.965824,5.0,0.1,29BCm. Nadel,0.0,127.95955773,120.65493229,4.34132666,124.03329627,116.72867082,4.34132666,0.0601741,0.03171158,0.01026055,0.0,61.98656108,58.34847962,2.16700469,4798.48341505,4524.55996074,162.79974983,4651.24861008,4377.32515577,162.79974983,0.0,0.0,0.0,479.8483415,452.45599607,16.27997498,465.12486101,437.73251558,16.27997498,0.22565289,0.11891841,0.03847708,232.44960406,218.80679858,8.12626757,0.20839918,0.22193196,0.00849114,0.21499603,0.22946407,0.00909458,443.1585132,1112.80577372,296.54868357,3.92626147,16.0,1000
49,01.09.2020,11:30:51, pp800a ,5Zyklen,5.056333,998.0,123.084905,0.0331,124.692797,0.036427,468.535059,0.136875,3.75,0.965949,5.0,0.1,29BCm. Nadel,0.0,123.33156814,120.65493229,4.34132666,119.40530667,116.72867082,4.34132666,0.03316633,0.03171158,0.01026055,0.0,59.68607017,58.34847962,2.16700469,4624.93380511,4524.55996074,162.79974983,4477.69900014,4377.32515577,162.79974983,0.0,0.0,0.0,462.49338051,452.45599607,16.27997498,447.76990001,437.73251558,16.27997498,0.12437375,0.11891841,0.03847708,223.82276313,218.80679858,8.12626757,0.21621931,0.22193196,0.00849114,0.22332899,0.22946407,0.00909458,804.02819738,1112.80577372,296.54868357,3.92626147,16.0,1000
50,01.09.2020,11:30:54, pp800a ,5Zyklen,5.052082,1498.0,184.665223,0.027104,186.273115,0.030432,466.304527,0.07618,3.75,0.965127,5.0,0.1,29BCm. Nadel,0.0,123.27451469,120.65493229,4.34132666,119.34825322,116.72867082,4.34132666,0.01809346,0.03171158,0.01026055,0.0,59.66507988,58.34847962,2.16700469,4622.79430073,4524.55996074,162.79974983,4475.55949577,4377.32515577,162.79974983,0.0,0.0,0.0,462.27943007,452.45599607,16.27997498,447.55594958,437.73251558,16.27997498,0.06785047,0.11891841,0.03847708,223.74404955,218.80679858,8.12626757,0.21631938,0.22193196,0.00849114,0.22343575,0.22946407,0.00909458,1473.8292011,1112.80577372,296.54868357,3.92626147,16.0,1000
51,01.09.2020,11:30:57, pp800a ,5Zyklen,5.05191,1998.0,215.892069,0.030794,217.499961,0.034121,408.220648,0.064041,3.75,0.96513,5.0,0.1,29BCm. Nadel,0.0,108.05408859,120.65493229,4.34132666,104.12782712,116.72867082,4.34132666,0.01541241,0.03171158,0.01026055,0.0,52.05620736,58.34847962,2.16700469,4052.02832207,4524.55996074,162.79974983,3904.7935171,4377.32515577,162.79974983,0.0,0.0,0.0,405.20283221,452.45599607,16.27997498,390.47935171,437.73251558,16.27997498,0.05779655,0.11891841,0.03847708,195.21077758,218.80679858,8.12626757,0.24678998,0.22193196,0.00849114,0.25609549,0.22946407,0.00909458,1730.20718322,1112.80577372,296.54868357,3.92626147,16.0,1000
52,01.09.2020,11:31:00, pp800a ,5Zyklen,6.062225,499.7,58.16345,0.033363,59.771342,0.03669,448.554198,0.275344,3.75,1.158075,6.0,0.1,29BCm. Nadel,0.0,116.39673804,113.62138255,1.88405989,112.81672719,110.04137169,1.88405989,0.06676606,0.0340852,0.01140345,0.0,56.37498056,55.00364325,0.93822197,4364.87767661,4260.8018455,70.65224589,4230.62726954,4126.55143844,70.65224589,0.0,0.0,0.0,436.48776766,426.08018455,7.06522459,423.06272695,412.65514384,7.06522459,0.25037272,0.1278195,0.04276293,211.40617712,206.26366217,3.5183324,0.22910149,0.23489741,0.0040168,0.23637157,0.24255328,0.00428704,399.40452997,1037.02941938,275.27234255,3.58001086,16.0,1000
53,01.09.2020,11:31:05, pp800a ,5Zyklen,6.061175,998.0,114.813339,0.032046,116.421231,0.035373,437.454525,0.132914,3.75,1.157885,6.0,0.1,29BCm. Nadel,0.0,115.04342585,113.62138255,1.88405989,111.463415,110.04137169,1.88405989,0.03211022,0.0340852,0.01140345,0.0,55.71565239,55.00364325,0.93822197,4314.12846944,4260.8018455,70.65224589,4179.87806238,4126.55143844,70.65224589,0.0,0.0,0.0,431.41284694,426.08018455,7.06522459,417.98780624,412.65514384,7.06522459,0.12041333,0.1278195,0.04276293,208.93369646,206.26366217,3.5183324,0.23179653,0.23489741,0.0040168,0.23924143,0.24255328,0.00428704,830.47286193,1037.02941938,275.27234255,3.58001086,16.0,1000
54,01.09.2020,11:31:08, pp800a ,5Zyklen,6.060899,1498.0,172.256934,0.032441,173.864826,0.035768,435.242388,0.08954,3.75,1.157931,6.0,0.1,29BCm. Nadel,0.0,114.9912777,113.62138255,1.88405989,111.41126685,110.04137169,1.88405989,0.02165621,0.0340852,0.01140345,0.0,55.69480532,55.00364325,0.93822197,4312.17291389,4260.8018455,70.65224589,4177.92250682,4126.55143844,70.65224589,0.0,0.0,0.0,431.21729139,426.08018455,7.06522459,417.79225068,412.65514384,7.06522459,0.08121078,0.1278195,0.04276293,208.85551995,206.26366217,3.5183324,0.23190165,0.23489741,0.0040168,0.23935341,0.24255328,0.00428704,1231.36360367,1037.02941938,275.27234255,3.58001086,16.0,1000
55,01.09.2020,11:31:11, pp800a ,5Zyklen,6.066441,1998.0,215.892069,0.031585,217.499961,0.034912,408.220648,0.065525,3.75,1.158937,6.0,0.1,29BCm. Nadel,0.0,108.05408859,113.62138255,1.88405989,104.47407773,110.04137169,1.88405989,0.01580831,0.0340852,0.01140345,0.0,52.22913471,55.00364325,0.93822197,4052.02832207,4260.8018455,70.65224589,3917.77791501,4126.55143844,70.65224589,0.0,0.0,0.0,405.20283221,426.08018455,7.06522459,391.7777915,412.65514384,7.06522459,0.05928116,0.1278195,0.04276293,195.85925517,206.26366217,3.5183324,0.24678998,0.23489741,0.0040168,0.25524673,0.24255328,0.00428704,1686.87668197,1037.02941938,275.27234255,3.58001086,16.0,1000
56,01.09.2020,11:31:15, pp800a ,5Zyklen,10.053827,499.7,48.419095,0.03534,50.026987,0.038667,375.427662,0.290176,3.75,1.920677,10.0,0.1,29BCm. Nadel,0.0,96.8963278,96.35492506,0.19472188,94.08485493,93.54345218,0.19472188,0.07072243,0.03621311,0.01231239,0.0,47.00706625,46.75361954,0.09147562,3633.61229238,3613.3096896,7.30207056,3528.18205969,3507.87945691,7.30207056,0.0,0.0,0.0,363.36122924,361.33096896,0.73020706,352.81820597,350.78794569,0.73020706,0.26520913,0.13579915,0.04617146,176.27649842,175.32607327,0.34303358,0.27520823,0.27675796,0.00055803,0.28343209,0.28507621,0.00059204,377.0609319,1003.90835428,283.94061005,2.81147287,16.0,1000
57,01.09.2020,11:31:19, pp800a ,5Zyklen,10.056322,998.0,96.083407,0.036658,97.691299,0.039985,367.076523,0.150243,3.75,1.921094,10.0,0.1,29BCm. Nadel,0.0,96.27595892,96.35492506,0.19472188,93.46448605,93.54345218,0.19472188,0.03673146,0.03621311,0.01231239,0.0,46.71387729,46.75361954,0.09147562,3610.34845942,3613.3096896,7.30207056,3504.91822673,3507.87945691,7.30207056,0.0,0.0,0.0,361.03484594,361.33096896,0.73020706,350.49182267,350.78794569,0.73020706,0.13774299,0.13579915,0.04617146,175.17703984,175.32607327,0.34303358,0.27698157,0.27675796,0.00055803,0.28531336,0.28507621,0.00059204,725.9897794,1003.90835428,283.94061005,2.81147287,16.0,1000
