Repository: Cookiemonster1337/ContactResistanceAnalysis

File: cr_library_2.csv (part 1 of 82)
,Datum,time,measurement,measurement,pressure_sample[bar],current[mA],voltage_th[mV],voltage_needle_th[mV],voltage[mV],voltage_needle[mV],R_ges / mOhm*cm²,R_bulk / mOhm*cm²,contact_area[cm2],p_Kraftsensor / ?,pressure_rounded[bar],sample_thickness[cm],parameters,[mV]_in_[V],main_resistance[mOhm],main_resistance_mean[mOhm],main_resistance_error[mOhm],flow_resistance[mOhm],flow_resistance_mean[mOhm],flow_resistance_error[mOhm],bulk_resistance[mOhm],bulk_resistance_mean[mOhm],bulk_resistance_error[mOhm],bulk_resistance_sub[mOhm],contact_resistance[mOhm],contact_resistance_mean[mOhm],contact_resistance_error[mOhm],vs_main_resistance[mOhm*cm],vs_main_resistance_mean[mOhm*cm],vs_main_resistance_error[mOhm*cm],vs_flow_resistance[mOhm*cm],vs_flow_resistance_mean[mOhm*cm],vs_flow_resistance_error[mOhm*cm],vs_bulk_resistance[mOhm*cm],vs_bulk_resistance_mean[mOhm*cm],vs_bulk_resistance_error[mOhm*cm],as_main_resistance[mOhm*cm2],as_main_resistance_mean[mOhm*cm2],as_main_resistance_error[mOhm*cm2],as_flow_resistance[mOhm*cm2],as_flow_resistance_mean[mOhm*cm2],as_flow_resistance_error[mOhm*cm2],as_bulk_resistance[mOhm*cm2],as_bulk_resistance_mean[mOhm*cm2],as_bulk_resistance_error[mOhm*cm2],as_contact_resistance[mOhm*cm2],as_contact_resistance_mean[mOhm*cm2],as_contact_resistance_error[mOhm*cm2],vs_main_conductance[S/cm],vs_main_conductance_mean[S/cm],vs_main_conductance_error[S/cm],vs_flow_conductance[S/cm],vs_flow_conductance_mean[S/cm],vs_flow_conductance_error[S/cm],vs_bulk_conductance[S/cm],vs_bulk_conductance_mean[S/cm],vs_bulk_conductance_error[S/cm],degradation_corr[mOhm],cycle,[mV] in [V]
0,16.11.2020,09:35:00, fem U=100V / t=30s / Ra=0.219,5 Zyklen,1.986632,499.9,2.938229,2.929862,2.945967,2.942739,24.456418,24.429618,4.15,0.419996,2.0,0.1,H23m. Nadel,0.0,5.87763353,5.71641374,0.05615045,5.87274186,5.71152207,0.05615045,5.86089618,5.71325679,0.0515551,0.0,0.00592284,-0.00086736,0.00230909,243.92179136,237.23117006,2.33024388,243.71878719,237.02816589,2.33024388,0.0,0.0,0.0,24.39217914,23.72311701,0.23302439,24.37187872,23.70281659,0.23302439,24.32271914,23.71001566,0.21395367,0.02457979,-0.00359954,0.00958274,4.09967471,4.21650027,0.04081199,4.10308951,4.22011356,0.04088144,4.11138242,4.21864379,0.03756478,0.00489167,15.0,1000
1,16.11.2020,09:35:04, fem U=100V / t=30s / Ra=0.219,5 Zyklen,2.062614,1000.0,5.705133,5.704079,5.712871,5.716956,23.708414,23.725366,4.15,0.436037,2.0,0.1,H23m. Nadel,0.0,5.705133,5.71641374,0.05615045,5.70024133,5.71152207,0.05615045,5.704079,5.71325679,0.0515551,0.0,-0.00191883,-0.00086736,0.00230909,236.7630195,237.23117006,2.33024388,236.56001533,237.02816589,2.33024388,0.0,0.0,0.0,23.67630195,23.72311701,0.23302439,23.65600153,23.70281659,0.23302439,23.67192785,23.71001566,0.21395367,-0.00796316,-0.00359954,0.00958274,4.22363257,4.21650027,0.04081199,4.22725708,4.22011356,0.04088144,4.22441301,4.21864379,0.03756478,0.00489167,15.0,1000
2,16.11.2020,09:35:08, fem U=100V / t=30s / Ra=0.219,5 Zyklen,2.072582,1499.0,8.479615,8.482316,8.487353,8.495193,23.49734,23.519046,4.15,0.43819,2.0,0.1,H23m. Nadel,0.0,5.6568479,5.71641374,0.05615045,5.65195623,5.71152207,0.05615045,5.65864977,5.71325679,0.0515551,0.0,-0.00334677,-0.00086736,0.00230909,234.75918779,237.23117006,2.33024388,234.55618363,237.02816589,2.33024388,0.0,0.0,0.0,23.47591878,23.72311701,0.23302439,23.45561836,23.70281659,0.23302439,23.48339653,23.71001566,0.21395367,-0.01388908,-0.00359954,0.00958274,4.25968419,4.21650027,0.04081199,4.26337087,4.22011356,0.04088144,4.25832779,4.21864379,0.03756478,0.00489167,15.0,1000
3,16.11.2020,09:35:11, fem U=100V / t=30s / Ra=0.219,5 Zyklen,2.069628,1999.0,11.246455,11.253175,11.254193,11.266052,23.364133,23.388752,4.15,0.437476,2.0,0.1,H23m. Nadel,0.0,5.62604052,5.71641374,0.05615045,5.62114885,5.71152207,0.05615045,5.6294022,5.71325679,0.0515551,0.0,-0.00412667,-0.00086736,0.00230909,233.48068159,237.23117006,2.33024388,233.27767742,237.02816589,2.33024388,0.0,0.0,0.0,23.34806816,23.72311701,0.23302439,23.32776774,23.70281659,0.23302439,23.36201913,23.71001566,0.21395367,-0.0171257,-0.00359954,0.00958274,4.2830096,4.21650027,0.04081199,4.28673678,4.22011356,0.04088144,4.28045193,4.21864379,0.03756478,0.00489167,15.0,1000
4,16.11.2020,09:35:14, fem U=100V / t=30s / Ra=0.219,5 Zyklen,3.027736,499.9,2.269052,2.261936,2.27679,2.274813,18.901136,18.884728,4.15,0.640038,3.0,0.1,H23m. Nadel,0.0,4.5390118,4.5146924,0.01062255,4.5349118,4.5105924,0.01062255,4.52477696,4.50802342,0.00755035,0.0,0.00506742,0.00128449,0.00199844,188.3689898,187.35973463,0.44083572,188.1988398,187.18958463,0.44083572,0.0,0.0,0.0,18.83689898,18.73597346,0.04408357,18.81988398,18.71895846,0.04408357,18.77782436,18.70829721,0.03133397,0.02102981,0.00533063,0.00829353,5.30872943,5.33741469,0.01255213,5.31352904,5.34226641,0.01257495,5.32543057,5.34526692,0.0089586,0.0041,15.0,1000
5,16.11.2020,09:35:19, fem U=100V / t=30s / Ra=0.219,5 Zyklen,3.039368,999.0,4.520879,4.509086,4.528617,4.521963,18.812574,18.784931,4.15,0.642543,3.0,0.1,H23m. Nadel,0.0,4.5254044,4.5146924,0.01062255,4.5213044,4.5105924,0.01062255,4.5135996,4.50802342,0.00755035,0.0,0.0038524,0.00128449,0.00199844,187.80428278,187.35973463,0.44083572,187.63413278,187.18958463,0.44083572,0.0,0.0,0.0,18.78042828,18.73597346,0.04408357,18.76341328,18.71895846,0.04408357,18.73143834,18.70829721,0.03133397,0.01598747,0.00533063,0.00829353,5.3246922,5.33741469,0.01255213,5.32952073,5.34226641,0.01257495,5.33861833,5.34526692,0.0089586,0.0041,15.0,1000
6,16.11.2020,09:35:22, fem U=100V / t=30s / Ra=0.219,5 Zyklen,3.042867,1499.0,6.747474,6.752547,6.755212,6.765424,18.701888,18.73016,4.15,0.643339,3.0,0.1,H23m. Nadel,0.0,4.50131688,4.5146924,0.01062255,4.49721688,4.5105924,0.01062255,4.50470113,4.50802342,0.00755035,0.0,-0.00374213,0.00128449,0.00199844,186.80465043,187.35973463,0.44083572,186.63450043,187.18958463,0.44083572,0.0,0.0,0.0,18.68046504,18.73597346,0.04408357,18.66345004,18.71895846,0.04408357,18.69450971,18.70829721,0.03133397,-0.01552983,0.00533063,0.00829353,5.35318579,5.33741469,0.01255213,5.35806615,5.34226641,0.01257495,5.34916409,5.34526692,0.0089586,0.0041,15.0,1000
7,16.11.2020,09:35:25, fem U=100V / t=30s / Ra=0.219,5 Zyklen,3.048559,1999.0,8.98158,8.973543,8.989318,8.986419,18.662167,18.656148,4.15,0.644552,3.0,0.1,H23m. Nadel,0.0,4.49303652,4.5146924,0.01062255,4.48893652,4.5105924,0.01062255,4.48901601,4.50802342,0.00755035,0.0,-3.974e-05,0.00128449,0.00199844,186.46101551,187.35973463,0.44083572,186.29086551,187.18958463,0.44083572,0.0,0.0,0.0,18.64610155,18.73597346,0.04408357,18.62908655,18.71895846,0.04408357,18.62941643,18.70829721,0.03133397,-0.00016494,0.00533063,0.00829353,5.36305134,5.33741469,0.01255213,5.36794972,5.34226641,0.01257495,5.36785467,5.34526692,0.0089586,0.0041,15.0,1000
8,16.11.2020,09:35:28, fem U=100V / t=30s / Ra=0.219,5 Zyklen,5.059701,499.9,1.795614,1.794099,1.803352,1.806976,14.970817,15.000899,4.15,1.069526,5.0,0.1,H23m. Nadel,0.0,3.59194639,3.58089346,0.00410398,3.58864639,3.57759346,0.00410398,3.58891578,3.57759574,0.00507823,0.0,-0.0001347,-1.14e-06,0.00086146,149.06577516,148.60707872,0.17031529,148.92882516,148.47012872,0.17031529,0.0,0.0,0.0,14.90657752,14.86070787,0.01703153,14.89288252,14.84701287,0.01703153,14.8940005,14.84702233,0.02107465,-0.00055899,-4.73e-06,0.00357504,6.70844799,6.72918104,0.007705,6.71461686,6.73538814,0.00771922,6.71411284,6.73539803,0.00956848,0.0033,15.0,1000
9,16.11.2020,09:35:33, fem U=100V / t=30s / Ra=0.219,5 Zyklen,5.054399,1000.0,3.580394,3.577627,3.588132,3.590504,14.890749,14.900592,4.15,1.068612,5.0,0.1,H23m. Nadel,0.0,3.580394,3.58089346,0.00410398,3.577094,3.57759346,0.00410398,3.577627,3.57759574,0.00507823,0.0,-0.0002665,-1.14e-06,0.00086146,148.586351,148.60707872,0.17031529,148.449401,148.47012872,0.17031529,0.0,0.0,0.0,14.8586351,14.86070787,0.01703153,14.8449401,14.84701287,0.01703153,14.84715205,14.84702233,0.02107465,-0.00110597,-4.73e-06,0.00357504,6.73009326,6.72918104,0.007705,6.73630202,6.73538814,0.00771922,6.73529844,6.73539803,0.00956848,0.0033,15.0,1000
10,16.11.2020,09:35:36, fem U=100V / t=30s / Ra=0.219,5 Zyklen,5.056529,1499.0,5.365043,5.365768,5.372781,5.378645,14.87461,14.890844,4.15,1.069033,5.0,0.1,H23m. Nadel,0.0,3.57908139,3.58089346,0.00410398,3.57578139,3.57759346,0.00410398,3.57956504,3.57759574,0.00507823,0.0,-0.00189183,-1.14e-06,0.00086146,148.53187759,148.60707872,0.17031529,148.39492759,148.47012872,0.17031529,0.0,0.0,0.0,14.85318776,14.86070787,0.01703153,14.83949276,14.84701287,0.01703153,14.85519493,14.84702233,0.02107465,-0.00785109,-4.73e-06,0.00357504,6.7325615,6.72918104,0.007705,6.73877481,6.73538814,0.00771922,6.73165182,6.73539803,0.00956848,0.0033,15.0,1000
11,16.11.2020,09:35:39, fem U=100V / t=30s / Ra=0.219,5 Zyklen,5.053046,1999.0,7.140732,7.124986,7.14847,7.137863,14.840496,14.818474,4.15,1.068273,5.0,0.1,H23m. Nadel,0.0,3.57215208,3.58089346,0.00410398,3.56885208,3.57759346,0.00410398,3.56427514,3.57759574,0.00507823,0.0,0.00228847,-1.14e-06,0.00086146,148.24431116,148.60707872,0.17031529,148.10736116,148.47012872,0.17031529,0.0,0.0,0.0,14.82443112,14.86070787,0.01703153,14.81073612,14.84701287,0.01703153,14.79174182,14.84702233,0.02107465,0.00949715,-4.73e-06,0.00357504,6.74562142,6.72918104,0.007705,6.75185887,6.73538814,0.00771922,6.76052903,6.73539803,0.00956848,0.0033,15.0,1000
12,16.11.2020,09:35:43, fem U=100V / t=30s / Ra=0.219,5 Zyklen,6.06008,499.9,1.641777,1.647443,1.649515,1.660319,13.693709,13.783408,4.15,1.281106,6.0,0.1,H23m. Nadel,0.0,3.28421084,3.27885812,0.00302751,3.28116918,3.27581645,0.00302751,3.29554511,3.28284825,0.0051874,0.0,-0.00718797,-0.0035159,0.00129879,136.29474995,136.0726119,0.12564169,136.16852078,135.94638273,0.12564169,0.0,0.0,0.0,13.62947499,13.60726119,0.01256417,13.61685208,13.59463827,0.01256417,13.6765122,13.62382026,0.0215277,-0.02983006,-0.01459099,0.00538997,7.33703976,7.34903627,0.00679093,7.34384125,7.35586004,0.00680355,7.31180571,7.34014004,0.01159077,0.00304167,15.0,1000
13,16.11.2020,09:35:47, fem U=100V / t=30s / Ra=0.219,5 Zyklen,6.058774,999.0,3.279637,3.283392,3.287375,3.296269,13.656261,13.693209,4.15,1.280889,6.0,0.1,H23m. Nadel,0.0,3.28291992,3.27885812,0.00302751,3.27987825,3.27581645,0.00302751,3.28667868,3.28284825,0.0051874,0.0,-0.00340021,-0.0035159,0.00129879,136.24117668,136.0726119,0.12564169,136.11494751,135.94638273,0.12564169,0.0,0.0,0.0,13.62411767,13.60726119,0.01256417,13.61149475,13.59463827,0.01256417,13.63971652,13.62382026,0.0215277,-0.01411088,-0.01459099,0.00538997,7.33992486,7.34903627,0.00679093,7.3467317,7.35586004,0.00680355,7.33153067,7.34014004,0.01159077,0.00304167,15.0,1000
14,16.11.2020,09:35:50, fem U=100V / t=30s / Ra=0.219,5 Zyklen,6.057654,1499.0,4.912754,4.912029,4.920492,4.924906,13.622442,13.634662,4.15,1.280599,6.0,0.1,H23m. Nadel,0.0,3.27735424,3.27885812,0.00302751,3.27431257,3.27581645,0.00302751,3.27687058,3.28284825,0.0051874,0.0,-0.00127901,-0.0035159,0.00129879,136.0102008,136.0726119,0.12564169,135.88397163,135.94638273,0.12564169,0.0,0.0,0.0,13.60102008,13.60726119,0.01256417,13.58839716,13.59463827,0.01256417,13.59901291,13.62382026,0.0215277,-0.00530787,-0.01459099,0.00538997,7.3523897,7.34903627,0.00679093,7.35921969,7.35586004,0.00680355,7.35347489,7.34014004,0.01159077,0.00304167,15.0,1000
15,16.11.2020,09:35:54, fem U=100V / t=30s / Ra=0.219,5 Zyklen,6.059956,1999.0,6.538624,6.541325,6.546362,6.554202,13.590496,13.606772,4.15,1.281083,6.0,0.1,H23m. Nadel,0.0,3.27094747,3.27885812,0.00302751,3.26790581,3.27581645,0.00302751,3.27229865,3.28284825,0.0051874,0.0,-0.00219642,-0.0035159,0.00129879,135.74432016,136.0726119,0.12564169,135.61809099,135.94638273,0.12564169,0.0,0.0,0.0,13.57443202,13.60726119,0.01256417,13.5618091,13.59463827,0.01256417,13.58003939,13.62382026,0.0215277,-0.00911515,-0.01459099,0.00538997,7.36679073,7.34903627,0.00679093,7.37364752,7.35586004,0.00680355,7.36374889,7.34014004,0.01159077,0.00304167,15.0,1000
16,16.11.2020,09:35:57, fem U=100V / t=30s / Ra=0.219,5 Zyklen,10.052137,499.9,1.304915,1.299513,1.312653,1.312389,10.897199,10.895012,4.15,2.125107,10.0,0.1,H23m. Nadel,0.0,2.61035207,2.59679066,0.00494597,2.60795207,2.59439066,0.00494597,2.59954591,2.58852889,0.00392231,0.0,0.00420308,0.00293088,0.00073785,108.32961092,107.76681248,0.20525768,108.23001092,107.66721248,0.20525768,0.0,0.0,0.0,10.83296109,10.77668125,0.02052577,10.82300109,10.76672125,0.02052577,10.78811552,10.74239491,0.0162776,0.01744278,0.01216317,0.00306208,9.23108642,9.27939537,0.01763706,9.23958144,9.28797967,0.01766967,9.26945951,9.30897517,0.01407695,0.0024,15.0,1000
17,16.11.2020,09:36:01, fem U=100V / t=30s / Ra=0.219,5 Zyklen,10.048249,999.0,2.594845,2.586083,2.602583,2.598959,10.811531,10.796478,4.15,2.12443,10.0,0.1,H23m. Nadel,0.0,2.59744244,2.59679066,0.00494597,2.59504244,2.59439066,0.00494597,2.58867167,2.58852889,0.00392231,0.0,0.00318539,0.00293088,0.00073785,107.79386136,107.76681248,0.20525768,107.69426136,107.66721248,0.20525768,0.0,0.0,0.0,10.77938614,10.77668125,0.02052577,10.76942614,10.76672125,0.02052577,10.74298744,10.74239491,0.0162776,0.01321935,0.01216317,0.00306208,9.27696612,9.27939537,0.01763706,9.28554583,9.28797967,0.01766967,9.30839774,9.30897517,0.01407695,0.0024,15.0,1000
18,16.11.2020,09:36:05, fem U=100V / t=30s / Ra=0.219,5 Zyklen,10.042495,1499.0,3.884973,3.870808,3.892711,3.883685,10.777018,10.75203,4.15,2.123039,10.0,0.1,H23m. Nadel,0.0,2.59170981,2.59679066,0.00494597,2.58930981,2.59439066,0.00494597,2.58226017,2.58852889,0.00392231,0.0,0.00352482,0.00293088,0.00073785,107.55595697,107.76681248,0.20525768,107.45635697,107.66721248,0.20525768,0.0,0.0,0.0,10.7555957,10.77668125,0.02052577,10.7456357,10.76672125,0.02052577,10.71637972,10.74239491,0.0162776,0.01462799,0.01216317,0.00306208,9.29748596,9.27939537,0.01763706,9.30610369,9.28797967,0.01766967,9.33150958,9.30897517,0.01407695,0.0024,15.0,1000
19,16.11.2020,09:36:08, fem U=100V / t=30s / Ra=0.219,5 Zyklen,10.037192,1999.0,5.172729,5.164692,5.180467,5.177568,10.754847,10.748829,4.15,2.121849,10.0,0.1,H23m. Nadel,0.0,2.58765833,2.59679066,0.00494597,2.58525833,2.59439066,0.00494597,2.58363782,2.58852889,0.00392231,0.0,0.00081026,0.00293088,0.00073785,107.38782066,107.76681248,0.20525768,107.28822066,107.66721248,0.20525768,0.0,0.0,0.0,10.73878207,10.77668125,0.02052577,10.72882207,10.76672125,0.02052577,10.72209695,10.74239491,0.0162776,0.00336256,0.01216317,0.00306208,9.31204297,9.27939537,0.01763706,9.32068771,9.28797967,0.01766967,9.32653384,9.30897517,0.01407695,0.0024,15.0,1000
20,16.11.2020,09:36:11, fem U=100V / t=30s / Ra=0.219,5 Zyklen,12.051043,499.9,1.185403,1.191793,1.193141,1.20467,9.905048,10.000763,4.15,2.547721,12.0,0.1,H23m. Nadel,0.0,2.37128026,2.37199465,0.00187838,2.36908026,2.36979465,0.00187838,2.38406281,2.37311368,0.00459393,0.0,-0.00749128,-0.00165952,0.00200681,98.40813063,98.43777777,0.07795288,98.31683063,98.34647777,0.07795288,0.0,0.0,0.0,9.84081306,9.84377778,0.00779529,9.83168306,9.83464778,0.00779529,9.89386067,9.84842177,0.01906481,-0.0310888,-0.00688699,0.00832826,10.16176198,10.15872058,0.00803641,10.1711985,10.16815147,0.00805133,10.10727797,10.15402525,0.01964045,0.0022,15.0,1000
21,16.11.2020,09:36:16, fem U=100V / t=30s / Ra=0.219,5 Zyklen,12.048166,999.0,2.374926,2.374926,2.382664,2.387803,9.897955,9.919303,4.15,2.547211,12.0,0.1,H23m. Nadel,0.0,2.3773033,2.37199465,0.00187838,2.3751033,2.36979465,0.00187838,2.3773033,2.37311368,0.00459393,0.0,-0.0011,-0.00165952,0.00200681,98.65808709,98.43777777,0.07795288,98.56678709,98.34647777,0.07795288,0.0,0.0,0.0,9.86580871,9.84377778,0.00779529,9.85667871,9.83464778,0.00779529,9.86580871,9.84842177,0.01906481,-0.004565,-0.00688699,0.00832826,10.13601651,10.15872058,0.00803641,10.14540526,10.16815147,0.00805133,10.13601651,10.15402525,0.01964045,0.0022,15.0,1000
22,16.11.2020,09:36:19, fem U=100V / t=30s / Ra=0.219,5 Zyklen,12.03602,1499.0,3.554041,3.547123,3.561779,3.56,9.860829,9.855904,4.15,2.544483,12.0,0.1,H23m. Nadel,0.0,2.37094129,2.37199465,0.00187838,2.36874129,2.36979465,0.00187838,2.36632622,2.37311368,0.00459393,0.0,0.00120754,-0.00165952,0.00200681,98.39406371,98.43777777,0.07795288,98.30276371,98.34647777,0.07795288,0.0,0.0,0.0,9.83940637,9.84377778,0.00779529,9.83027637,9.83464778,0.00779529,9.8202538,9.84842177,0.01906481,0.00501128,-0.00688699,0.00832826,10.16321475,10.15872058,0.00803641,10.17265398,10.16815147,0.00805133,10.1830362,10.15402525,0.01964045,0.0022,15.0,1000
23,16.11.2020,09:36:22, fem U=100V / t=30s / Ra=0.219,5 Zyklen,12.033128,1999.0,4.734539,4.72716,4.742277,4.740037,9.845147,9.840497,4.15,2.543937,12.0,0.1,H23m. Nadel,0.0,2.36845373,2.37199465,0.00187838,2.36625373,2.36979465,0.00187838,2.36476238,2.37311368,0.00459393,0.0,0.00074567,-0.00165952,0.00200681,98.29082966,98.43777777,0.07795288,98.19952966,98.34647777,0.07795288,0.0,0.0,0.0,9.82908297,9.84377778,0.00779529,9.81995297,9.83464778,0.00779529,9.81376388,9.84842177,0.01906481,0.00309454,-0.00688699,0.00832826,10.17388909,10.15872058,0.00803641,10.18334816,10.16815147,0.00805133,10.18977033,10.15402525,0.01964045,0.0022,15.0,1000
24,16.11.2020,09:36:25, fem U=100V / t=30s / Ra=0.219,5 Zyklen,15.023926,499.9,1.063453,1.071359,1.071191,1.084235,8.89266,9.000955,4.15,3.176205,15.0,0.1,H23m. Nadel,0.0,2.12733147,2.12621183,0.00379964,2.12533147,2.12421183,0.00379964,2.14314663,2.12385772,0.00664666,0.0,-0.00890758,0.00017706,0.00323862,88.28425585,88.23779105,0.15768508,88.20125585,88.15479105,0.15768508,0.0,0.0,0.0,8.82842559,8.8237791,0.01576851,8.82012559,8.8154791,0.01576851,8.89405851,8.81400953,0.02758363,-0.03696646,0.00073479,0.01344029,11.32704796,11.33312109,0.02023201,11.33770705,11.34379172,0.0202701,11.243461,11.34590599,0.03532929,0.002,15.0,1000
25,16.11.2020,09:36:30, fem U=100V / t=30s / Ra=0.219,5 Zyklen,15.041592,999.0,2.133925,2.119036,2.141663,2.131912,8.896799,8.856293,4.15,3.179917,15.0,0.1,H23m. Nadel,0.0,2.13606106,2.12621183,0.00379964,2.13406106,2.12421183,0.00379964,2.12115716,2.12385772,0.00664666,0.0,0.00645195,0.00017706,0.00323862,88.64653403,88.23779105,0.15768508,88.56353403,88.15479105,0.15768508,0.0,0.0,0.0,8.8646534,8.8237791,0.01576851,8.8563534,8.8154791,0.01576851,8.8028022,8.81400953,0.02758363,0.0267756,0.00073479,0.01344029,11.28075689,11.33312109,0.02023201,11.291329,11.34379172,0.0202701,11.36001897,11.34590599,0.03532929,0.002,15.0,1000
26,16.11.2020,09:36:33, fem U=100V / t=30s / Ra=0.219,5 Zyklen,15.039181,1499.0,3.183052,3.17508,3.19079,3.187957,8.833741,8.825897,4.15,3.179345,15.0,0.1,H23m. Nadel,0.0,2.1234503,2.12621183,0.00379964,2.1214503,2.12421183,0.00379964,2.11813209,2.12385772,0.00664666,0.0,0.00165911,0.00017706,0.00323862,88.12318746,88.23779105,0.15768508,88.04018746,88.15479105,0.15768508,0.0,0.0,0.0,8.81231875,8.8237791,0.01576851,8.80401875,8.8154791,0.01576851,8.79024817,8.81400953,0.02758363,0.00688529,0.00073479,0.01344029,11.34775113,11.33312109,0.02023201,11.35844924,11.34379172,0.0202701,11.3762431,11.34590599,0.03532929,0.002,15.0,1000
27,16.11.2020,09:36:36, fem U=100V / t=30s / Ra=0.219,5 Zyklen,15.042883,1999.0,4.233891,4.223877,4.241629,4.236754,8.805784,8.795662,4.15,3.180157,15.0,0.1,H23m. Nadel,0.0,2.1180045,2.12621183,0.00379964,2.1160045,2.12421183,0.00379964,2.112995,2.12385772,0.00664666,0.0,0.00150475,0.00017706,0.00323862,87.89718684,88.23779105,0.15768508,87.81418684,88.15479105,0.15768508,0.0,0.0,0.0,8.78971868,8.8237791,0.01576851,8.78141868,8.8154791,0.01576851,8.76892924,8.81400953,0.02758363,0.00624472,0.00073479,0.01344029,11.37692839,11.33312109,0.02023201,11.3876816,11.34379172,0.0202701,11.40390089,11.34590599,0.03532929,0.002,15.0,1000
28,16.11.2020,09:36:40, fem U=100V / t=30s / Ra=0.219,5 Zyklen,20.031733,499.9,0.926613,0.924834,0.934351,0.937711,7.756664,7.784558,4.15,4.234839,20.0,0.1,H23m. Nadel,0.0,1.85359672,1.84373824,0.00370171,1.85188839,1.84202991,0.00370171,1.85003801,1.84110437,0.00427181,0.0,0.00092519,0.00046277,0.00081167,76.92426385,76.51513713,0.15362087,76.85336802,76.4442413,0.15362087,0.0,0.0,0.0,7.69242639,7.65151371,0.01536209,7.6853368,7.64442413,0.01536209,7.67765773,7.64058314,0.01772803,0.00383954,0.0019205,0.00336844,12.99979941,13.06946714,0.02619035,13.01179149,13.0815883,0.02623891,13.02480568,13.08821789,0.03040292,0.00170833,15.0,1000
29,16.11.2020,09:36:44, fem U=100V / t=30s / Ra=0.219,5 Zyklen,20.031127,999.0,1.843314,1.843511,1.851052,1.856388,7.689554,7.711723,4.15,4.234701,20.0,0.1,H23m. Nadel,0.0,1.84515916,1.84373824,0.00370171,1.84345083,1.84202991,0.00370171,1.84535636,1.84110437,0.00427181,0.0,-0.00095277,0.00046277,0.00081167,76.57410511,76.51513713,0.15362087,76.50320927,76.4442413,0.15362087,0.0,0.0,0.0,7.65741051,7.65151371,0.01536209,7.65032093,7.64442413,0.01536209,7.65822888,7.64058314,0.01772803,-0.00395398,0.0019205,0.00336844,13.05924501,13.06946714,0.02619035,13.07134707,13.0815883,0.02623891,13.05784948,13.08821789,0.03040292,0.00170833,15.0,1000
30,16.11.2020,09:36:47, fem U=100V / t=30s / Ra=0.219,5 Zyklen,20.027939,1499.0,2.756655,2.756128,2.764393,2.769004,7.653255,7.666023,4.15,4.234198,20.0,0.1,H23m. Nadel,0.0,1.838996,1.84373824,0.00370171,1.83728766,1.84202991,0.00370171,1.83864443,1.84110437,0.00427181,0.0,-0.00067838,0.00046277,0.00081167,76.31833389,76.51513713,0.15362087,76.24743806,76.4442413,0.15362087,0.0,0.0,0.0,7.63183339,7.65151371,0.01536209,7.62474381,7.64442413,0.01536209,7.63037438,7.64058314,0.01772803,-0.00281529,0.0019205,0.00336844,13.10301141,13.06946714,0.02619035,13.11519476,13.0815883,0.02623891,13.10551684,13.08821789,0.03040292,0.00170833,15.0,1000
31,16.11.2020,09:36:51, fem U=100V / t=30s / Ra=0.219,5 Zyklen,20.027736,1999.0,3.672565,3.658927,3.680303,3.671804,7.640449,7.622805,4.15,4.234201,20.0,0.1,H23m. Nadel,0.0,1.8372011,1.84373824,0.00370171,1.83549277,1.84202991,0.00370171,1.83037869,1.84110437,0.00427181,0.0,0.00255704,0.00046277,0.00081167,76.24384567,76.51513713,0.15362087,76.17294984,76.4442413,0.15362087,0.0,0.0,0.0,7.62438457,7.65151371,0.01536209,7.61729498,7.64442413,0.01536209,7.59607156,7.64058314,0.01772803,0.01061171,0.0019205,0.00336844,13.11581271,13.06946714,0.02619035,13.12801988,13.0815883,0.02623891,13.16469957,13.08821789,0.03040292,0.00170833,15.0,1000
32,16.11.2020,09:37:00, fem U=100V / t=30s / Ra=0.219,5 Zyklen,2.071214,499.9,2.647815,2.642742,2.655553,2.655619,22.045501,22.046048,4.15,0.437759,2.0,0.1,H23m. Nadel,0.0,5.29668934,5.24855678,0.01800978,5.29176434,5.24363178,0.01800978,5.28654131,5.24339664,0.01695646,0.0,0.00261151,0.00011757,0.00126774,219.81260752,217.81510643,0.74740577,219.60822002,217.61071893,0.74740577,0.0,0.0,0.0,21.98126075,21.78151064,0.07474058,21.960822,21.76107189,0.07474058,21.93914643,21.76009604,0.07036931,0.01083779,0.00048793,0.00526112,4.54932959,4.5912115,0.01570833,4.55356361,4.59552403,0.01573781,4.55806247,4.59571185,0.01483236,0.004925,16.0,1000
33,16.11.2020,09:37:05, fem U=100V / t=30s / Ra=0.219,5 Zyklen,2.070001,999.0,5.247243,5.247836,5.254981,5.260713,21.830003,21.853814,4.15,0.437621,2.0,0.1,H23m. Nadel,0.0,5.2524955,5.24855678,0.01800978,5.2475705,5.24363178,0.01800978,5.25308909,5.24339664,0.01695646,0.0,-0.0027593,0.00011757,0.00126774,217.97856306,217.81510643,0.74740577,217.77417556,217.61071893,0.74740577,0.0,0.0,0.0,21.79785631,21.78151064,0.07474058,21.77741756,21.76107189,0.07474058,21.80031972,21.76009604,0.07036931,-0.01145108,0.00048793,0.00526112,4.58760708,4.5912115,0.01570833,4.59191269,4.59552403,0.01573781,4.58708869,4.59571185,0.01483236,0.004925,16.0,1000
34,16.11.2020,09:37:08, fem U=100V / t=30s / Ra=0.219,5 Zyklen,2.067482,1499.0,7.843708,7.830795,7.851446,7.843672,21.736825,21.715302,4.15,0.437102,2.0,0.1,H23m. Nadel,0.0,5.23262708,5.24855678,0.01800978,5.22770208,5.24363178,0.01800978,5.22401268,5.24339664,0.01695646,0.0,0.0018447,0.00011757,0.00126774,217.15402402,217.81510643,0.74740577,216.94963652,217.61071893,0.74740577,0.0,0.0,0.0,21.7154024,21.78151064,0.07474058,21.69496365,21.76107189,0.07474058,21.6796526,21.76009604,0.07036931,0.00765552,0.00048793,0.00526112,4.60502634,4.5912115,0.01570833,4.60936472,4.59552403,0.01573781,4.61262004,4.59571185,0.01483236,0.004925,16.0,1000
35,16.11.2020,09:37:11, fem U=100V / t=30s / Ra=0.219,5 Zyklen,2.067124,1999.0,10.419618,10.414677,10.427356,10.427553,21.647587,21.647997,4.15,0.436967,2.0,0.1,H23m. Nadel,0.0,5.21241521,5.24855678,0.01800978,5.20749021,5.24363178,0.01800978,5.20994347,5.24339664,0.01695646,0.0,-0.00122663,0.00011757,0.00126774,216.31523112,217.81510643,0.74740577,216.11084362,217.61071893,0.74740577,0.0,0.0,0.0,21.63152311,21.78151064,0.07474058,21.61108436,21.76107189,0.07474058,21.62126541,21.76009604,0.07036931,-0.00509052,0.00048793,0.00526112,4.62288298,4.5912115,0.01570833,4.62725508,4.59552403,0.01573781,4.6250762,4.59571185,0.01483236,0.004925,16.0,1000
36,16.11.2020,09:37:15, fem U=100V / t=30s / Ra=0.219,5 Zyklen,3.037875,499.9,2.203366,2.191837,2.211104,2.204714,18.355836,18.302783,4.15,0.642221,3.0,0.1,H23m. Nadel,0.0,4.40761352,4.38579443,0.0084207,4.40351352,4.38169443,0.0084207,4.38455091,4.37885309,0.00476334,0.0,0.00948131,0.00142067,0.00277263,182.91596119,182.01046877,0.34945903,182.74581119,181.84031877,0.34945903,0.0,0.0,0.0,18.29159612,18.20104688,0.0349459,18.27458112,18.18403188,0.0349459,18.19588628,18.17224032,0.01976786,0.03934742,0.00589578,0.01150641,5.46699147,5.49425013,0.01053309,5.47208165,5.49939128,0.01055279,5.49574769,5.50291838,0.00599121,0.0041,16.0,1000
37,16.11.2020,09:37:19, fem U=100V / t=30s / Ra=0.219,5 Zyklen,3.046755,999.0,4.38595,4.383447,4.393688,4.396323,18.252058,18.263005,4.15,0.644193,3.0,0.1,H23m. Nadel,0.0,4.39034034,4.38579443,0.0084207,4.38624034,4.38169443,0.0084207,4.38783483,4.37885309,0.00476334,0.0,-0.00079725,0.00142067,0.00277263,182.19912412,182.01046877,0.34945903,182.02897412,181.84031877,0.34945903,0.0,0.0,0.0,18.21991241,18.20104688,0.0349459,18.20289741,18.18403188,0.0349459,18.20951456,18.17224032,0.01976786,-0.00330858,0.00589578,0.01150641,5.48850059,5.49425013,0.01053309,5.49363092,5.49939128,0.01055279,5.49163459,5.50291838,0.00599121,0.0041,16.0,1000
38,16.11.2020,09:37:22, fem U=100V / t=30s / Ra=0.219,5 Zyklen,3.054841,1499.0,6.557269,6.560497,6.565007,6.573374,18.175302,18.198467,4.15,0.645808,3.0,0.1,H23m. Nadel,0.0,4.37442895,4.38579443,0.0084207,4.37032895,4.38169443,0.0084207,4.37658239,4.37885309,0.00476334,0.0,-0.00312672,0.00142067,0.00277263,181.53880153,182.01046877,0.34945903,181.36865153,181.84031877,0.34945903,0.0,0.0,0.0,18.15388015,18.20104688,0.0349459,18.13686515,18.18403188,0.0349459,18.16281691,18.17224032,0.01976786,-0.01297588,0.00589578,0.01150641,5.50846426,5.49425013,0.01053309,5.513632,5.49939128,0.01055279,5.5057539,5.50291838,0.00599121,0.0041,16.0,1000
39,16.11.2020,09:37:26, fem U=100V / t=30s / Ra=0.219,5 Zyklen,3.060595,1999.0,8.737219,8.728522,8.744957,8.741399,18.154863,18.147477,4.15,0.64707,3.0,0.1,H23m. Nadel,0.0,4.3707949,4.38579443,0.0084207,4.3666949,4.38169443,0.0084207,4.36644422,4.37885309,0.00476334,0.0,0.00012534,0.00142067,0.00277263,181.38798824,182.01046877,0.34945903,181.21783824,181.84031877,0.34945903,0.0,0.0,0.0,18.13879882,18.20104688,0.0349459,18.12178382,18.18403188,0.0349459,18.12074352,18.17224032,0.01976786,0.00052015,0.00589578,0.01150641,5.51304422,5.49425013,0.01053309,5.51822056,5.49939128,0.01055279,5.51853735,5.50291838,0.00599121,0.0041,16.0,1000
40,16.11.2020,09:37:29, fem U=100V / t=30s / Ra=0.219,5 Zyklen,5.050729,499.9,1.789816,1.781581,1.797554,1.794458,14.922686,14.89698,4.15,1.067764,5.0,0.1,H23m. Nadel,0.0,3.58034807,3.56393173,0.00606927,3.57704807,3.56063173,0.00606927,3.56387477,3.55841293,0.00379264,0.0,0.00658665,0.0011094,0.00191335,148.58444489,147.90316663,0.25187483,148.44749489,147.76621663,0.25187483,0.0,0.0,0.0,14.85844449,14.79031666,0.02518748,14.84474949,14.77662166,0.02518748,14.79008032,14.76741364,0.01573946,0.02733459,0.00460401,0.00794041,6.7301796,6.76123919,0.01149591,6.73638852,6.76750563,0.01151721,6.7612885,6.77168957,0.0072193,0.0033,16.0,1000
41,16.11.2020,09:37:33, fem U=100V / t=30s / Ra=0.219,5 Zyklen,5.052688,999.0,3.56109,3.562079,3.568828,3.574956,14.825463,14.850916,4.15,1.068181,5.0,0.1,H23m. Nadel,0.0,3.56465465,3.56393173,0.00606927,3.56135465,3.56063173,0.00606927,3.56564464,3.55841293,0.00379264,0.0,-0.00214499,0.0011094,0.00191335,147.93316817,147.90316663,0.25187483,147.79621817,147.76621663,0.25187483,0.0,0.0,0.0,14.79331682,14.79031666,0.02518748,14.77962182,14.77662166,0.02518748,14.79742528,14.76741364,0.01573946,-0.00890173,0.00460401,0.00794041,6.75980926,6.76123919,0.01149591,6.76607299,6.76750563,0.01151721,6.75793242,6.77168957,0.0072193,0.0033,16.0,1000
42,16.11.2020,09:37:37, fem U=100V / t=30s / Ra=0.219,5 Zyklen,5.05076,1499.0,5.334802,5.327885,5.34254,5.340762,14.790889,14.785964,4.15,1.067757,5.0,0.1,H23m. Nadel,0.0,3.55890727,3.56393173,0.00606927,3.55560727,3.56063173,0.00606927,3.55429286,3.55841293,0.00379264,0.0,0.0006572,0.0011094,0.00191335,147.69465177,147.90316663,0.25187483,147.55770177,147.76621663,0.25187483,0.0,0.0,0.0,14.76946518,14.79031666,0.02518748,14.75577018,14.77662166,0.02518748,14.75031538,14.76741364,0.01573946,0.0027274,0.00460401,0.00794041,6.77072587,6.76123919,0.01149591,6.77700986,6.76750563,0.01151721,6.77951606,6.77168957,0.0072193,0.0033,16.0,1000
43,16.11.2020,09:37:40, fem U=100V / t=30s / Ra=0.219,5 Zyklen,5.053248,1999.0,7.100082,7.096129,7.10782,7.109006,14.756104,14.758566,4.15,1.068309,5.0,0.1,H23m. Nadel,0.0,3.55181691,3.56393173,0.00606927,3.54851691,3.56063173,0.00606927,3.54983942,3.55841293,0.00379264,0.0,-0.00066126,0.0011094,0.00191335,147.4004017,147.90316663,0.25187483,147.2634517,147.76621663,0.25187483,0.0,0.0,0.0,14.74004017,14.79031666,0.02518748,14.72634517,14.77662166,0.02518748,14.73183359,14.76741364,0.01573946,-0.00274421,0.00460401,0.00794041,6.78424203,6.76123919,0.01149591,6.79055114,6.76750563,0.01151721,6.78802129,6.77168957,0.0072193,0.0033,16.0,1000
44,16.11.2020,09:37:43, fem U=100V / t=30s / Ra=0.219,5 Zyklen,6.054046,499.9,1.626426,1.627348,1.634164,1.640225,13.566272,13.616591,4.15,1.279932,6.0,0.1,H23m. Nadel,0.0,3.2535027,3.25143766,0.00393584,3.25043603,3.248371,0.00393584,3.25534707,3.24234388,0.00553361,0.0,-0.00245552,0.00301356,0.00237197,135.02036207,134.93466306,0.16333751,134.89309541,134.80739639,0.16333751,0.0,0.0,0.0,13.50203621,13.49346631,0.01633375,13.48930954,13.48073964,0.01633375,13.50969034,13.45572711,0.02296447,-0.0101904,0.01250627,0.00984367,7.40629032,7.41102673,0.00896938,7.41327788,7.41802327,0.00898632,7.40209416,7.4318447,0.01268927,0.00306667,16.0,1000
45,16.11.2020,09:37:48, fem U=100V / t=30s / Ra=0.219,5 Zyklen,6.052631,999.0,3.257763,3.238262,3.265501,3.251139,13.565396,13.505732,4.15,1.279531,6.0,0.1,H23m. Nadel,0.0,3.26102402,3.25143766,0.00393584,3.25795736,3.248371,0.00393584,3.2415035,3.24234388,0.00553361,0.0,0.00822693,0.00301356,0.00237197,135.332497,134.93466306,0.16333751,135.20523033,134.80739639,0.16333751,0.0,0.0,0.0,13.5332497,13.49346631,0.01633375,13.52052303,13.48073964,0.01633375,13.45223954,13.45572711,0.02296447,0.03414175,0.01250627,0.00984367,7.38920823,7.41102673,0.00896938,7.39616358,7.41802327,0.00898632,7.43370646,7.4318447,0.01268927,0.00306667,16.0,1000
46,16.11.2020,09:37:51, fem U=100V / t=30s / Ra=0.219,5 Zyklen,6.050019,1499.0,4.870127,4.862946,4.877865,4.875823,13.504429,13.498775,4.15,1.279077,6.0,0.1,H23m. Nadel,0.0,3.24891728,3.25143766,0.00393584,3.24585061,3.248371,0.00393584,3.24412675,3.24234388,0.00553361,0.0,0.00086193,0.00301356,0.00237197,134.83006704,134.93466306,0.16333751,134.70280038,134.80739639,0.16333751,0.0,0.0,0.0,13.4830067,13.49346631,0.01633375,13.47028004,13.48073964,0.01633375,13.46312602,13.45572711,0.02296447,0.00357701,0.01250627,0.00984367,7.41674333,7.41102673,0.00896938,7.42375064,7.41802327,0.00898632,7.42769546,7.4318447,0.01268927,0.00306667,16.0,1000
47,16.11.2020,09:37:54, fem U=100V / t=30s / Ra=0.219,5 Zyklen,6.053844,1999.0,6.481371,6.453568,6.489109,6.466445,13.471637,13.424586,4.15,1.279889,6.0,0.1,H23m. Nadel,0.0,3.24230665,3.25143766,0.00393584,3.23923999,3.248371,0.00393584,3.2283982,3.24234388,0.00553361,0.0,0.00542089,0.00301356,0.00237197,134.55572611,134.93466306,0.16333751,134.42845945,134.80739639,0.16333751,0.0,0.0,0.0,13.45557261,13.49346631,0.01633375,13.44284594,13.48073964,0.01633375,13.39785253,13.45572711,0.02296447,0.02249671,0.01250627,0.00984367,7.43186506,7.41102673,0.00896938,7.43890099,7.41802327,0.00898632,7.46388272,7.4318447,0.01268927,0.00306667,16.0,1000
48,16.11.2020,09:37:57, fem U=100V / t=30s / Ra=0.219,5 Zyklen,10.049913,499.9,1.293649,1.281592,1.301387,1.294469,10.803673,10.746244,4.15,2.124712,10.0,0.1,H23m. Nadel,0.0,2.58781556,2.57250618,0.00539854,2.58541556,2.57010618,0.00539854,2.56369674,2.56498487,0.00212271,0.0,0.01085941,0.00256065,0.00285208,107.39434587,106.75900631,0.22403947,107.29474587,106.65940631,0.22403947,0.0,0.0,0.0,10.73943459,10.67590063,0.02240395,10.72947459,10.66594063,0.02240395,10.63934147,10.64468723,0.00880925,0.04506656,0.0106267,0.01183615,9.31147717,9.36701461,0.01959824,9.32012087,9.37576189,0.0196348,9.39907797,9.39437706,0.00777646,0.0024,16.0,1000
49,16.11.2020,09:38:02, fem U=100V / t=30s / Ra=0.219,5 Zyklen,10.048653,999.0,2.569809,2.567108,2.577547,2.579985,10.707529,10.717656,4.15,2.124413,10.0,0.1,H23m. Nadel,0.0,2.57238138,2.57250618,0.00539854,2.56998138,2.57010618,0.00539854,2.56967768,2.56498487,0.00212271,0.0,0.00015185,0.00256065,0.00285208,106.75382733,106.75900631,0.22403947,106.65422733,106.65940631,0.22403947,0.0,0.0,0.0,10.67538273,10.67590063,0.02240395,10.66542273,10.66594063,0.02240395,10.66416236,10.64468723,0.00880925,0.00063019,0.0106267,0.01183615,9.36734565,9.36701461,0.01959824,9.37609343,9.37576189,0.0196348,9.37720157,9.39437706,0.00777646,0.0024,16.0,1000
50,16.11.2020,09:38:05, fem U=100V / t=30s / Ra=0.219,5 Zyklen,10.048389,1499.0,3.845048,3.847617,3.852786,3.860494,10.666485,10.687825,4.15,2.124371,10.0,0.1,H23m. Nadel,0.0,2.56507538,2.57250618,0.00539854,2.56267538,2.57010618,0.00539854,2.56678919,2.56498487,0.00212271,0.0,-0.0020569,0.00256065,0.00285208,106.45062842,106.75900631,0.22403947,106.35102842,106.65940631,0.22403947,0.0,0.0,0.0,10.64506284,10.67590063,0.02240395,10.63510284,10.66594063,0.02240395,10.65217515,10.64468723,0.00880925,-0.00853615,0.0106267,0.01183615,9.39402627,9.36701461,0.01959824,9.40282398,9.37576189,0.0196348,9.38775401,9.39437706,0.00777646,0.0024,16.0,1000
51,16.11.2020,09:38:08, fem U=100V / t=30s / Ra=0.219,5 Zyklen,10.05055,1999.0,5.12694,5.116992,5.134678,5.129869,10.659788,10.649803,4.15,2.124818,10.0,0.1,H23m. Nadel,0.0,2.56475238,2.57250618,0.00539854,2.56235238,2.57010618,0.00539854,2.55977589,2.56498487,0.00212271,0.0,0.00128824,0.00256065,0.00285208,106.43722361,106.75900631,0.22403947,106.33762361,106.65940631,0.22403947,0.0,0.0,0.0,10.64372236,10.67590063,0.02240395,10.63376236,10.66594063,0.02240395,10.62306993,10.64468723,0.00880925,0.00534621,0.0106267,0.01183615,9.39520936,9.36701461,0.01959824,9.40400929,9.37576189,0.0196348,9.41347469,9.39437706,0.00777646,0.0024,16.0,1000
52,16.11.2020,09:38:12, fem U=100V / t=30s / Ra=0.219,5 Zyklen,12.045957,499.9,1.183558,1.184283,1.191296,1.19716,9.889734,9.938412,4.15,2.546636,12.0,0.1,H23m. Nadel,0.0,2.36758952,2.35549869,0.00441415,2.36538952,2.35329869,0.00441415,2.36903981,2.35253469,0.00602203,0.0,-0.00182515,0.000382,0.00088674,98.25496499,97.75319582,0.18318717,98.16366499,97.66189582,0.18318717,0.0,0.0,0.0,9.8254965,9.77531958,0.01831872,9.8163665,9.76618958,0.01831872,9.8315152,9.76301895,0.02499142,-0.00757435,0.00158532,0.00367996,10.17760273,10.22995213,0.01913081,10.18706871,10.23951588,0.01916656,10.17137216,10.24293412,0.02614212,0.0022,16.0,1000
53,16.11.2020,09:38:16, fem U=100V / t=30s / Ra=0.219,5 Zyklen,12.03756,999.0,2.35391,2.351604,2.361648,2.364481,9.810648,9.822417,4.15,2.544824,12.0,0.1,H23m. Nadel,0.0,2.35626627,2.35549869,0.00441415,2.35406627,2.35329869,0.00441415,2.35395796,2.35253469,0.00602203,0.0,5.415e-05,0.000382,0.00088674,97.78505005,97.75319582,0.18318717,97.69375005,97.66189582,0.18318717,0.0,0.0,0.0,9.77850501,9.77531958,0.01831872,9.76937501,9.76618958,0.01831872,9.76892553,9.76301895,0.02499142,0.00022474,0.00158532,0.00367996,10.22651213,10.22995213,0.01913081,10.23606934,10.23951588,0.01916656,10.23654032,10.24293412,0.02614212,0.0022,16.0,1000
54,16.11.2020,09:38:19, fem U=100V / t=30s / Ra=0.219,5 Zyklen,12.033501,1499.0,3.523471,3.512864,3.531209,3.525741,9.776196,9.761057,4.15,2.544062,12.0,0.1,H23m. Nadel,0.0,2.3505477,2.35549869,0.00441415,2.3483477,2.35329869,0.00441415,2.34347165,2.35253469,0.00602203,0.0,0.00243803,0.000382,0.00088674,97.54772949,97.75319582,0.18318717,97.45642949,97.66189582,0.18318717,0.0,0.0,0.0,9.75477295,9.77531958,0.01831872,9.74564295,9.76618958,0.01831872,9.72540734,9.76301895,0.02499142,0.01011781,0.00158532,0.00367996,10.25139186,10.22995213,0.01913081,10.26099566,10.23951588,0.01916656,10.28234567,10.24293412,0.02614212,0.0022,16.0,1000
55,16.11.2020,09:38:23, fem U=100V / t=30s / Ra=0.219,5 Zyklen,12.039426,1999.0,4.692835,4.684995,4.700573,4.697872,9.758568,9.75296,4.15,2.545272,12.0,0.1,H23m. Nadel,0.0,2.3475913,2.35549869,0.00441415,2.3453913,2.35329869,0.00441415,2.34366933,2.35253469,0.00602203,0.0,0.00086098,0.000382,0.00088674,97.42503877,97.75319582,0.18318717,97.33373877,97.66189582,0.18318717,0.0,0.0,0.0,9.74250388,9.77531958,0.01831872,9.73337388,9.76618958,0.01831872,9.72622774,9.76301895,0.02499142,0.00357307,0.00158532,0.00367996,10.26430179,10.22995213,0.01913081,10.27392981,10.23951588,0.01916656,10.28147836,10.24293412,0.02614212,0.0022,16.0,1000
56,16.11.2020,09:38:26, fem U=100V / t=30s / Ra=0.219,5 Zyklen,14.982233,499.9,1.059302,1.058973,1.06704,1.071849,8.858203,8.89813,4.15,3.167479,15.0,0.1,H23m. Nadel,0.0,2.11902781,2.11319942,0.00399291,2.11702781,2.11119942,0.00399291,2.11836967,2.11115298,0.00319083,0.0,-0.00067093,2.322e-05,0.00074146,87.93965393,87.69777609,0.16570556,87.85665393,87.61477609,0.16570556,0.0,0.0,0.0,8.79396539,8.76977761,0.01657056,8.78566539,8.76147761,0.01657056,8.79123415,8.76128485,0.01324195,-0.00278438,9.638e-05,0.00307707,11.37143433,11.40291988,0.02155352,11.38217716,11.41372243,0.02159439,11.37496719,11.41392922,0.01724854,0.002,16.0,1000
57,16.11.2020,09:38:30, fem U=100V / t=30s / Ra=0.219,5 Zyklen,15.028575,999.0,2.118706,2.11225,2.126444,2.125126,8.833577,8.828103,4.15,3.177188,15.0,0.1,H23m. Nadel,0.0,2.12082683,2.11319942,0.00399291,2.11882683,2.11119942,0.00399291,2.11436436,2.11115298,0.00319083,0.0,0.00223123,2.322e-05,0.00074146,88.01431331,87.69777609,0.16570556,87.93131331,87.61477609,0.16570556,0.0,0.0,0.0,8.80143133,8.76977761,0.01657056,8.79313133,8.76147761,0.01657056,8.77461211,8.76128485,0.01324195,0.00925961,9.638e-05,0.00307707,11.36178835,11.40291988,0.02155352,11.37251296,11.41372243,0.02159439,11.39651516,11.41392922,0.01724854,0.002,16.0,1000
58,16.11.2020,09:38:34, fem U=100V / t=30s / Ra=0.219,5 Zyklen,15.016508,1499.0,3.160717,3.159268,3.168455,3.172145,8.771907,8.782122,4.15,3.174686,15.0,0.1,H23m. Nadel,0.0,2.10855037,2.11319942,0.00399291,2.10655037,2.11119942,0.00399291,2.10758372,2.11115298,0.00319083,0.0,-0.00051668,2.322e-05,0.00074146,87.50484023,87.69777609,0.16570556,87.42184023,87.61477609,0.16570556,0.0,0.0,0.0,8.75048402,8.76977761,0.01657056,8.74218402,8.76147761,0.01657056,8.74647245,8.76128485,0.01324195,-0.00214421,9.638e-05,0.00307707,11.42793927,11.40291988,0.02155352,11.43878918,11.41372243,0.02159439,11.4331807,11.41392922,0.01724854,0.002,16.0,1000
