Repository: Cookiemonster1337/ContactResistanceAnalysis

File: cr_library_2.csv (part 2 of 82)
age[mV],voltage_needle[mV],R_ges / mOhm*cm²,R_bulk / mOhm*cm²,contact_area[cm2],p_Kraftsensor / ?,pressure_rounded[bar],sample_thickness[cm],parameters,[mV]_in_[V],main_resistance[mOhm],main_resistance_mean[mOhm],main_resistance_error[mOhm],flow_resistance[mOhm],flow_resistance_mean[mOhm],flow_resistance_error[mOhm],bulk_resistance[mOhm],bulk_resistance_mean[mOhm],bulk_resistance_error[mOhm],bulk_resistance_sub[mOhm],contact_resistance[mOhm],contact_resistance_mean[mOhm],contact_resistance_error[mOhm],vs_main_resistance[mOhm*cm],vs_main_resistance_mean[mOhm*cm],vs_main_resistance_error[mOhm*cm],vs_flow_resistance[mOhm*cm],vs_flow_resistance_mean[mOhm*cm],vs_flow_resistance_error[mOhm*cm],vs_bulk_resistance[mOhm*cm],vs_bulk_resistance_mean[mOhm*cm],vs_bulk_resistance_error[mOhm*cm],as_main_resistance[mOhm*cm2],as_main_resistance_mean[mOhm*cm2],as_main_resistance_error[mOhm*cm2],as_flow_resistance[mOhm*cm2],as_flow_resistance_mean[mOhm*cm2],as_flow_resistance_error[mOhm*cm2],as_bulk_resistance[mOhm*cm2],as_bulk_resistance_mean[mOhm*cm2],as_bulk_resistance_error[mOhm*cm2],as_contact_resistance[mOhm*cm2],as_contact_resistance_mean[mOhm*cm2],as_contact_resistance_error[mOhm*cm2],vs_main_conductance[S/cm],vs_main_conductance_mean[S/cm],vs_main_conductance_error[S/cm],vs_flow_conductance[S/cm],vs_flow_conductance_mean[S/cm],vs_flow_conductance_error[S/cm],vs_bulk_conductance[S/cm],vs_bulk_conductance_mean[S/cm],vs_bulk_conductance_error[S/cm],degradation_corr[mOhm],cycle,[mV] in [V]
59,16.11.2020,09:38:37, fem U=100V / t=30s / Ra=0.219,5 Zyklen,15.027829,1999.0,4.206681,4.206484,4.214419,4.219361,8.749295,8.759553,4.15,3.177221,15.0,0.1,H23m. Nadel,0.0,2.1043927,2.11319942,0.00399291,2.1023927,2.11119942,0.00399291,2.10429415,2.11115298,0.00319083,0.0,-0.00095073,2.322e-05,0.00074146,87.3322969,87.69777609,0.16570556,87.2492969,87.61477609,0.16570556,0.0,0.0,0.0,8.73322969,8.76977761,0.01657056,8.72492969,8.76147761,0.01657056,8.73282071,8.76128485,0.01324195,-0.00394551,9.638e-05,0.00307707,11.45051757,11.40291988,0.02155352,11.46141041,11.41372243,0.02159439,11.45105383,11.41392922,0.01724854,0.002,16.0,1000
60,16.11.2020,09:38:40, fem U=100V / t=30s / Ra=0.219,5 Zyklen,20.024673,499.9,0.923319,0.922792,0.931057,0.935669,7.729317,7.767602,4.15,4.233507,20.0,0.1,H23m. Nadel,0.0,1.8470074,1.83820916,0.00377826,1.84529907,1.83650083,0.00377826,1.84595319,1.83414649,0.00469009,0.0,-0.00032706,0.00117717,0.00077603,76.65080716,76.28568008,0.15679797,76.57991133,76.21478425,0.15679797,0.0,0.0,0.0,7.66508072,7.62856801,0.0156798,7.65799113,7.62147842,0.0156798,7.66070574,7.61170792,0.01946388,-0.0013573,0.00488525,0.00322051,13.04617703,13.10878636,0.0269619,13.05825487,13.12098061,0.0270121,13.05362761,13.13791347,0.03356814,0.00170833,16.0,1000
61,16.11.2020,09:38:45, fem U=100V / t=30s / Ra=0.219,5 Zyklen,20.0315,999.0,1.836001,1.833892,1.843739,1.846769,7.659175,7.671764,4.15,4.235,20.0,0.1,H23m. Nadel,0.0,1.83783884,1.83820916,0.00377826,1.83613051,1.83650083,0.00377826,1.83572773,1.83414649,0.00469009,0.0,0.00020139,0.00117717,0.00077603,76.27031181,76.28568008,0.15679797,76.19941598,76.21478425,0.15679797,0.0,0.0,0.0,7.62703118,7.62856801,0.0156798,7.6199416,7.62147842,0.0156798,7.61827007,7.61170792,0.01946388,0.00083576,0.00488525,0.00322051,13.11126146,13.10878636,0.0269619,13.12346016,13.12098061,0.0270121,13.12633959,13.13791347,0.03356814,0.00170833,16.0,1000
62,16.11.2020,09:38:48, fem U=100V / t=30s / Ra=0.219,5 Zyklen,20.033724,1499.0,2.757248,2.745389,2.764986,2.758265,7.654897,7.636292,4.15,4.235385,20.0,0.1,H23m. Nadel,0.0,1.83939159,1.83820916,0.00377826,1.83768326,1.83650083,0.00377826,1.83148032,1.83414649,0.00469009,0.0,0.00310147,0.00117717,0.00077603,76.33475117,76.28568008,0.15679797,76.26385533,76.21478425,0.15679797,0.0,0.0,0.0,7.63347512,7.62856801,0.0156798,7.62638553,7.62147842,0.0156798,7.60064333,7.61170792,0.01946388,0.0128711,0.00488525,0.00322051,13.10019336,13.10878636,0.0269619,13.11237146,13.12098061,0.0270121,13.15678103,13.13791347,0.03356814,0.00170833,16.0,1000
63,16.11.2020,09:38:51, fem U=100V / t=30s / Ra=0.219,5 Zyklen,20.029743,1999.0,3.655369,3.645026,3.663107,3.657903,7.60475,7.593945,4.15,4.234595,20.0,0.1,H23m. Nadel,0.0,1.8285988,1.83820916,0.00377826,1.82689047,1.83650083,0.00377826,1.82342471,1.83414649,0.00469009,0.0,0.00173288,0.00117717,0.00077603,75.88685018,76.28568008,0.15679797,75.81595434,76.21478425,0.15679797,0.0,0.0,0.0,7.58868502,7.62856801,0.0156798,7.58159543,7.62147842,0.0156798,7.56721256,7.61170792,0.01946388,0.00719144,0.00488525,0.00322051,13.1775136,13.10878636,0.0269619,13.18983595,13.12098061,0.0270121,13.21490565,13.13791347,0.03356814,0.00170833,16.0,1000
64,16.11.2020,09:39:01, fem U=100V / t=30s / Ra=0.219,5 Zyklen,2.072116,499.9,2.619222,2.608351,2.62696,2.621228,21.808129,21.760545,4.15,0.437631,2.0,0.1,H23m. Nadel,0.0,5.2394919,5.19225367,0.01739325,5.2345919,5.18735367,0.01739325,5.21774555,5.18339395,0.01326894,0.0,0.00842317,0.00197986,0.00219882,217.43891378,215.47852722,0.72181984,217.23556378,215.27517722,0.72181984,0.0,0.0,0.0,21.74389138,21.54785272,0.07218198,21.72355638,21.52751772,0.07218198,21.65364403,21.51108488,0.05506609,0.03495617,0.00821642,0.00912512,4.5989928,4.64098935,0.01549386,4.60329783,4.64537355,0.01552309,4.61816034,4.64885722,0.01187882,0.0049,17.0,1000
65,16.11.2020,09:39:06, fem U=100V / t=30s / Ra=0.219,5 Zyklen,2.07182,999.0,5.19032,5.184654,5.198058,5.197531,21.593535,21.591346,4.15,0.438039,2.0,0.1,H23m. Nadel,0.0,5.19551552,5.19225367,0.01739325,5.19061552,5.18735367,0.01739325,5.18984384,5.18339395,0.01326894,0.0,0.00038584,0.00197986,0.00219882,215.61389389,215.47852722,0.72181984,215.41054389,215.27517722,0.72181984,0.0,0.0,0.0,21.56138939,21.54785272,0.07218198,21.54105439,21.52751772,0.07218198,21.53785195,21.51108488,0.05506609,0.00160122,0.00821642,0.00912512,4.63792004,4.64098935,0.01549386,4.64229829,4.64537355,0.01552309,4.64298855,4.64885722,0.01187882,0.0049,17.0,1000
66,16.11.2020,09:39:09, fem U=100V / t=30s / Ra=0.219,5 Zyklen,2.065647,1499.0,7.75661,7.747452,7.764348,7.760329,21.495693,21.484567,4.15,0.436668,2.0,0.1,H23m. Nadel,0.0,5.17452302,5.19225367,0.01739325,5.16962302,5.18735367,0.01739325,5.16841361,5.18339395,0.01326894,0.0,0.0006047,0.00197986,0.00219882,214.74270514,215.47852722,0.72181984,214.53935514,215.27517722,0.72181984,0.0,0.0,0.0,21.47427051,21.54785272,0.07218198,21.45393551,21.52751772,0.07218198,21.44891648,21.51108488,0.05506609,0.00250952,0.00821642,0.00912512,4.6567356,4.64098935,0.01549386,4.66114946,4.64537355,0.01552309,4.66224017,4.64885722,0.01187882,0.0049,17.0,1000
67,16.11.2020,09:39:12, fem U=100V / t=30s / Ra=0.219,5 Zyklen,2.068866,1999.0,10.313809,10.309988,10.321547,10.322865,21.427924,21.43066,4.15,0.437368,2.0,0.1,H23m. Nadel,0.0,5.15948424,5.19225367,0.01739325,5.15458424,5.18735367,0.01739325,5.15757279,5.18339395,0.01326894,0.0,-0.00149427,0.00197986,0.00219882,214.11859605,215.47852722,0.72181984,213.91524605,215.27517722,0.72181984,0.0,0.0,0.0,21.4118596,21.54785272,0.07218198,21.3915246,21.52751772,0.07218198,21.40392706,21.51108488,0.05506609,-0.00620123,0.00821642,0.00912512,4.67030897,4.64098935,0.01549386,4.67474861,4.64537355,0.01552309,4.67203984,4.64885722,0.01187882,0.0049,17.0,1000
68,16.11.2020,09:39:16, fem U=100V / t=30s / Ra=0.219,5 Zyklen,3.029213,499.9,2.189135,2.182349,2.196873,2.195226,18.237697,18.224023,4.15,0.640413,3.0,0.1,H23m. Nadel,0.0,4.37914583,4.37117506,0.00500205,4.37504583,4.36707506,0.00500205,4.36557111,4.36255903,0.00429578,0.0,0.00473736,0.00225802,0.00088141,181.73455191,181.40376494,0.20758502,181.56440191,181.23361494,0.20758502,0.0,0.0,0.0,18.17345519,18.14037649,0.0207585,18.15644019,18.12336149,0.0207585,18.11712012,18.10461997,0.01782748,0.01966003,0.00937076,0.00365784,5.50253097,5.51258642,0.00631143,5.50768757,5.51776191,0.00632329,5.51964105,5.52346811,0.00544203,0.0041,17.0,1000
69,16.11.2020,09:39:20, fem U=100V / t=30s / Ra=0.219,5 Zyklen,3.043536,999.0,4.375343,4.367503,4.383081,4.38038,18.207994,18.196772,4.15,0.64349,3.0,0.1,H23m. Nadel,0.0,4.37972272,4.37117506,0.00500205,4.37562272,4.36707506,0.00500205,4.37187487,4.36255903,0.00429578,0.0,0.00187392,0.00225802,0.00088141,181.75849299,181.40376494,0.20758502,181.58834299,181.23361494,0.20758502,0.0,0.0,0.0,18.1758493,18.14037649,0.0207585,18.1588343,18.12336149,0.0207585,18.14328073,18.10461997,0.01782748,0.00777678,0.00937076,0.00365784,5.50180618,5.51258642,0.00631143,5.50696142,5.51776191,0.00632329,5.51168234,5.52346811,0.00544203,0.0041,17.0,1000
70,16.11.2020,09:39:23, fem U=100V / t=30s / Ra=0.219,5 Zyklen,3.050316,1499.0,6.545541,6.537701,6.553279,6.550578,18.142835,18.135357,4.15,0.644841,3.0,0.1,H23m. Nadel,0.0,4.36660507,4.37117506,0.00500205,4.36250507,4.36707506,0.00500205,4.36137492,4.36255903,0.00429578,0.0,0.00056508,0.00225802,0.00088141,181.21411041,181.40376494,0.20758502,181.04396041,181.23361494,0.20758502,0.0,0.0,0.0,18.12141104,18.14037649,0.0207585,18.10439604,18.12336149,0.0207585,18.0997059,18.10461997,0.01782748,0.00234507,0.00937076,0.00365784,5.51833407,5.51258642,0.00631143,5.52352035,5.51776191,0.00632329,5.52495165,5.52346811,0.00544203,0.0041,17.0,1000
71,16.11.2020,09:39:27, fem U=100V / t=30s / Ra=0.219,5 Zyklen,3.056894,1999.0,8.714094,8.698479,8.721832,8.711356,18.106854,18.085107,4.15,0.646301,3.0,0.1,H23m. Nadel,0.0,4.35922661,4.37117506,0.00500205,4.35512661,4.36707506,0.00500205,4.35141521,4.36255903,0.00429578,0.0,0.0018557,0.00225802,0.00088141,180.90790445,181.40376494,0.20758502,180.73775445,181.23361494,0.20758502,0.0,0.0,0.0,18.09079045,18.14037649,0.0207585,18.07377545,18.12336149,0.0207585,18.05837311,18.10461997,0.01782748,0.00770117,0.00937076,0.00365784,5.52767444,5.51258642,0.00631143,5.5328783,5.51776191,0.00632329,5.5375974,5.52346811,0.00544203,0.0041,17.0,1000
72,16.11.2020,09:39:30, fem U=100V / t=30s / Ra=0.219,5 Zyklen,5.051631,499.9,1.779868,1.766691,1.787606,1.779568,14.840098,14.773371,4.15,1.067954,5.0,0.1,H23m. Nadel,0.0,3.56044809,3.55081158,0.0039501,3.55714809,3.54751158,0.0039501,3.53408882,3.53998007,0.00296275,0.0,0.01152964,0.00376575,0.00267565,147.75859572,147.35868047,0.16392913,147.62164572,147.22173047,0.16392913,0.0,0.0,0.0,14.77585957,14.73586805,0.01639291,14.76216457,14.72217305,0.01639291,14.66646859,14.69091728,0.01229543,0.04784799,0.01562788,0.01110396,6.76779578,6.78618802,0.00754786,6.77407432,6.79250078,0.00756191,6.8182739,6.8069412,0.00569692,0.0033,17.0,1000
73,16.11.2020,09:39:34, fem U=100V / t=30s / Ra=0.219,5 Zyklen,5.050464,999.0,3.549363,3.540535,3.557101,3.553412,14.776746,14.76142,4.15,1.067721,5.0,0.1,H23m. Nadel,0.0,3.55291592,3.55081158,0.0039501,3.54961592,3.54751158,0.0039501,3.54407908,3.53998007,0.00296275,0.0,0.00276842,0.00376575,0.00267565,147.44601051,147.35868047,0.16392913,147.30906051,147.22173047,0.16392913,0.0,0.0,0.0,14.74460105,14.73586805,0.01639291,14.73090605,14.72217305,0.01639291,14.70792818,14.69091728,0.01229543,0.01148894,0.01562788,0.01110396,6.78214349,6.78618802,0.00754786,6.7884487,6.79250078,0.00756191,6.79905414,6.8069412,0.00569692,0.0033,17.0,1000
74,16.11.2020,09:39:38, fem U=100V / t=30s / Ra=0.219,5 Zyklen,5.056031,1499.0,5.318727,5.315433,5.326465,5.32831,14.746384,14.751491,4.15,1.068852,5.0,0.1,H23m. Nadel,0.0,3.54818346,3.55081158,0.0039501,3.54488346,3.54751158,0.0039501,3.54598599,3.53998007,0.00296275,0.0,-0.00055127,0.00376575,0.00267565,147.24961341,147.35868047,0.16392913,147.11266341,147.22173047,0.16392913,0.0,0.0,0.0,14.72496134,14.73586805,0.01639291,14.71126634,14.72217305,0.01639291,14.71584186,14.69091728,0.01229543,-0.00228776,0.01562788,0.01110396,6.79118931,6.78618802,0.00754786,6.79751136,6.79250078,0.00756191,6.79539784,6.8069412,0.00569692,0.0033,17.0,1000
75,16.11.2020,09:39:41, fem U=100V / t=30s / Ra=0.219,5 Zyklen,5.05866,1999.0,7.079856,7.067997,7.087594,7.080874,14.714114,14.700163,4.15,1.069467,5.0,0.1,H23m. Nadel,0.0,3.54169885,3.55081158,0.0039501,3.53839885,3.54751158,0.0039501,3.53576638,3.53998007,0.00296275,0.0,0.00131623,0.00376575,0.00267565,146.98050225,147.35868047,0.16392913,146.84355225,147.22173047,0.16392913,0.0,0.0,0.0,14.69805023,14.73586805,0.01639291,14.68435523,14.72217305,0.01639291,14.67343049,14.69091728,0.01229543,0.00546237,0.01562788,0.01110396,6.80362351,6.78618802,0.00754786,6.80996874,6.79250078,0.00756191,6.81503893,6.8069412,0.00569692,0.0033,17.0,1000
76,16.11.2020,09:39:44, fem U=100V / t=30s / Ra=0.219,5 Zyklen,6.043332,499.9,1.629259,1.624845,1.636997,1.637721,13.589791,13.595807,4.15,1.277641,6.0,0.1,H23m. Nadel,0.0,3.25916983,3.24650877,0.00570141,3.25610317,3.2434421,0.00570141,3.25034007,3.23990554,0.00436015,0.0,0.00288155,0.00176828,0.00080716,135.25554811,134.73011387,0.23660832,135.12828144,134.60284721,0.23660832,0.0,0.0,0.0,13.52555481,13.47301139,0.02366083,13.51282814,13.46028472,0.02366083,13.48891128,13.44560799,0.01809461,0.01195843,0.00733837,0.00334973,7.39341206,7.42231431,0.01303455,7.40037533,7.42933222,0.01305921,7.41349675,7.43741327,0.01000808,0.00306667,17.0,1000
77,16.11.2020,09:39:49, fem U=100V / t=30s / Ra=0.219,5 Zyklen,6.052833,999.0,3.249199,3.239316,3.256937,3.252193,13.529816,13.510111,4.15,1.279626,6.0,0.1,H23m. Nadel,0.0,3.25245145,3.24650877,0.00570141,3.24938478,3.2434421,0.00570141,3.24255856,3.23990554,0.00436015,0.0,0.00341311,0.00176828,0.00080716,134.97673524,134.73011387,0.23660832,134.84946857,134.60284721,0.23660832,0.0,0.0,0.0,13.49767352,13.47301139,0.02366083,13.48494686,13.46028472,0.02366083,13.45661802,13.44560799,0.01809461,0.01416442,0.00733837,0.00334973,7.40868416,7.42231431,0.01303455,7.41567624,7.42933222,0.01305921,7.4312877,7.43741327,0.01000808,0.00306667,17.0,1000
78,16.11.2020,09:39:52, fem U=100V / t=30s / Ra=0.219,5 Zyklen,6.058587,1499.0,4.857477,4.852273,4.865215,4.86515,13.469409,13.469226,4.15,1.280833,6.0,0.1,H23m. Nadel,0.0,3.24047832,3.24650877,0.00570141,3.23741165,3.2434421,0.00570141,3.23700667,3.23990554,0.00436015,0.0,0.00020249,0.00176828,0.00080716,134.47985023,134.73011387,0.23660832,134.35258357,134.60284721,0.23660832,0.0,0.0,0.0,13.44798502,13.47301139,0.02366083,13.43525836,13.46028472,0.02366083,13.43357769,13.44560799,0.01809461,0.00084034,0.00733837,0.00334973,7.43605825,7.42231431,0.01303455,7.44310212,7.42933222,0.01305921,7.44403333,7.43741327,0.01000808,0.00306667,17.0,1000
79,16.11.2020,09:39:55, fem U=100V / t=30s / Ra=0.219,5 Zyklen,6.059894,1999.0,6.464637,6.456204,6.472375,6.46908,13.436896,13.430057,4.15,1.281103,6.0,0.1,H23m. Nadel,0.0,3.23393547,3.24650877,0.00570141,3.2308688,3.2434421,0.00570141,3.22971686,3.23990554,0.00436015,0.0,0.00057597,0.00176828,0.00080716,134.20832191,134.73011387,0.23660832,134.08105524,134.60284721,0.23660832,0.0,0.0,0.0,13.42083219,13.47301139,0.02366083,13.40810552,13.46028472,0.02366083,13.40332496,13.44560799,0.01809461,0.00239028,0.00733837,0.00334973,7.45110278,7.42231431,0.01303455,7.45817519,7.42933222,0.01305921,7.4608353,7.43741327,0.01000808,0.00306667,17.0,1000
80,16.11.2020,09:39:58, fem U=100V / t=30s / Ra=0.219,5 Zyklen,10.052479,499.9,1.293847,1.284359,1.301585,1.297236,10.805313,10.769215,4.15,2.125173,10.0,0.1,H23m. Nadel,0.0,2.58821164,2.56990805,0.00665437,2.58581164,2.56750805,0.00665437,2.56923185,2.56531625,0.00173312,0.0,0.0082899,0.0010959,0.00259193,107.41078316,106.65118391,0.27615619,107.31118316,106.55158391,0.27615619,0.0,0.0,0.0,10.74107832,10.66511839,0.02761562,10.73111832,10.65515839,0.02761562,10.66231216,10.64606246,0.00719243,0.03440308,0.00454797,0.01075651,9.31005222,9.37654902,0.02420584,9.31869327,9.38531418,0.02425105,9.37882876,9.39315708,0.00634819,0.0024,17.0,1000
81,16.11.2020,09:40:03, fem U=100V / t=30s / Ra=0.219,5 Zyklen,10.04108,999.0,2.568558,2.563287,2.576296,2.576164,10.702329,10.701782,4.15,2.122723,10.0,0.1,H23m. Nadel,0.0,2.57112913,2.56990805,0.00665437,2.56872913,2.56750805,0.00665437,2.56585285,2.56531625,0.00173312,0.0,0.00143814,0.0010959,0.00259193,106.70185886,106.65118391,0.27615619,106.60225886,106.55158391,0.27615619,0.0,0.0,0.0,10.67018589,10.66511839,0.02761562,10.66022589,10.65515839,0.02761562,10.64828934,10.64606246,0.00719243,0.00596827,0.00454797,0.01075651,9.37190796,9.37654902,0.02420584,9.38066426,9.38531418,0.02425105,9.39117982,9.39315708,0.00634819,0.0024,17.0,1000
82,16.11.2020,09:40:06, fem U=100V / t=30s / Ra=0.219,5 Zyklen,10.036383,1499.0,3.839843,3.845509,3.847581,3.858386,10.652075,10.681989,4.15,2.121879,10.0,0.1,H23m. Nadel,0.0,2.56160307,2.56990805,0.00665437,2.55920307,2.56750805,0.00665437,2.56538292,2.56531625,0.00173312,0.0,-0.00308993,0.0010959,0.00259193,106.30652735,106.65118391,0.27615619,106.20692735,106.55158391,0.27615619,0.0,0.0,0.0,10.63065274,10.66511839,0.02761562,10.62069274,10.65515839,0.02761562,10.64633913,10.64606246,0.00719243,-0.0128232,0.00454797,0.01075651,9.4067601,9.37654902,0.02420584,9.41558169,9.38531418,0.02425105,9.39290011,9.39315708,0.00634819,0.0024,17.0,1000
83,16.11.2020,09:40:09, fem U=100V / t=30s / Ra=0.219,5 Zyklen,10.041733,1999.0,5.114818,5.119034,5.122556,5.131911,10.634621,10.654043,4.15,2.122957,10.0,0.1,H23m. Nadel,0.0,2.55868834,2.56990805,0.00665437,2.55628834,2.56750805,0.00665437,2.5607974,2.56531625,0.00173312,0.0,-0.00225453,0.0010959,0.00259193,106.18556628,106.65118391,0.27615619,106.08596628,106.55158391,0.27615619,0.0,0.0,0.0,10.61855663,10.66511839,0.02761562,10.60859663,10.65515839,0.02761562,10.6273092,10.64606246,0.00719243,-0.00935629,0.00454797,0.01075651,9.41747579,9.37654902,0.02420584,9.4263175,9.38531418,0.02425105,9.40971963,9.39315708,0.00634819,0.0024,17.0,1000
84,16.11.2020,09:40:13, fem U=100V / t=30s / Ra=0.219,5 Zyklen,12.049285,499.9,1.183163,1.168339,1.190901,1.181216,9.886452,9.806052,4.15,2.547353,12.0,0.1,H23m. Nadel,0.0,2.36679936,2.35176006,0.00528652,2.36459936,2.34956006,0.00528652,2.33714543,2.34216565,0.00391953,0.0,0.01372697,0.00369721,0.00353259,98.22217343,97.59804246,0.21939062,98.13087343,97.50674246,0.21939062,0.0,0.0,0.0,9.82221734,9.75980425,0.02193906,9.81308734,9.75067425,0.02193906,9.69915353,9.71998743,0.01626607,0.05696691,0.01534341,0.01466023,10.18100053,10.24626197,0.02295845,10.19047283,10.2558563,0.02300139,10.31017807,10.28816532,0.01716576,0.0022,17.0,1000
85,16.11.2020,09:40:17, fem U=100V / t=30s / Ra=0.219,5 Zyklen,12.048757,999.0,2.348837,2.35134,2.356575,2.364217,9.789574,9.821322,4.15,2.547169,12.0,0.1,H23m. Nadel,0.0,2.35118819,2.35176006,0.00528652,2.34898819,2.34956006,0.00528652,2.35369369,2.34216565,0.00391953,0.0,-0.00235275,0.00369721,0.00353259,97.57430981,97.59804246,0.21939062,97.48300981,97.50674246,0.21939062,0.0,0.0,0.0,9.75743098,9.75980425,0.02193906,9.74830098,9.75067425,0.02193906,9.76782883,9.71998743,0.01626607,-0.00976392,0.01534341,0.01466023,10.24859927,10.24626197,0.02295845,10.25819783,10.2558563,0.02300139,10.23768964,10.28816532,0.01716576,0.0022,17.0,1000
86,16.11.2020,09:40:20, fem U=100V / t=30s / Ra=0.219,5 Zyklen,12.03476,1499.0,3.516619,3.50364,3.524357,3.516517,9.757226,9.735521,4.15,2.544308,12.0,0.1,H23m. Nadel,0.0,2.34597665,2.35176006,0.00528652,2.34377665,2.34956006,0.00528652,2.33731821,2.34216565,0.00391953,0.0,0.00322922,0.00369721,0.00353259,97.35803102,97.59804246,0.21939062,97.26673102,97.50674246,0.21939062,0.0,0.0,0.0,9.7358031,9.75980425,0.02193906,9.7266731,9.75067425,0.02193906,9.69987058,9.71998743,0.01626607,0.01340126,0.01534341,0.01466023,10.27136631,10.24626197,0.02295845,10.28100759,10.2558563,0.02300139,10.3094159,10.28816532,0.01716576,0.0022,17.0,1000
87,16.11.2020,09:40:24, fem U=100V / t=30s / Ra=0.219,5 Zyklen,12.031759,1999.0,4.683809,4.67867,4.691547,4.691547,9.73983,9.73983,4.15,2.54371,12.0,0.1,H23m. Nadel,0.0,2.34307604,2.35176006,0.00528652,2.34087604,2.34956006,0.00528652,2.34050525,2.34216565,0.00391953,0.0,0.00018539,0.00369721,0.00353259,97.23765558,97.59804246,0.21939062,97.14635558,97.50674246,0.21939062,0.0,0.0,0.0,9.72376556,9.75980425,0.02193906,9.71463556,9.75067425,0.02193906,9.7130968,9.71998743,0.01626607,0.00076938,0.01534341,0.01466023,10.28408176,10.24626197,0.02295845,10.29374694,10.2558563,0.02300139,10.29537768,10.28816532,0.01716576,0.0022,17.0,1000
88,16.11.2020,09:40:27, fem U=100V / t=30s / Ra=0.219,5 Zyklen,14.983695,499.9,1.06174,1.052055,1.069478,1.064932,8.87844,8.840701,4.15,3.167624,15.0,0.1,H23m. Nadel,0.0,2.12390478,2.11078619,0.00458241,2.12190478,2.10878619,0.00458241,2.10453091,2.10536618,0.00185692,0.0,0.00868694,0.00171001,0.00263263,88.14204841,87.5976269,0.19016987,88.05904841,87.5146269,0.19016987,0.0,0.0,0.0,8.81420484,8.75976269,0.01901699,8.80590484,8.75146269,0.01901699,8.73380326,8.73726963,0.00770623,0.03605079,0.00709653,0.01092542,11.3453229,11.41599526,0.02470269,11.35601642,11.42682264,0.02474949,11.44976559,11.44524974,0.01007938,0.002,17.0,1000
89,16.11.2020,09:40:31, fem U=100V / t=30s / Ra=0.219,5 Zyklen,15.036056,999.0,2.103224,2.108692,2.110961,2.121569,8.769259,8.813324,4.15,3.178746,15.0,0.1,H23m. Nadel,0.0,2.10532933,2.11078619,0.00458241,2.10332933,2.10878619,0.00458241,2.1108028,2.10536618,0.00185692,0.0,-0.00373674,0.00171001,0.00263263,87.37116717,87.5976269,0.19016987,87.28816717,87.5146269,0.19016987,0.0,0.0,0.0,8.73711672,8.75976269,0.01901699,8.72881672,8.75146269,0.01901699,8.75983163,8.73726963,0.00770623,-0.01550746,0.00709653,0.01092542,11.44542339,11.41599526,0.02470269,11.45630654,11.42682264,0.02474949,11.41574453,11.44524974,0.01007938,0.002,17.0,1000
90,16.11.2020,09:40:35, fem U=100V / t=30s / Ra=0.219,5 Zyklen,15.014968,1499.0,3.163155,3.153272,3.170893,3.166149,8.778656,8.765523,4.15,3.174387,15.0,0.1,H23m. Nadel,0.0,2.11017678,2.11078619,0.00458241,2.10817678,2.10878619,0.00458241,2.10358372,2.10536618,0.00185692,0.0,0.00229653,0.00171001,0.00263263,87.57233656,87.5976269,0.19016987,87.48933656,87.5146269,0.19016987,0.0,0.0,0.0,8.75723366,8.75976269,0.01901699,8.74893366,8.75146269,0.01901699,8.72987245,8.73726963,0.00770623,0.0095306,0.00709653,0.01092542,11.41913119,11.41599526,0.02470269,11.42996437,11.42682264,0.02474949,11.45492109,11.44524974,0.01007938,0.002,17.0,1000
91,16.11.2020,09:40:38, fem U=100V / t=30s / Ra=0.219,5 Zyklen,15.019929,1999.0,4.205364,4.202992,4.213102,4.215869,8.746559,8.752304,4.15,3.175459,15.0,0.1,H23m. Nadel,0.0,2.10373387,2.11078619,0.00458241,2.10173387,2.10878619,0.00458241,2.10254727,2.10536618,0.00185692,0.0,-0.0004067,0.00171001,0.00263263,87.30495548,87.5976269,0.19016987,87.22195548,87.5146269,0.19016987,0.0,0.0,0.0,8.73049555,8.75976269,0.01901699,8.72219555,8.75146269,0.01901699,8.72557119,8.73726963,0.00770623,-0.00168782,0.00709653,0.01092542,11.45410354,11.41599526,0.02470269,11.46500322,11.42682264,0.02474949,11.46056778,11.44524974,0.01007938,0.002,17.0,1000
92,16.11.2020,09:40:41, fem U=100V / t=30s / Ra=0.219,5 Zyklen,20.038405,499.9,0.921145,0.918773,0.928883,0.93165,7.711268,7.734239,4.15,4.236114,20.0,0.1,H23m. Nadel,0.0,1.84265853,1.83655326,0.00344023,1.8409502,1.83484493,0.00344023,1.83791358,1.83216585,0.00223156,0.0,0.00151831,0.00133954,0.00190967,76.47032907,76.21696024,0.14276935,76.39943323,76.14606441,0.14276935,0.0,0.0,0.0,7.64703291,7.62169602,0.01427693,7.63994332,7.61460644,0.01427693,7.62734137,7.60348828,0.00926095,0.00630098,0.00555908,0.00792512,13.0769674,13.1205775,0.02459329,13.08910234,13.13279368,0.02463912,13.11072826,13.15191673,0.01600445,0.00170833,17.0,1000
93,16.11.2020,09:40:46, fem U=100V / t=30s / Ra=0.219,5 Zyklen,20.039913,999.0,1.840085,1.82625,1.847823,1.839127,7.676143,7.640016,4.15,4.236769,20.0,0.1,H23m. Nadel,0.0,1.84192693,1.83655326,0.00344023,1.84021859,1.83484493,0.00344023,1.82807808,1.83216585,0.00223156,0.0,0.00607026,0.00133954,0.00190967,76.43996747,76.21696024,0.14276935,76.36907163,76.14606441,0.14276935,0.0,0.0,0.0,7.64399675,7.62169602,0.01427693,7.63690716,7.61460644,0.01427693,7.58652402,7.60348828,0.00926095,0.02519157,0.00555908,0.00792512,13.08216151,13.1205775,0.02459329,13.09430609,13.13279368,0.02463912,13.18126716,13.15191673,0.01600445,0.00170833,17.0,1000
94,16.11.2020,09:40:49, fem U=100V / t=30s / Ra=0.219,5 Zyklen,20.038047,1499.0,2.74104,2.748287,2.748778,2.761164,7.610026,7.644317,4.15,4.236295,20.0,0.1,H23m. Nadel,0.0,1.82857905,1.83655326,0.00344023,1.82687072,1.83484493,0.00344023,1.83341361,1.83216585,0.00223156,0.0,-0.00327144,0.00133954,0.00190967,75.88603069,76.21696024,0.14276935,75.81513485,76.14606441,0.14276935,0.0,0.0,0.0,7.58860307,7.62169602,0.01427693,7.58151349,7.61460644,0.01427693,7.60866648,7.60348828,0.00926095,-0.0135765,0.00555908,0.00792512,13.1776559,13.1205775,0.02459329,13.18997852,13.13279368,0.02463912,13.14290754,13.15191673,0.01600445,0.00170833,17.0,1000
95,16.11.2020,09:40:52, fem U=100V / t=30s / Ra=0.219,5 Zyklen,20.031049,1999.0,3.664264,3.656687,3.672002,3.669564,7.623215,7.618154,4.15,4.234737,20.0,0.1,H23m. Nadel,0.0,1.83304852,1.83655326,0.00344023,1.83134019,1.83484493,0.00344023,1.82925813,1.83216585,0.00223156,0.0,0.00104103,0.00133954,0.00190967,76.07151376,76.21696024,0.14276935,76.00061792,76.14606441,0.14276935,0.0,0.0,0.0,7.60715138,7.62169602,0.01427693,7.60006179,7.61460644,0.01427693,7.59142124,7.60348828,0.00926095,0.00432028,0.00555908,0.00792512,13.14552519,13.1205775,0.02459329,13.15778776,13.13279368,0.02463912,13.17276395,13.15191673,0.01600445,0.00170833,17.0,1000
96,16.11.2020,09:41:02, fem U=100V / t=30s / Ra=0.219,5 Zyklen,2.070063,499.9,2.60901,2.613754,2.616748,2.62663,21.723353,21.805394,4.15,0.437394,2.0,0.1,H23m. Nadel,0.0,5.21906381,5.17929552,0.01513297,5.21413881,5.17437052,0.01513297,5.22855371,5.18033571,0.01784138,0.0,-0.00720745,-0.00298259,0.00147901,216.59114823,214.9407642,0.62801815,216.38676073,214.7363767,0.62801815,0.0,0.0,0.0,21.65911482,21.49407642,0.06280182,21.63867607,21.47363767,0.06280182,21.6984979,21.4983932,0.07404171,-0.02991091,-0.01237776,0.0061379,4.61699385,4.65256351,0.01356411,4.62135482,4.65699207,0.01358991,4.60861394,4.65167542,0.01596963,0.004925,18.0,1000
97,16.11.2020,09:41:07, fem U=100V / t=30s / Ra=0.219,5 Zyklen,2.067217,999.0,5.179318,5.177539,5.187056,5.190416,21.547829,21.561787,4.15,0.437033,2.0,0.1,H23m. Nadel,0.0,5.1845025,5.17929552,0.01513297,5.1795775,5.17437052,0.01513297,5.18272172,5.18033571,0.01784138,0.0,-0.00157211,-0.00298259,0.00147901,215.15685385,214.9407642,0.62801815,214.95246635,214.7363767,0.62801815,0.0,0.0,0.0,21.51568539,21.49407642,0.06280182,21.49524664,21.47363767,0.06280182,21.50829515,21.4983932,0.07404171,-0.00652425,-0.01237776,0.0061379,4.647772,4.65256351,0.01356411,4.65219133,4.65699207,0.01358991,4.64936897,4.65167542,0.01596963,0.004925,18.0,1000
98,16.11.2020,09:41:10, fem U=100V / t=30s / Ra=0.219,5 Zyklen,2.068415,1499.0,7.74205,7.742709,7.749788,7.755586,21.455383,21.471434,4.15,0.437283,2.0,0.1,H23m. Nadel,0.0,5.16480987,5.17929552,0.01513297,5.15988487,5.17437052,0.01513297,5.1652495,5.18033571,0.01784138,0.0,-0.00268231,-0.00298259,0.00147901,214.33960974,214.9407642,0.62801815,214.13522224,214.7363767,0.62801815,0.0,0.0,0.0,21.43396097,21.49407642,0.06280182,21.41352222,21.47363767,0.06280182,21.43578542,21.4983932,0.07404171,-0.0111316,-0.01237776,0.0061379,4.66549324,4.65256351,0.01356411,4.66994635,4.65699207,0.01358991,4.66509615,4.65167542,0.01596963,0.004925,18.0,1000
99,16.11.2020,09:41:13, fem U=100V / t=30s / Ra=0.219,5 Zyklen,2.068275,1999.0,10.292463,10.284491,10.300201,10.297368,21.383608,21.377727,4.15,0.437269,2.0,0.1,H23m. Nadel,0.0,5.1488059,5.17929552,0.01513297,5.1438809,5.17437052,0.01513297,5.14481791,5.18033571,0.01784138,0.0,-0.0004685,-0.00298259,0.00147901,213.67544497,214.9407642,0.62801815,213.47105747,214.7363767,0.62801815,0.0,0.0,0.0,21.3675445,21.49407642,0.06280182,21.34710575,21.47363767,0.06280182,21.35099432,21.4983932,0.07404171,-0.00194429,-0.01237776,0.0061379,4.67999493,4.65256351,0.01356411,4.68447579,4.65699207,0.01358991,4.68362262,4.65167542,0.01596963,0.004925,18.0,1000
100,16.11.2020,09:41:17, fem U=100V / t=30s / Ra=0.219,5 Zyklen,3.034236,499.9,2.191178,2.180373,2.198916,2.19325,18.254652,18.207615,4.15,0.641461,3.0,0.1,H23m. Nadel,0.0,4.38323265,4.36845634,0.0071627,4.37909931,4.364323,0.0071627,4.36161832,4.35897263,0.00534763,0.0,0.00874049,0.00267519,0.00204195,181.90415483,181.29093801,0.29725216,181.7326215,181.11940468,0.29725216,0.0,0.0,0.0,18.19041548,18.1290938,0.02972522,18.17326215,18.11194047,0.02972522,18.10071604,18.08973643,0.02219268,0.03627305,0.01110202,0.0084741,5.49740055,5.51603999,0.0090436,5.50258942,5.52126417,0.00906074,5.52464332,5.52802145,0.00677459,0.00413333,18.0,1000
101,16.11.2020,09:41:21, fem U=100V / t=30s / Ra=0.219,5 Zyklen,3.045558,999.0,4.373696,4.368623,4.381434,4.3815,18.201151,18.201425,4.15,0.643835,3.0,0.1,H23m. Nadel,0.0,4.37807407,4.36845634,0.0071627,4.37394074,4.364323,0.0071627,4.372996,4.35897263,0.00534763,0.0,0.00047237,0.00267519,0.00204195,181.69007407,181.29093801,0.29725216,181.51854074,181.11940468,0.29725216,0.0,0.0,0.0,18.16900741,18.1290938,0.02972522,18.15185407,18.11194047,0.02972522,18.14793338,18.08973643,0.02219268,0.00196035,0.01110202,0.0084741,5.50387799,5.51603999,0.0090436,5.50907911,5.52126417,0.00906074,5.51026929,5.52802145,0.00677459,0.00413333,18.0,1000
102,16.11.2020,09:41:24, fem U=100V / t=30s / Ra=0.219,5 Zyklen,3.050876,1499.0,6.532892,6.522416,6.54063,6.535293,18.107814,18.09304,4.15,0.645025,3.0,0.1,H23m. Nadel,0.0,4.35816678,4.36845634,0.0071627,4.35403344,4.364323,0.0071627,4.35117812,4.35897263,0.00534763,0.0,0.00142766,0.00267519,0.00204195,180.86392128,181.29093801,0.29725216,180.69238795,181.11940468,0.29725216,0.0,0.0,0.0,18.08639213,18.1290938,0.02972522,18.06923879,18.11194047,0.02972522,18.05738919,18.08973643,0.02219268,0.0059248,0.01110202,0.0084741,5.52901868,5.51603999,0.0090436,5.53426744,5.52126417,0.00906074,5.53789914,5.52802145,0.00677459,0.00413333,18.0,1000
103,16.11.2020,09:41:28, fem U=100V / t=30s / Ra=0.219,5 Zyklen,3.058869,1998.0,8.699995,8.691496,8.707733,8.704373,18.086632,18.079653,4.15,0.646732,3.0,0.1,H23m. Nadel,0.0,4.35435185,4.36845634,0.0071627,4.35021852,4.364323,0.0071627,4.3500981,4.35897263,0.00534763,0.0,6.021e-05,0.00267519,0.00204195,180.70560185,181.29093801,0.29725216,180.53406852,181.11940468,0.29725216,0.0,0.0,0.0,18.07056019,18.1290938,0.02972522,18.05340685,18.11194047,0.02972522,18.05290711,18.08973643,0.02219268,0.00024987,0.01110202,0.0084741,5.53386276,5.51603999,0.0090436,5.53912072,5.52126417,0.00906074,5.53927406,5.52802145,0.00677459,0.00413333,18.0,1000
104,16.11.2020,09:41:31, fem U=100V / t=30s / Ra=0.219,5 Zyklen,5.056591,499.9,1.772028,1.772687,1.779766,1.785564,14.775012,14.823143,4.15,1.069023,5.0,0.1,H23m. Nadel,0.0,3.54476495,3.54084756,0.00379727,3.54146495,3.53754756,0.00379727,3.54608322,3.53729799,0.00473418,0.0,-0.00230913,0.00012478,0.00102371,147.10774555,146.94517379,0.15758668,146.97079555,146.80822379,0.15758668,0.0,0.0,0.0,14.71077455,14.69451738,0.01575867,14.69707955,14.68082238,0.01575867,14.71624535,14.67978668,0.01964686,-0.0095829,0.00051785,0.0042484,6.7977386,6.80528274,0.00730683,6.80407285,6.81163109,0.00732048,6.79521152,6.81212476,0.00913335,0.0033,18.0,1000
105,16.11.2020,09:41:35, fem U=100V / t=30s / Ra=0.219,5 Zyklen,5.053652,999.0,3.54429,3.536977,3.552028,3.549854,14.755672,14.746641,4.15,1.068375,5.0,0.1,H23m. Nadel,0.0,3.54783784,3.54084756,0.00379727,3.54453784,3.53754756,0.00379727,3.54051752,3.53729799,0.00473418,0.0,0.00201016,0.00012478,0.00102371,147.23527027,146.94517379,0.15758668,147.09832027,146.80822379,0.15758668,0.0,0.0,0.0,14.72352703,14.69451738,0.01575867,14.70983203,14.68082238,0.01575867,14.6931477,14.67978668,0.01964686,0.00834216,0.00051785,0.0042484,6.79185088,6.80528274,0.00730683,6.79817416,6.81163109,0.00732048,6.80589361,6.81212476,0.00913335,0.0033,18.0,1000
106,16.11.2020,09:41:39, fem U=100V / t=30s / Ra=0.219,5 Zyklen,5.057602,1499.0,5.307,5.304496,5.314738,5.317373,14.713917,14.721213,4.15,1.069237,5.0,0.1,H23m. Nadel,0.0,3.54036024,3.54084756,0.00379727,3.53706024,3.53754756,0.00379727,3.53868979,3.53729799,0.00473418,0.0,-0.00081478,0.00012478,0.00102371,146.92494997,146.94517379,0.15758668,146.78799997,146.80822379,0.15758668,0.0,0.0,0.0,14.692495,14.69451738,0.01575867,14.6788,14.68082238,0.01575867,14.68556264,14.67978668,0.01964686,-0.00338132,0.00051785,0.0042484,6.80619595,6.80528274,0.00730683,6.81254599,6.81163109,0.00732048,6.80940884,6.81212476,0.00913335,0.0033,18.0,1000
107,16.11.2020,09:41:42, fem U=100V / t=30s / Ra=0.219,5 Zyklen,5.053979,1999.0,7.057324,7.044279,7.065062,7.057156,14.667337,14.650923,4.15,1.068454,5.0,0.1,H23m. Nadel,0.0,3.53042721,3.54084756,0.00379727,3.52712721,3.53754756,0.00379727,3.52390145,3.53729799,0.00473418,0.0,0.00161288,0.00012478,0.00102371,146.51272936,146.94517379,0.15758668,146.37577936,146.80822379,0.15758668,0.0,0.0,0.0,14.65127294,14.69451738,0.01575867,14.63757794,14.68082238,0.01575867,14.62419102,14.67978668,0.01964686,0.00669346,0.00051785,0.0042484,6.82534551,6.80528274,0.00730683,6.83173134,6.81163109,0.00732048,6.83798508,6.81212476,0.00913335,0.0033,18.0,1000
108,16.11.2020,09:41:45, fem U=100V / t=30s / Ra=0.219,5 Zyklen,6.049521,499.9,1.625569,1.61292,1.633307,1.625797,13.559162,13.496811,4.15,1.278923,6.0,0.1,H23m. Nadel,0.0,3.25178836,3.237616,0.00576977,3.24873002,3.23455767,0.00576977,3.2264853,3.22716678,0.00306447,0.0,0.01112236,0.00369545,0.00263555,134.94921684,134.36106419,0.23944538,134.82229601,134.23414336,0.23944538,0.0,0.0,0.0,13.49492168,13.43610642,0.02394454,13.4822296,13.42341434,0.02394454,13.38991398,13.39274213,0.01271754,0.04615781,0.0153361,0.01093755,7.41019491,7.44270322,0.01326023,7.41717082,7.44974057,0.01328532,7.46830787,7.46675096,0.00708013,0.00305833,18.0,1000
109,16.11.2020,09:41:50, fem U=100V / t=30s / Ra=0.219,5 Zyklen,6.05952,999.0,3.236812,3.232728,3.24455,3.245605,13.478363,13.482742,4.15,1.281017,6.0,0.1,H23m. Nadel,0.0,3.24005205,3.237616,0.00576977,3.23699372,3.23455767,0.00576977,3.23596396,3.22716678,0.00306447,0.0,0.00051488,0.00369545,0.00263555,134.46216016,134.36106419,0.23944538,134.33523933,134.23414336,0.23944538,0.0,0.0,0.0,13.44621602,13.43610642,0.02394454,13.43352393,13.42341434,0.02394454,13.42925045,13.39274213,0.01271754,0.00213674,0.0153361,0.01093755,7.43703655,7.44270322,0.01326023,7.44406311,7.44974057,0.01328532,7.44643198,7.46675096,0.00708013,0.00305833,18.0,1000
110,16.11.2020,09:41:53, fem U=100V / t=30s / Ra=0.219,5 Zyklen,6.056441,1499.0,4.848583,4.832903,4.856321,4.84578,13.444785,13.415601,4.15,1.280455,6.0,0.1,H23m. Nadel,0.0,3.23454503,3.237616,0.00576977,3.2314867,3.23455767,0.00576977,3.22408472,3.22716678,0.00306447,0.0,0.00370099,0.00369545,0.00263555,134.23361875,134.36106419,0.23944538,134.10669791,134.23414336,0.23944538,0.0,0.0,0.0,13.42336187,13.43610642,0.02394454,13.41066979,13.42341434,0.02394454,13.3799516,13.39274213,0.01271754,0.0153591,0.0153361,0.01093755,7.44969859,7.44270322,0.01326023,7.45674911,7.44974057,0.01328532,7.47386859,7.46675096,0.00708013,0.00305833,18.0,1000
111,16.11.2020,09:41:56, fem U=100V / t=30s / Ra=0.219,5 Zyklen,6.058541,1998.0,6.441709,6.437822,6.449447,6.450699,13.395999,13.398599,4.15,1.280872,6.0,0.1,H23m. Nadel,0.0,3.22407858,3.237616,0.00576977,3.22102025,3.23455767,0.00576977,3.22213313,3.22716678,0.00306447,0.0,-0.00055644,0.00369545,0.00263555,133.79926101,134.36106419,0.23944538,133.67234018,134.23414336,0.23944538,0.0,0.0,0.0,13.3799261,13.43610642,0.02394454,13.36723402,13.42341434,0.02394454,13.3718525,13.39274213,0.01271754,-0.00230924,0.0153361,0.01093755,7.47388283,7.44270322,0.01326023,7.48097923,7.44974057,0.01328532,7.47839538,7.46675096,0.00708013,0.00305833,18.0,1000
112,16.11.2020,09:41:59, fem U=100V / t=30s / Ra=0.219,5 Zyklen,10.043164,499.9,1.283371,1.292331,1.291109,1.305208,10.71835,10.835395,4.15,2.123266,10.0,0.1,H23m. Nadel,0.0,2.56725545,2.56247764,0.00382343,2.56485545,2.56007764,0.00382343,2.58517904,2.56451893,0.00764179,0.0,-0.01016179,-0.00222065,0.00268432,106.54110122,106.34282195,0.15867254,106.44150122,106.24322195,0.15867254,0.0,0.0,0.0,10.65411012,10.6342822,0.01586725,10.64415012,10.6243222,0.01586725,10.728493,10.64275356,0.03171342,-0.04217144,-0.00921568,0.01113992,9.38604903,9.40361245,0.01404157,9.3948318,9.41242818,0.01406792,9.3209736,9.39631411,0.02791148,0.0024,18.0,1000
113,16.11.2020,09:42:04, fem U=100V / t=30s / Ra=0.219,5 Zyklen,10.045014,999.0,2.567372,2.564341,2.57511,2.577218,10.697403,10.706161,4.15,2.123644,10.0,0.1,H23m. Nadel,0.0,2.56994194,2.56247764,0.00382343,2.56754194,2.56007764,0.00382343,2.56690791,2.56451893,0.00764179,0.0,0.00031702,-0.00222065,0.00268432,106.65259059,106.34282195,0.15867254,106.55299059,106.24322195,0.15867254,0.0,0.0,0.0,10.66525906,10.6342822,0.01586725,10.65529906,10.6243222,0.01586725,10.65266782,10.64275356,0.03171342,0.00131562,-0.00921568,0.01113992,9.37623732,9.40361245,0.01404157,9.38500172,9.41242818,0.01406792,9.38731984,9.39631411,0.02791148,0.0024,18.0,1000
114,16.11.2020,09:42:07, fem U=100V / t=30s / Ra=0.219,5 Zyklen,10.046523,1499.0,3.836944,3.828643,3.844682,3.84152,10.64405,10.635294,4.15,2.123927,10.0,0.1,H23m. Nadel,0.0,2.55966911,2.56247764,0.00382343,2.55726911,2.56007764,0.00382343,2.55413142,2.56451893,0.00764179,0.0,0.00156885,-0.00222065,0.00268432,106.22626818,106.34282195,0.15867254,106.12666818,106.24322195,0.15867254,0.0,0.0,0.0,10.62262682,10.6342822,0.01586725,10.61266682,10.6243222,0.01586725,10.5996454,10.64275356,0.03171342,0.00651071,-0.00921568,0.01113992,9.41386737,9.40361245,0.01404157,9.4227023,9.41242818,0.01406792,9.43427787,9.39631411,0.02791148,0.0024,18.0,1000
115,16.11.2020,09:42:10, fem U=100V / t=30s / Ra=0.219,5 Zyklen,10.038763,1998.0,5.100982,5.098611,5.10872,5.111487,10.611206,10.616953,4.15,2.122319,10.0,0.1,H23m. Nadel,0.0,2.55304404,2.56247764,0.00382343,2.55064404,2.56007764,0.00382343,2.55185736,2.56451893,0.00764179,0.0,-0.00060666,-0.00222065,0.00268432,105.95132783,106.34282195,0.15867254,105.85172783,106.24322195,0.15867254,0.0,0.0,0.0,10.59513278,10.6342822,0.01586725,10.58517278,10.6243222,0.01586725,10.59020803,10.64275356,0.03171342,-0.00251763,-0.00921568,0.01113992,9.43829606,9.40361245,0.01404157,9.44717692,9.41242818,0.01406792,9.44268514,9.39631411,0.02791148,0.0024,18.0,1000
116,16.11.2020,09:42:14, fem U=100V / t=30s / Ra=0.219,5 Zyklen,12.050389,499.9,1.177497,1.181845,1.185235,1.194722,9.839415,9.918175,4.15,2.547589,12.0,0.1,H23m. Nadel,0.0,2.35546509,2.35001651,0.00272876,2.35326509,2.34781651,0.00272876,2.36416283,2.34952045,0.005057,0.0,-0.00544887,-0.00085197,0.0015981,97.75180136,97.52568517,0.11324372,97.66050136,97.43438517,0.11324372,0.0,0.0,0.0,9.77518014,9.75256852,0.01132437,9.76605014,9.74343852,0.01132437,9.81127576,9.75050986,0.02098655,-0.02261281,-0.00353567,0.00663213,10.22999051,10.25375052,0.01190709,10.23955423,10.26335878,0.01192942,10.19235444,10.25601598,0.02199783,0.0022,18.0,1000
117,16.11.2020,09:42:18, fem U=100V / t=30s / Ra=0.219,5 Zyklen,12.048865,999.0,2.351472,2.346004,2.35921,2.358881,9.800522,9.799153,4.15,2.547264,12.0,0.1,H23m. Nadel,0.0,2.35382583,2.35001651,0.00272876,2.35162583,2.34781651,0.00272876,2.34835235,2.34952045,0.005057,0.0,0.00163674,-0.00085197,0.0015981,97.68377177,97.52568517,0.11324372,97.59247177,97.43438517,0.11324372,0.0,0.0,0.0,9.76837718,9.75256852,0.01132437,9.75924718,9.74343852,0.01132437,9.74566226,9.75050986,0.02098655,0.00679246,-0.00353567,0.00663213,10.23711495,10.25375052,0.01190709,10.246692,10.26335878,0.01192942,10.26097533,10.25601598,0.02199783,0.0022,18.0,1000
118,16.11.2020,09:42:21, fem U=100V / t=30s / Ra=0.219,5 Zyklen,12.033252,1499.0,3.517344,3.511217,3.525082,3.524094,9.759233,9.756497,4.15,2.543999,12.0,0.1,H23m. Nadel,0.0,2.34646031,2.35001651,0.00272876,2.34426031,2.34781651,0.00272876,2.34237292,2.34952045,0.005057,0.0,0.0009437,-0.00085197,0.0015981,97.37810274,97.52568517,0.11324372,97.28680274,97.43438517,0.11324372,0.0,0.0,0.0,9.73781027,9.75256852,0.01132437,9.72868027,9.74343852,0.01132437,9.7208476,9.75050986,0.02098655,0.00391634,-0.00353567,0.00663213,10.26924916,10.25375052,0.01190709,10.27888647,10.26335878,0.01192942,10.28716879,10.25601598,0.02199783,0.0022,18.0,1000
119,16.11.2020,09:42:25, fem U=100V / t=30s / Ra=0.219,5 Zyklen,12.028789,1998.0,4.683941,4.681701,4.691679,4.694577,9.744978,9.750999,4.15,2.543043,12.0,0.1,H23m. Nadel,0.0,2.34431481,2.35001651,0.00272876,2.34211481,2.34781651,0.00272876,2.34319369,2.34952045,0.005057,0.0,-0.00053944,-0.00085197,0.0015981,97.28906481,97.52568517,0.11324372,97.19776481,97.43438517,0.11324372,0.0,0.0,0.0,9.72890648,9.75256852,0.01132437,9.71977648,9.74343852,0.01132437,9.72425383,9.75050986,0.02098655,-0.00223867,-0.00353567,0.00663213,10.27864747,10.25375052,0.01190709,10.28830243,10.26335878,0.01192942,10.28356538,10.25601598,0.02199783,0.0022,18.0,1000
