Repository: Cookiemonster1337/ContactResistanceAnalysis

File: cr_library_2.csv (part 3 of 82)
age[mV],voltage_needle[mV],R_ges / mOhm*cm²,R_bulk / mOhm*cm²,contact_area[cm2],p_Kraftsensor / ?,pressure_rounded[bar],sample_thickness[cm],parameters,[mV]_in_[V],main_resistance[mOhm],main_resistance_mean[mOhm],main_resistance_error[mOhm],flow_resistance[mOhm],flow_resistance_mean[mOhm],flow_resistance_error[mOhm],bulk_resistance[mOhm],bulk_resistance_mean[mOhm],bulk_resistance_error[mOhm],bulk_resistance_sub[mOhm],contact_resistance[mOhm],contact_resistance_mean[mOhm],contact_resistance_error[mOhm],vs_main_resistance[mOhm*cm],vs_main_resistance_mean[mOhm*cm],vs_main_resistance_error[mOhm*cm],vs_flow_resistance[mOhm*cm],vs_flow_resistance_mean[mOhm*cm],vs_flow_resistance_error[mOhm*cm],vs_bulk_resistance[mOhm*cm],vs_bulk_resistance_mean[mOhm*cm],vs_bulk_resistance_error[mOhm*cm],as_main_resistance[mOhm*cm2],as_main_resistance_mean[mOhm*cm2],as_main_resistance_error[mOhm*cm2],as_flow_resistance[mOhm*cm2],as_flow_resistance_mean[mOhm*cm2],as_flow_resistance_error[mOhm*cm2],as_bulk_resistance[mOhm*cm2],as_bulk_resistance_mean[mOhm*cm2],as_bulk_resistance_error[mOhm*cm2],as_contact_resistance[mOhm*cm2],as_contact_resistance_mean[mOhm*cm2],as_contact_resistance_error[mOhm*cm2],vs_main_conductance[S/cm],vs_main_conductance_mean[S/cm],vs_main_conductance_error[S/cm],vs_flow_conductance[S/cm],vs_flow_conductance_mean[S/cm],vs_flow_conductance_error[S/cm],vs_bulk_conductance[S/cm],vs_bulk_conductance_mean[S/cm],vs_bulk_conductance_error[S/cm],degradation_corr[mOhm],cycle,[mV] in [V]
120,16.11.2020,09:42:28, fem U=100V / t=30s / Ra=0.219,5 Zyklen,14.982544,499.9,1.058511,1.054888,1.066249,1.067765,8.85164,8.864219,4.15,3.167447,15.0,0.1,H23m. Nadel,0.0,2.11744549,2.10703903,0.00427712,2.11544549,2.10503903,0.00427712,2.11019804,2.10842266,0.00264099,0.0,0.00262372,-0.00169181,0.00145841,87.8739878,87.44211979,0.17750063,87.7909878,87.35911979,0.17750063,0.0,0.0,0.0,8.78739878,8.74421198,0.01775006,8.77909878,8.73591198,0.01775006,8.75732186,8.74995403,0.01096009,0.01088846,-0.00702102,0.0060524,11.37993194,11.43627753,0.02319125,11.39069083,11.44714342,0.02323532,11.41901617,11.42868523,0.01430369,0.002,18.0,1000
121,16.11.2020,09:42:32, fem U=100V / t=30s / Ra=0.219,5 Zyklen,15.040861,999.0,2.108494,2.112974,2.116232,2.125851,8.791155,8.831113,4.15,3.179746,15.0,0.1,H23m. Nadel,0.0,2.1106046,2.10703903,0.00427712,2.1086046,2.10503903,0.00427712,2.11508909,2.10842266,0.00264099,0.0,-0.00324224,-0.00169181,0.00145841,87.59009109,87.44211979,0.17750063,87.50709109,87.35911979,0.17750063,0.0,0.0,0.0,8.75900911,8.74421198,0.01775006,8.75070911,8.73591198,0.01775006,8.77761972,8.74995403,0.01096009,-0.01345531,-0.00702102,0.0060524,11.41681653,11.43627753,0.02319125,11.42764532,11.44714342,0.02323532,11.39261021,11.42868523,0.01430369,0.002,18.0,1000
122,16.11.2020,09:42:36, fem U=100V / t=30s / Ra=0.219,5 Zyklen,15.02772,1499.0,3.14899,3.15347,3.156728,3.166347,8.73944,8.766071,4.15,3.17703,15.0,0.1,H23m. Nadel,0.0,2.10072715,2.10703903,0.00427712,2.09872715,2.10503903,0.00427712,2.10371581,2.10842266,0.00264099,0.0,-0.00249433,-0.00169181,0.00145841,87.18017678,87.44211979,0.17750063,87.09717678,87.35911979,0.17750063,0.0,0.0,0.0,8.71801768,8.74421198,0.01775006,8.70971768,8.73591198,0.01775006,8.73042061,8.74995403,0.01096009,-0.01035147,-0.00702102,0.0060524,11.4704975,11.43627753,0.02319125,11.48142841,11.44714342,0.02323532,11.45420186,11.42868523,0.01430369,0.002,18.0,1000
123,16.11.2020,09:42:39, fem U=100V / t=30s / Ra=0.219,5 Zyklen,15.030286,1998.0,4.194559,4.205166,4.202297,4.218043,8.728495,8.761201,4.15,3.177606,15.0,0.1,H23m. Nadel,0.0,2.09937888,2.10703903,0.00427712,2.09737888,2.10503903,0.00427712,2.10468769,2.10842266,0.00264099,0.0,-0.0036544,-0.00169181,0.00145841,87.12422347,87.44211979,0.17750063,87.04122347,87.35911979,0.17750063,0.0,0.0,0.0,8.71242235,8.74421198,0.01775006,8.70412235,8.73591198,0.01775006,8.7344539,8.74995403,0.01096009,-0.01516578,-0.00702102,0.0060524,11.47786414,11.43627753,0.02319125,11.4888091,11.44714342,0.02323532,11.44891267,11.42868523,0.01430369,0.002,18.0,1000
124,16.11.2020,09:42:42, fem U=100V / t=30s / Ra=0.219,5 Zyklen,20.041266,499.9,0.92345,0.916006,0.931188,0.928883,7.73041,7.711268,4.15,4.236825,20.0,0.1,H23m. Nadel,0.0,1.84726945,1.83599518,0.00377957,1.84556945,1.83429518,0.00377957,1.83237848,1.82811319,0.00345708,0.0,0.00659549,0.00309099,0.0018937,76.66168234,76.19379989,0.15685227,76.59113234,76.12324989,0.15685227,0.0,0.0,0.0,7.66616823,7.61937999,0.01568523,7.65911323,7.61232499,0.01568523,7.60437067,7.58666975,0.01434687,0.02737128,0.01282762,0.00785884,13.04432631,13.12459366,0.02691125,13.05634177,13.13675767,0.02696106,13.15033213,13.18115557,0.0249565,0.0017,18.0,1000
125,16.11.2020,09:42:47, fem U=100V / t=30s / Ra=0.219,5 Zyklen,20.0322,999.0,1.831323,1.832904,1.839061,1.845781,7.639743,7.667659,4.15,4.235082,20.0,0.1,H23m. Nadel,0.0,1.83315616,1.83599518,0.00377957,1.83145616,1.83429518,0.00377957,1.83473874,1.82811319,0.00345708,0.0,-0.00164129,0.00309099,0.0018937,76.07598048,76.19379989,0.15685227,76.00543048,76.12324989,0.15685227,0.0,0.0,0.0,7.60759805,7.61937999,0.01568523,7.60054305,7.61232499,0.01568523,7.61416577,7.58666975,0.01434687,-0.00681136,0.01282762,0.00785884,13.14475336,13.12459366,0.02691125,13.15695462,13.13675767,0.02696106,13.13341515,13.18115557,0.0249565,0.0017,18.0,1000
126,16.11.2020,09:42:50, fem U=100V / t=30s / Ra=0.219,5 Zyklen,20.030956,1499.0,2.746706,2.727205,2.754444,2.740082,7.625713,7.58595,4.15,4.234799,20.0,0.1,H23m. Nadel,0.0,1.83235891,1.83599518,0.00377957,1.83065891,1.83429518,0.00377957,1.81934957,1.82811319,0.00345708,0.0,0.00565467,0.00309099,0.0018937,76.0428946,76.19379989,0.15685227,75.9723446,76.12324989,0.15685227,0.0,0.0,0.0,7.60428946,7.61937999,0.01568523,7.59723446,7.61232499,0.01568523,7.5503007,7.58666975,0.01434687,0.02346688,0.01282762,0.00785884,13.15047258,13.12459366,0.02691125,13.16268447,13.13675767,0.02696106,13.24450561,13.18115557,0.0249565,0.0017,18.0,1000
127,16.11.2020,09:42:53, fem U=100V / t=30s / Ra=0.219,5 Zyklen,20.028794,1998.0,3.65873,3.64832,3.666468,3.661197,7.615536,7.604588,4.15,4.234283,20.0,0.1,H23m. Nadel,0.0,1.8311962,1.83599518,0.00377957,1.8294962,1.83429518,0.00377957,1.82598599,1.82811319,0.00345708,0.0,0.00175511,0.00309099,0.0018937,75.99464214,76.19379989,0.15685227,75.92409214,76.12324989,0.15685227,0.0,0.0,0.0,7.59946421,7.61937999,0.01568523,7.59240921,7.61232499,0.01568523,7.57784184,7.58666975,0.01434687,0.00728369,0.01282762,0.00785884,13.15882241,13.12459366,0.02691125,13.17104982,13.13675767,0.02696106,13.19636937,13.18115557,0.0249565,0.0017,18.0,1000
128,16.11.2020,09:43:03, fem U=100V / t=30s / Ra=0.219,5 Zyklen,2.072784,499.9,2.611579,2.617509,2.619317,2.630386,21.744684,21.83657,4.15,0.43821,2.0,0.1,H23m. Nadel,0.0,5.22420284,5.18786257,0.01440484,5.21926951,5.18292924,0.01440484,5.23606521,5.18976778,0.01709734,0.0,-0.00839785,-0.00341927,0.00168733,216.80441788,215.29629675,0.59780104,216.59968455,215.09156342,0.59780104,0.0,0.0,0.0,21.68044179,21.52962967,0.0597801,21.65996846,21.50915634,0.0597801,21.72967063,21.53753628,0.07095395,-0.03485109,-0.01418997,0.00700243,4.61245213,4.64486901,0.01287824,4.61681189,4.64929039,0.01290275,4.60200257,4.64320729,0.01524723,0.00493333,19.0,1000
129,16.11.2020,09:43:08, fem U=100V / t=30s / Ra=0.219,5 Zyklen,2.071307,999.0,5.190913,5.187883,5.198651,5.200759,21.595998,21.604756,4.15,0.437861,2.0,0.1,H23m. Nadel,0.0,5.19610911,5.18786257,0.01440484,5.19117578,5.18292924,0.01440484,5.19307608,5.18976778,0.01709734,0.0,-0.00095015,-0.00341927,0.00168733,215.63852803,215.29629675,0.59780104,215.43379469,215.09156342,0.59780104,0.0,0.0,0.0,21.5638528,21.52962967,0.0597801,21.54337947,21.50915634,0.0597801,21.55126572,21.53753628,0.07095395,-0.00394312,-0.01418997,0.00700243,4.63739022,4.64486901,0.01287824,4.64179727,4.64929039,0.01290275,4.6400987,4.64320729,0.01524723,0.00493333,19.0,1000
130,16.11.2020,09:43:11, fem U=100V / t=30s / Ra=0.219,5 Zyklen,2.068166,1499.0,7.754172,7.754041,7.76191,7.766917,21.488945,21.502807,4.15,0.437246,2.0,0.1,H23m. Nadel,0.0,5.1728966,5.18786257,0.01440484,5.16796326,5.18292924,0.01440484,5.17280921,5.18976778,0.01709734,0.0,-0.00242297,-0.00341927,0.00168733,214.67520881,215.29629675,0.59780104,214.47047547,215.09156342,0.59780104,0.0,0.0,0.0,21.46752088,21.52962967,0.0597801,21.44704755,21.50915634,0.0597801,21.46715821,21.53753628,0.07095395,-0.01005533,-0.01418997,0.00700243,4.65819973,4.64486901,0.01287824,4.66264644,4.64929039,0.01290275,4.65827843,4.64320729,0.01524723,0.00493333,19.0,1000
131,16.11.2020,09:43:14, fem U=100V / t=30s / Ra=0.219,5 Zyklen,2.068181,1998.0,10.306167,10.303927,10.313905,10.316803,21.422775,21.428796,4.15,0.437276,2.0,0.1,H23m. Nadel,0.0,5.15824174,5.18786257,0.01440484,5.15330841,5.18292924,0.01440484,5.15712062,5.18976778,0.01709734,0.0,-0.00190611,-0.00341927,0.00168733,214.06703228,215.29629675,0.59780104,213.86229895,215.09156342,0.59780104,0.0,0.0,0.0,21.40670323,21.52962967,0.0597801,21.38622989,21.50915634,0.0597801,21.40205058,21.53753628,0.07095395,-0.00791034,-0.01418997,0.00700243,4.67143394,4.64486901,0.01287824,4.67590597,4.64929039,0.01290275,4.67244948,4.64320729,0.01524723,0.00493333,19.0,1000
132,16.11.2020,09:43:18, fem U=100V / t=30s / Ra=0.219,5 Zyklen,3.021796,499.9,2.197041,2.194538,2.204779,2.207415,18.30333,18.325207,4.15,0.638831,3.0,0.1,H23m. Nadel,0.0,4.39496099,4.38282355,0.00677783,4.39082766,4.37869022,0.00677783,4.38995399,4.37926354,0.00539689,0.0,0.00043683,-0.00028666,0.00092342,182.39088118,181.88717731,0.28127991,182.21934784,181.71564398,0.28127991,0.0,0.0,0.0,18.23908812,18.18871773,0.02812799,18.22193478,18.1715644,0.02812799,18.21830906,18.1739437,0.0223971,0.00181286,-0.00118965,0.0038322,5.48273024,5.49795314,0.00850674,5.48789144,5.5031431,0.00852281,5.48898362,5.50240815,0.00678633,0.00413333,19.0,1000
133,16.11.2020,09:43:22, fem U=100V / t=30s / Ra=0.219,5 Zyklen,3.032028,999.0,4.388915,4.380943,4.396653,4.39382,18.264374,18.252605,4.15,0.641001,3.0,0.1,H23m. Nadel,0.0,4.39330831,4.38282355,0.00677783,4.38917497,4.37869022,0.00677783,4.38532833,4.37926354,0.00539689,0.0,0.00192332,-0.00028666,0.00092342,182.32229479,181.88717731,0.28127991,182.15076146,181.71564398,0.28127991,0.0,0.0,0.0,18.23222948,18.18871773,0.02812799,18.21507615,18.1715644,0.02812799,18.19911256,18.1739437,0.0223971,0.00798179,-0.00118965,0.0038322,5.48479275,5.49795314,0.00850674,5.48995783,5.5031431,0.00852281,5.49477342,5.50240815,0.00678633,0.00413333,19.0,1000
134,16.11.2020,09:43:25, fem U=100V / t=30s / Ra=0.219,5 Zyklen,3.040208,1499.0,6.559443,6.560036,6.567181,6.572913,18.181321,18.19719,4.15,0.64277,3.0,0.1,H23m. Nadel,0.0,4.37587925,4.38282355,0.00677783,4.37174592,4.37869022,0.00677783,4.37627485,4.37926354,0.00539689,0.0,-0.00226447,-0.00028666,0.00092342,181.59898899,181.88717731,0.28127991,181.42745566,181.71564398,0.28127991,0.0,0.0,0.0,18.1598989,18.18871773,0.02812799,18.14274557,18.1715644,0.02812799,18.16154063,18.1739437,0.0223971,-0.00939753,-0.00118965,0.0038322,5.50663859,5.49795314,0.00850674,5.51184492,5.5031431,0.00852281,5.50614081,5.50240815,0.00678633,0.00413333,19.0,1000
135,16.11.2020,09:43:29, fem U=100V / t=30s / Ra=0.219,5 Zyklen,3.044205,1998.0,8.725557,8.722263,8.733295,8.73514,18.139728,18.143559,4.15,0.643585,3.0,0.1,H23m. Nadel,0.0,4.36714565,4.38282355,0.00677783,4.36301231,4.37869022,0.00677783,4.365497,4.37926354,0.00539689,0.0,-0.00124234,-0.00028666,0.00092342,181.23654429,181.88717731,0.28127991,181.06501096,181.71564398,0.28127991,0.0,0.0,0.0,18.12365443,18.18871773,0.02812799,18.1065011,18.1715644,0.02812799,18.11681254,18.1739437,0.0223971,-0.00515572,-0.00118965,0.0038322,5.517651,5.49795314,0.00850674,5.52287819,5.5031431,0.00852281,5.51973477,5.50240815,0.00678633,0.00413333,19.0,1000
136,16.11.2020,09:43:32, fem U=100V / t=30s / Ra=0.219,5 Zyklen,5.048069,499.9,1.785139,1.77183,1.792877,1.784707,14.883853,14.816033,4.15,1.067238,5.0,0.1,H23m. Nadel,0.0,3.5709922,3.54803863,0.00829129,3.5676922,3.54473863,0.00829129,3.54436887,3.54155012,0.00278352,0.0,0.01166166,0.00159425,0.00339555,148.19617624,147.24360304,0.34408873,148.05922624,147.10665304,0.34408873,0.0,0.0,0.0,14.81961762,14.7243603,0.03440887,14.80592262,14.7106653,0.03440887,14.70913083,14.69743301,0.01155161,0.0483959,0.00661614,0.01409154,6.74781243,6.79157746,0.01582525,6.75405394,6.79790034,0.01585469,6.79849824,6.80392183,0.00534826,0.0033,19.0,1000
137,16.11.2020,09:43:36, fem U=100V / t=30s / Ra=0.219,5 Zyklen,5.059686,999.0,3.545871,3.544092,3.553609,3.556969,14.762241,14.776199,4.15,1.069657,5.0,0.1,H23m. Nadel,0.0,3.54942042,3.54803863,0.00829129,3.54612042,3.54473863,0.00829129,3.54763964,3.54155012,0.00278352,0.0,-0.00075961,0.00159425,0.00339555,147.30094745,147.24360304,0.34408873,147.16399745,147.10665304,0.34408873,0.0,0.0,0.0,14.73009474,14.7243603,0.03440887,14.71639974,14.7106653,0.03440887,14.7227045,14.69743301,0.01155161,-0.00315238,0.00661614,0.01409154,6.78882259,6.79157746,0.01582525,6.79514023,6.79790034,0.01585469,6.79223032,6.80392183,0.00534826,0.0033,19.0,1000
138,16.11.2020,09:43:40, fem U=100V / t=30s / Ra=0.219,5 Zyklen,5.052253,1499.0,5.300543,5.305155,5.308281,5.318032,14.696042,14.723037,4.15,1.068106,5.0,0.1,H23m. Nadel,0.0,3.5360527,3.54803863,0.00829129,3.5327527,3.54473863,0.00829129,3.53912942,3.54155012,0.00278352,0.0,-0.00318836,0.00159425,0.00339555,146.74618712,147.24360304,0.34408873,146.60923712,147.10665304,0.34408873,0.0,0.0,0.0,14.67461871,14.7243603,0.03440887,14.66092371,14.7106653,0.03440887,14.68738709,14.69743301,0.01155161,-0.01323169,0.00661614,0.01409154,6.81448711,6.79157746,0.01582525,6.82085263,6.79790034,0.01585469,6.80856298,6.80392183,0.00534826,0.0033,19.0,1000
139,16.11.2020,09:43:43, fem U=100V / t=30s / Ra=0.219,5 Zyklen,5.053092,1998.0,7.064307,7.063055,7.072045,7.075932,14.689183,14.697257,4.15,1.068349,5.0,0.1,H23m. Nadel,0.0,3.53568919,3.54803863,0.00829129,3.53238919,3.54473863,0.00829129,3.53506256,3.54155012,0.00278352,0.0,-0.00133669,0.00159425,0.00339555,146.73110135,147.24360304,0.34408873,146.59415135,147.10665304,0.34408873,0.0,0.0,0.0,14.67311014,14.7243603,0.03440887,14.65941514,14.7106653,0.03440887,14.67050963,14.69743301,0.01155161,-0.00554725,0.00661614,0.01409154,6.81518772,6.79157746,0.01582525,6.82155455,6.79790034,0.01585469,6.81639578,6.80392183,0.00534826,0.0033,19.0,1000
140,16.11.2020,09:43:46, fem U=100V / t=30s / Ra=0.219,5 Zyklen,6.055353,499.9,1.622077,1.618059,1.629815,1.630935,13.530174,13.539472,4.15,1.280175,6.0,0.1,H23m. Nadel,0.0,3.24480296,3.23169086,0.00464922,3.24173629,3.22862419,0.00464922,3.23676535,3.23078889,0.00306706,0.0,0.00248547,-0.00108235,0.00127665,134.65932286,134.11517075,0.19294261,134.5320562,133.98790409,0.19294261,0.0,0.0,0.0,13.46593229,13.41151708,0.01929426,13.45320562,13.39879041,0.01929426,13.43257622,13.40777389,0.0127283,0.0103147,-0.00449174,0.0052981,7.42614755,7.45632423,0.01070648,7.43317264,7.46340661,0.01072681,7.44458832,7.45837984,0.00708132,0.00306667,19.0,1000
141,16.11.2020,09:43:51, fem U=100V / t=30s / Ra=0.219,5 Zyklen,6.058929,999.0,3.227918,3.231937,3.235656,3.244814,13.441415,13.479458,4.15,1.280932,6.0,0.1,H23m. Nadel,0.0,3.23114915,3.23169086,0.00464922,3.22808248,3.22862419,0.00464922,3.23517217,3.23078889,0.00306706,0.0,-0.00354484,-0.00108235,0.00127665,134.09268969,134.11517075,0.19294261,133.96542302,133.98790409,0.19294261,0.0,0.0,0.0,13.40926897,13.41151708,0.01929426,13.3965423,13.39879041,0.01929426,13.42596451,13.40777389,0.0127283,-0.01471111,-0.00449174,0.0052981,7.45752809,7.45632423,0.01070648,7.46461271,7.46340661,0.01072681,7.44825445,7.45837984,0.00708132,0.00306667,19.0,1000
142,16.11.2020,09:43:54, fem U=100V / t=30s / Ra=0.219,5 Zyklen,6.056488,1499.0,4.83791,4.837383,4.845648,4.85026,13.415236,13.428004,4.15,1.280369,6.0,0.1,H23m. Nadel,0.0,3.22742495,3.23169086,0.00464922,3.22435828,3.22862419,0.00464922,3.22707338,3.23078889,0.00306706,0.0,-0.00135755,-0.00108235,0.00127665,133.93813542,134.11517075,0.19294261,133.81086876,133.98790409,0.19294261,0.0,0.0,0.0,13.39381354,13.41151708,0.01929426,13.38108688,13.39879041,0.01929426,13.39235454,13.40777389,0.0127283,-0.00563383,-0.00449174,0.0052981,7.4661335,7.45632423,0.01070648,7.47323449,7.46340661,0.01072681,7.46694689,7.45837984,0.00708132,0.00306667,19.0,1000
143,16.11.2020,09:43:57, fem U=100V / t=30s / Ra=0.219,5 Zyklen,6.052009,1998.0,6.440326,6.441841,6.448064,6.454718,13.393125,13.406947,4.15,1.279472,6.0,0.1,H23m. Nadel,0.0,3.22338639,3.23169086,0.00464922,3.22031972,3.22862419,0.00464922,3.22414464,3.23078889,0.00306706,0.0,-0.00191246,-0.00108235,0.00127665,133.77053504,134.11517075,0.19294261,133.64326837,133.98790409,0.19294261,0.0,0.0,0.0,13.3770535,13.41151708,0.01929426,13.36432684,13.39879041,0.01929426,13.38020028,13.40777389,0.0127283,-0.00793672,-0.00449174,0.0052981,7.47548778,7.45632423,0.01070648,7.48260659,7.46340661,0.01072681,7.47372969,7.45837984,0.00708132,0.00306667,19.0,1000
144,16.11.2020,09:44:00, fem U=100V / t=30s / Ra=0.219,5 Zyklen,10.052012,499.9,1.284096,1.285282,1.291834,1.298159,10.724366,10.776872,4.15,2.125064,10.0,0.1,H23m. Nadel,0.0,2.56870574,2.56192719,0.00383953,2.56630574,2.55952719,0.00383953,2.57107822,2.55834119,0.00427849,0.0,-0.00238624,0.000593,0.00164871,106.60128826,106.31997841,0.15934061,106.50168826,106.22037841,0.15934061,0.0,0.0,0.0,10.66012883,10.63199784,0.01593406,10.65016883,10.62203784,0.01593406,10.66997459,10.61711594,0.01775572,-0.00990288,0.00246095,0.00684216,9.38074967,9.40563339,0.01409648,9.38952252,9.41445291,0.01412293,9.37209354,9.41883247,0.01570161,0.0024,19.0,1000
145,16.11.2020,09:44:05, fem U=100V / t=30s / Ra=0.219,5 Zyklen,10.046258,999.0,2.565856,2.552943,2.573594,2.56582,10.691108,10.658812,4.15,2.123897,10.0,0.1,H23m. Nadel,0.0,2.56842442,2.56192719,0.00383953,2.56602442,2.55952719,0.00383953,2.5554985,2.55834119,0.00427849,0.0,0.00526296,0.000593,0.00164871,106.58961361,106.31997841,0.15934061,106.49001361,106.22037841,0.15934061,0.0,0.0,0.0,10.65896136,10.63199784,0.01593406,10.64900136,10.62203784,0.01593406,10.60531877,10.61711594,0.01775572,0.0218413,0.00246095,0.00684216,9.38177714,9.40563339,0.01409648,9.3905519,9.41445291,0.01412293,9.42923095,9.41883247,0.01570161,0.0024,19.0,1000
146,16.11.2020,09:44:08, fem U=100V / t=30s / Ra=0.219,5 Zyklen,10.044035,1499.0,3.831212,3.826864,3.83895,3.839741,10.628181,10.63037,4.15,2.123404,10.0,0.1,H23m. Nadel,0.0,2.55584523,2.56192719,0.00383953,2.55344523,2.55952719,0.00383953,2.55294463,2.55834119,0.00427849,0.0,0.0002503,0.000593,0.00164871,106.06757705,106.31997841,0.15934061,105.96797705,106.22037841,0.15934061,0.0,0.0,0.0,10.60675771,10.63199784,0.01593406,10.59679771,10.62203784,0.01593406,10.59472021,10.61711594,0.01775572,0.00103875,0.00246095,0.00684216,9.42795176,9.40563339,0.01409648,9.43681316,9.41445291,0.01412293,9.4386636,9.41883247,0.01570161,0.0024,19.0,1000
147,16.11.2020,09:44:11, fem U=100V / t=30s / Ra=0.219,5 Zyklen,10.049462,1999.0,5.106912,5.105133,5.11465,5.11801,10.618208,10.625183,4.15,2.124581,10.0,0.1,H23m. Nadel,0.0,2.55473337,2.56192719,0.00383953,2.55233337,2.55952719,0.00383953,2.55384342,2.55834119,0.00427849,0.0,-0.00075503,0.000593,0.00164871,106.02143472,106.31997841,0.15934061,105.92183472,106.22037841,0.15934061,0.0,0.0,0.0,10.60214347,10.63199784,0.01593406,10.59218347,10.62203784,0.01593406,10.5984502,10.61711594,0.01775572,-0.00313336,0.00246095,0.00684216,9.43205497,9.40563339,0.01409648,9.44092408,9.41445291,0.01412293,9.43534178,9.41883247,0.01570161,0.0024,19.0,1000
148,16.11.2020,09:44:15, fem U=100V / t=30s / Ra=0.219,5 Zyklen,12.050156,499.9,1.177628,1.174071,1.185366,1.186948,9.840509,9.853636,4.15,2.547501,12.0,0.1,H23m. Nadel,0.0,2.35572715,2.34802978,0.0034795,2.35352715,2.34582978,0.0034795,2.34861172,2.34260991,0.00241427,0.0,0.00245771,0.00160994,0.00125425,97.76267654,97.44323583,0.14439916,97.67137654,97.35193583,0.14439916,0.0,0.0,0.0,9.77626765,9.74432358,0.01443992,9.76713765,9.73519358,0.01443992,9.74673865,9.72183111,0.01001921,0.0101995,0.00668124,0.00520513,10.22885252,10.26245259,0.01520822,10.23841411,10.2720772,0.01523676,10.25984215,10.28616086,0.01059958,0.0022,19.0,1000
149,16.11.2020,09:44:19, fem U=100V / t=30s / Ra=0.219,5 Zyklen,12.042147,999.0,2.349298,2.340404,2.357036,2.35328,9.79149,9.77589,4.15,2.54584,12.0,0.1,H23m. Nadel,0.0,2.35164965,2.34802978,0.0034795,2.34944965,2.34582978,0.0034795,2.34274675,2.34260991,0.00241427,0.0,0.00335145,0.00160994,0.00125425,97.59346046,97.44323583,0.14439916,97.50216046,97.35193583,0.14439916,0.0,0.0,0.0,9.75934605,9.74432358,0.01443992,9.75021605,9.73519358,0.01443992,9.722399,9.72183111,0.01001921,0.01390852,0.00668124,0.00520513,10.2465882,10.26245259,0.01520822,10.25618299,10.2720772,0.01523676,10.28552727,10.28616086,0.01059958,0.0022,19.0,1000
150,16.11.2020,09:44:22, fem U=100V / t=30s / Ra=0.219,5 Zyklen,12.045366,1499.0,3.508054,3.511085,3.515792,3.523962,9.733514,9.756132,4.15,2.546495,12.0,0.1,H23m. Nadel,0.0,2.34026284,2.34802978,0.0034795,2.33806284,2.34582978,0.0034795,2.34228486,2.34260991,0.00241427,0.0,-0.00211101,0.00160994,0.00125425,97.12090794,97.44323583,0.14439916,97.02960794,97.35193583,0.14439916,0.0,0.0,0.0,9.71209079,9.74432358,0.01443992,9.70296079,9.73519358,0.01443992,9.72048215,9.72183111,0.01001921,-0.00876068,0.00668124,0.00520513,10.2964441,10.26245259,0.01520822,10.30613254,10.2720772,0.01523676,10.28755554,10.28616086,0.01059958,0.0022,19.0,1000
151,16.11.2020,09:44:26, fem U=100V / t=30s / Ra=0.219,5 Zyklen,12.045833,1998.0,4.68427,4.668919,4.692008,4.681796,9.745662,9.724451,4.15,2.546587,12.0,0.1,H23m. Nadel,0.0,2.34447948,2.34802978,0.0034795,2.34227948,2.34582978,0.0034795,2.3367963,2.34260991,0.00241427,0.0,0.00274159,0.00160994,0.00125425,97.2958984,97.44323583,0.14439916,97.2045984,97.35193583,0.14439916,0.0,0.0,0.0,9.72958984,9.74432358,0.01443992,9.72045984,9.73519358,0.01443992,9.69770463,9.72183111,0.01001921,0.01137761,0.00668124,0.00520513,10.27792555,10.26245259,0.01520822,10.28757915,10.2720772,0.01523676,10.31171848,10.28616086,0.01059958,0.0022,19.0,1000
152,16.11.2020,09:44:29, fem U=100V / t=30s / Ra=0.219,5 Zyklen,14.99119,499.9,1.065363,1.04909,1.073101,1.061967,8.908522,8.816089,4.15,3.169298,15.0,0.1,H23m. Nadel,0.0,2.13115223,2.11489288,0.00635243,2.12915223,2.11289288,0.00635243,2.09859972,2.09730319,0.00059512,0.0,0.01527626,0.00779484,0.00310455,88.44281756,87.76805452,0.26362572,88.35981756,87.68505452,0.26362572,0.0,0.0,0.0,8.84428176,8.77680545,0.02636257,8.83598176,8.76850545,0.02636257,8.70918884,8.70380826,0.00246977,0.06339646,0.0323486,0.01288389,11.30674064,11.39397489,0.03415143,11.31736153,11.40476066,0.03421605,11.48212559,11.48922646,0.00326033,0.002,19.0,1000
153,16.11.2020,09:44:33, fem U=100V / t=30s / Ra=0.219,5 Zyklen,15.034469,999.0,2.116532,2.093802,2.12427,2.106679,8.824545,8.75147,4.15,3.178404,15.0,0.1,H23m. Nadel,0.0,2.11865065,2.11489288,0.00635243,2.11665065,2.11289288,0.00635243,2.0958979,2.09730319,0.00059512,0.0,0.01037638,0.00779484,0.00310455,87.924002,87.76805452,0.26362572,87.841002,87.68505452,0.26362572,0.0,0.0,0.0,8.7924002,8.77680545,0.02636257,8.7841002,8.76850545,0.02636257,8.69797628,8.70380826,0.00246977,0.04306196,0.0323486,0.01288389,11.37345864,11.39397489,0.03415143,11.38420529,11.40476066,0.03421605,11.4969272,11.48922646,0.00326033,0.002,19.0,1000
154,16.11.2020,09:44:37, fem U=100V / t=30s / Ra=0.219,5 Zyklen,15.036507,1499.0,3.157687,3.143126,3.165425,3.156003,8.763517,8.737434,4.15,3.178944,15.0,0.1,H23m. Nadel,0.0,2.10652902,2.11489288,0.00635243,2.10452902,2.11289288,0.00635243,2.09681521,2.09730319,0.00059512,0.0,0.0038569,0.00779484,0.00310455,87.4209543,87.76805452,0.26362572,87.3379543,87.68505452,0.26362572,0.0,0.0,0.0,8.74209543,8.77680545,0.02636257,8.73379543,8.76850545,0.02636257,8.70178312,8.70380826,0.00246977,0.01600615,0.0323486,0.01288389,11.4389051,11.39397489,0.03415143,11.44977585,11.40476066,0.03421605,11.49189753,11.48922646,0.00326033,0.002,19.0,1000
155,16.11.2020,09:44:40, fem U=100V / t=30s / Ra=0.219,5 Zyklen,15.041467,1999.0,4.204376,4.193702,4.212114,4.206579,8.744508,8.733019,4.15,3.179953,15.0,0.1,H23m. Nadel,0.0,2.10323962,2.11489288,0.00635243,2.10123962,2.11289288,0.00635243,2.09789995,2.09730319,0.00059512,0.0,0.00166983,0.00779484,0.00310455,87.28444422,87.76805452,0.26362572,87.20144422,87.68505452,0.26362572,0.0,0.0,0.0,8.72844442,8.77680545,0.02636257,8.72014442,8.76850545,0.02636257,8.70628479,8.70380826,0.00246977,0.00692981,0.0323486,0.01288389,11.45679518,11.39397489,0.03415143,11.46769998,11.40476066,0.03421605,11.48595553,11.48922646,0.00326033,0.002,19.0,1000
156,16.11.2020,09:44:43, fem U=100V / t=30s / Ra=0.219,5 Zyklen,20.056258,499.9,0.919234,0.920749,0.926972,0.933626,7.695406,7.750647,4.15,4.240001,20.0,0.1,H23m. Nadel,0.0,1.83883577,1.83355026,0.00177377,1.83712743,1.83184193,0.00177377,1.84186637,1.83208272,0.00329652,0.0,-0.00236947,-0.00012039,0.00081382,76.31168434,76.092336,0.07361163,76.2407885,76.02144016,0.07361163,0.0,0.0,0.0,7.63116843,7.6092336,0.00736116,7.62407885,7.60214402,0.00736116,7.64374545,7.60314327,0.01368056,-0.0098333,-0.00049963,0.00337734,13.10415317,13.14196482,0.01268993,13.11633864,13.15422078,0.01271359,13.0825916,13.15258235,0.02358625,0.00170833,19.0,1000
157,16.11.2020,09:44:48, fem U=100V / t=30s / Ra=0.219,5 Zyklen,20.025559,999.0,1.830532,1.825986,1.83827,1.838863,7.636458,7.638922,4.15,4.233576,20.0,0.1,H23m. Nadel,0.0,1.83236436,1.83355026,0.00177377,1.83065603,1.83184193,0.00177377,1.82781381,1.83208272,0.00329652,0.0,0.00142111,-0.00012039,0.00081382,76.04312112,76.092336,0.07361163,75.97222529,76.02144016,0.07361163,0.0,0.0,0.0,7.60431211,7.6092336,0.00736116,7.59722253,7.60214402,0.00736116,7.58542733,7.60314327,0.01368056,0.0058976,-0.00049963,0.00337734,13.1504334,13.14196482,0.01268993,13.16270514,13.15422078,0.01271359,13.1831729,13.15258235,0.02358625,0.00170833,19.0,1000
158,16.11.2020,09:44:51, fem U=100V / t=30s / Ra=0.219,5 Zyklen,20.019245,1499.0,2.74552,2.743346,2.753258,2.756223,7.62243,7.630637,4.15,4.232179,20.0,0.1,H23m. Nadel,0.0,1.83156771,1.83355026,0.00177377,1.82985938,1.83184193,0.00177377,1.83011741,1.83208272,0.00329652,0.0,-0.00012902,-0.00012039,0.00081382,76.01006004,76.092336,0.07361163,75.93916421,76.02144016,0.07361163,0.0,0.0,0.0,7.601006,7.6092336,0.00736116,7.59391642,7.60214402,0.00736116,7.59498726,7.60314327,0.01368056,-0.00053542,-0.00049963,0.00337734,13.15615327,13.14196482,0.01268993,13.16843569,13.15422078,0.01271359,13.16657903,13.15258235,0.02358625,0.00170833,19.0,1000
159,16.11.2020,09:44:54, fem U=100V / t=30s / Ra=0.219,5 Zyklen,20.020832,1999.0,3.661035,3.655238,3.668773,3.668115,7.616513,7.615145,4.15,4.232633,20.0,0.1,H23m. Nadel,0.0,1.83143322,1.83355026,0.00177377,1.82972488,1.83184193,0.00177377,1.82853327,1.83208272,0.00329652,0.0,0.00059581,-0.00012039,0.00081382,76.00447849,76.092336,0.07361163,75.93358266,76.02144016,0.07361163,0.0,0.0,0.0,7.60044785,7.6092336,0.00736116,7.59335827,7.60214402,0.00736116,7.58841306,7.60314327,0.01368056,0.0024726,-0.00049963,0.00337734,13.15711942,13.14196482,0.01268993,13.16940364,13.15422078,0.01271359,13.17798587,13.15258235,0.02358625,0.00170833,19.0,1000
0,16.11.2020,09:48:19, fem_charge01_Ni ,5 Zyklen,1.958578,499.9,10.602972,0.006746,10.68865,0.007965,88.733538,88.826518,4.15,0.414065,2.0,0.1,H23m. Nadel,0.0,21.21018604,20.32113788,0.32141133,21.2053527,20.31630455,0.32141133,0.0134947,0.00964127,0.00167141,0.0,10.595929,10.15333164,0.16004107,880.22272054,843.32722211,13.33857031,880.02213721,843.12663878,13.33857031,0.0,0.0,0.0,88.02227205,84.33272221,1.33385703,88.00221372,84.31266388,1.33385703,0.056003,0.04001128,0.00693634,43.97310536,42.1363263,0.66417044,1.13607611,1.18665392,0.01843501,1.13633505,1.18693664,0.01844371,1785.61860844,2761.50698591,518.62466238,0.00483333,35.0,1000
1,16.11.2020,09:48:23, fem_charge01_Ni ,5 Zyklen,2.020222,999.0,20.326916,0.008196,20.412593,0.009415,84.797059,84.797332,4.15,0.427134,2.0,0.1,H23m. Nadel,0.0,20.34726326,20.32113788,0.32141133,20.34242993,20.31630455,0.32141133,0.0082042,0.00964127,0.00167141,0.0,10.16711286,10.15333164,0.16004107,844.41142543,843.32722211,13.33857031,844.21084209,843.12663878,13.33857031,0.0,0.0,0.0,84.44114254,84.33272221,1.33385703,84.42108421,84.31266388,1.33385703,0.03404745,0.04001128,0.00693634,42.19351838,42.1363263,0.66417044,1.18425683,1.18665392,0.01843501,1.18453821,1.18693664,0.01844371,2937.07773995,2761.50698591,518.62466238,0.00483333,35.0,1000
2,16.11.2020,09:48:27, fem_charge01_Ni ,5 Zyklen,2.049722,1499.0,29.958447,0.016563,30.044124,0.017782,83.177528,83.164212,4.15,0.433334,2.0,0.1,H23m. Nadel,0.0,19.98562175,20.32113788,0.32141133,19.98078841,20.31630455,0.32141133,0.01104937,0.00964127,0.00167141,0.0,9.98486952,10.15333164,0.16004107,829.40330254,843.32722211,13.33857031,829.2027192,843.12663878,13.33857031,0.0,0.0,0.0,82.94033025,84.33272221,1.33385703,82.92027192,84.31266388,1.33385703,0.04585487,0.04001128,0.00693634,41.43720853,42.1363263,0.66417044,1.20568606,1.18665392,0.01843501,1.20597771,1.18693664,0.01844371,2180.79345093,2761.50698591,518.62466238,0.00483333,35.0,1000
3,16.11.2020,09:48:30, fem_charge01_Ni ,5 Zyklen,2.069503,1998.0,39.443478,0.011622,39.529155,0.012841,82.105102,82.104828,4.15,0.437519,2.0,0.1,H23m. Nadel,0.0,19.74148048,20.32113788,0.32141133,19.73664715,20.31630455,0.32141133,0.00581682,0.00964127,0.00167141,0.0,9.86541517,10.15333164,0.16004107,819.27143994,843.32722211,13.33857031,819.07085661,843.12663878,13.33857031,0.0,0.0,0.0,81.92714399,84.33272221,1.33385703,81.90708566,84.31266388,1.33385703,0.02413979,0.04001128,0.00693634,40.94147294,42.1363263,0.66417044,1.22059668,1.18665392,0.01843501,1.22089559,1.18693664,0.01844371,4142.53814432,2761.50698591,518.62466238,0.00483333,35.0,1000
4,16.11.2020,09:48:33, fem_charge01_Ni ,5 Zyklen,3.06467,499.9,7.54809,0.016958,7.633767,0.018177,63.372942,63.329186,4.15,0.647869,3.0,0.1,H23m. Nadel,0.0,15.09919984,14.93171492,0.06390441,15.09513317,14.92764826,0.06390441,0.03392278,0.0169424,0.00590817,0.0,7.53060519,7.45535293,0.02947309,626.61679336,619.66616929,2.65203298,626.44802669,619.49740262,2.65203298,0.0,0.0,0.0,62.66167934,61.96661693,0.2652033,62.64480267,61.94974026,0.2652033,0.14077956,0.07031096,0.0245189,31.25201156,30.93971465,0.12231333,1.59587169,1.61386054,0.00688499,1.59630162,1.61430024,0.00688873,710.33041234,1915.09772256,504.01235718,0.00406667,35.0,1000
5,16.11.2020,09:48:38, fem_charge01_Ni ,5 Zyklen,3.068651,999.0,14.940806,0.009777,15.026483,0.010996,62.422326,62.458726,4.15,0.648747,3.0,0.1,H23m. Nadel,0.0,14.95576176,14.93171492,0.06390441,14.9516951,14.92764826,0.06390441,0.00978679,0.0169424,0.00590817,0.0,7.47095415,7.45535293,0.02947309,620.66411311,619.66616929,2.65203298,620.49534645,619.49740262,2.65203298,0.0,0.0,0.0,62.06641131,61.96661693,0.2652033,62.04953464,61.94974026,0.2652033,0.04061517,0.07031096,0.0245189,31.00445974,30.93971465,0.12231333,1.61117741,1.61386054,0.00688499,1.61161563,1.61430024,0.00688873,2462.13451536,1915.09772256,504.01235718,0.00406667,35.0,1000
6,16.11.2020,09:48:41, fem_charge01_Ni ,5 Zyklen,3.062104,1499.0,22.286887,0.023942,22.372564,0.025161,61.938719,61.932883,4.15,0.647366,3.0,0.1,H23m. Nadel,0.0,14.86783656,14.93171492,0.06390441,14.86376989,14.92764826,0.06390441,0.01597198,0.0169424,0.00590817,0.0,7.42389895,7.45535293,0.02947309,617.01521714,619.66616929,2.65203298,616.84645048,619.49740262,2.65203298,0.0,0.0,0.0,61.70152171,61.96661693,0.2652033,61.68464505,61.94974026,0.2652033,0.06628372,0.07031096,0.0245189,30.80918066,30.93971465,0.12231333,1.62070557,1.61386054,0.00688499,1.62114899,1.61430024,0.00688873,1508.66602321,1915.09772256,504.01235718,0.00406667,35.0,1000
7,16.11.2020,09:48:44, fem_charge01_Ni ,5 Zyklen,3.060984,1999.0,29.593319,0.016168,29.678996,0.017387,61.614724,61.615819,4.15,0.647113,3.0,0.1,H23m. Nadel,0.0,14.80406153,14.93171492,0.06390441,14.79999486,14.92764826,0.06390441,0.00808804,0.0169424,0.00590817,0.0,7.39595341,7.45535293,0.02947309,614.36855353,619.66616929,2.65203298,614.19978686,619.49740262,2.65203298,0.0,0.0,0.0,61.43685535,61.96661693,0.2652033,61.41997869,61.94974026,0.2652033,0.03356538,0.07031096,0.0245189,30.69320665,30.93971465,0.12231333,1.62768748,1.61386054,0.00688499,1.62813472,1.61430024,0.00688873,2979.25993931,1915.09772256,504.01235718,0.00406667,35.0,1000
8,16.11.2020,09:48:47, fem_charge01_Ni ,5 Zyklen,5.058877,499.9,5.533639,0.016365,5.619317,0.017584,46.649657,46.659502,4.15,1.069477,5.0,0.1,H23m. Nadel,0.0,11.0694919,10.93021375,0.05287238,11.0661919,10.92691375,0.05287238,0.03273655,0.0105551,0.00756609,0.0,5.51672768,5.45817933,0.02347509,459.38391378,453.60387074,2.19420367,459.24696378,453.46692074,2.19420367,0.0,0.0,0.0,45.93839138,45.36038707,0.21942037,45.92469638,45.34669207,0.21942037,0.13585667,0.04380365,0.03139926,22.89441985,22.65144421,0.09742161,2.17682851,2.20472092,0.01062577,2.17747765,2.20538685,0.01063218,736.06985228,-7435.7189449,11789.36704383,0.0033,35.0,1000
9,16.11.2020,09:48:52, fem_charge01_Ni ,5 Zyklen,5.05415,999.0,10.936474,-0.000567,11.022152,0.000652,45.787716,45.780601,4.15,1.068549,5.0,0.1,H23m. Nadel,0.0,10.94742142,10.93021375,0.05287238,10.94412142,10.92691375,0.05287238,-0.00056757,0.0105551,0.00756609,0.0,5.47234449,5.45817933,0.02347509,454.31798899,453.60387074,2.19420367,454.18103899,453.46692074,2.19420367,0.0,0.0,0.0,45.4317989,45.36038707,0.21942037,45.4181039,45.34669207,0.21942037,-0.00235541,0.04380365,0.03139926,22.71022965,22.65144421,0.09742161,2.20110148,2.20472092,0.01062577,2.20176519,2.20538685,0.01063218,-42455.53643144,-7435.7189449,11789.36704383,0.0033,35.0,1000
10,16.11.2020,09:48:55, fem_charge01_Ni ,5 Zyklen,5.05191,1499.0,16.309601,0.010897,16.395278,0.012116,45.390531,45.385423,4.15,1.067977,5.0,0.1,H23m. Nadel,0.0,10.88032088,10.93021375,0.05287238,10.87702088,10.92691375,0.05287238,0.00726951,0.0105551,0.00756609,0.0,5.43487568,5.45817933,0.02347509,451.53331654,453.60387074,2.19420367,451.39636654,453.46692074,2.19420367,0.0,0.0,0.0,45.15333165,45.36038707,0.21942037,45.13963665,45.34669207,0.21942037,0.03016848,0.04380365,0.03139926,22.55473409,22.65144421,0.09742161,2.214676,2.20472092,0.01062577,2.21534792,2.20538685,0.01063218,3314.71798914,-7435.7189449,11789.36704383,0.0033,35.0,1000
11,16.11.2020,09:48:58, fem_charge01_Ni ,5 Zyklen,5.058691,1999.0,21.636418,0.005561,21.722095,0.006779,45.095895,45.096306,4.15,1.069421,5.0,0.1,H23m. Nadel,0.0,10.82362081,10.93021375,0.05287238,10.82032081,10.92691375,0.05287238,0.00278189,0.0105551,0.00756609,0.0,5.40876946,5.45817933,0.02347509,449.18026363,453.60387074,2.19420367,449.04331363,453.46692074,2.19420367,0.0,0.0,0.0,44.91802636,45.36038707,0.21942037,44.90433136,45.34669207,0.21942037,0.01154485,0.04380365,0.03139926,22.44639326,22.65144421,0.09742161,2.22627769,2.20472092,0.01062577,2.22695666,2.20538685,0.01063218,8661.87281043,-7435.7189449,11789.36704383,0.0033,35.0,1000
12,16.11.2020,09:49:02, fem_charge01_Ni ,5 Zyklen,6.060158,499.9,4.728083,0.017749,4.81376,0.018968,39.962204,39.943608,4.15,1.281165,6.0,0.1,H23m. Nadel,0.0,9.45805761,9.40084907,0.02437014,9.45504928,9.39784074,0.02437014,0.0355051,0.01392103,0.00736017,0.0,4.70977209,4.69195985,0.00956065,392.50939088,390.13523643,1.01136082,392.38454504,390.01039059,1.01136082,0.0,0.0,0.0,39.25093909,39.01352364,0.10113608,39.2384545,39.00103906,0.10113608,0.14734617,0.05777227,0.03054469,19.54555417,19.4716334,0.03967672,2.54770974,2.56326541,0.0066432,2.54852035,2.56408597,0.00664745,678.67390459,3436.60144445,1264.97166125,0.00300833,35.0,1000
13,16.11.2020,09:49:06, fem_charge01_Ni ,5 Zyklen,6.056146,999.0,9.410614,0.005429,9.496291,0.006648,39.449058,39.460005,4.15,1.280313,6.0,0.1,H23m. Nadel,0.0,9.42003403,9.40084907,0.02437014,9.4170257,9.39784074,0.02437014,0.00543443,0.01392103,0.00736017,0.0,4.70579563,4.69195985,0.00956065,390.93141241,390.13523643,1.01136082,390.80656658,390.01039059,1.01136082,0.0,0.0,0.0,39.09314124,39.01352364,0.10113608,39.08065666,39.00103906,0.10113608,0.0225529,0.05777227,0.03054469,19.52905188,19.4716334,0.03967672,2.55799347,2.56326541,0.0066432,2.55881064,2.56408597,0.00664745,4434.01900104,3436.60144445,1264.97166125,0.00300833,35.0,1000
14,16.11.2020,09:49:09, fem_charge01_Ni ,5 Zyklen,6.05753,1499.0,14.059877,0.016497,14.145555,0.017716,39.162143,39.160683,4.15,1.280583,6.0,0.1,H23m. Nadel,0.0,9.37950434,9.40084907,0.02437014,9.376496,9.39784074,0.02437014,0.01100534,0.01392103,0.00736017,0.0,4.68274533,4.69195985,0.00956065,389.24942995,390.13523643,1.01136082,389.12458412,390.01039059,1.01136082,0.0,0.0,0.0,38.924943,39.01352364,0.10113608,38.91245841,39.00103906,0.10113608,0.04567215,0.05777227,0.03054469,19.43339313,19.4716334,0.03967672,2.56904679,2.56326541,0.0066432,2.56987104,2.56408597,0.00664745,2189.51821105,3436.60144445,1264.97166125,0.00300833,35.0,1000
15,16.11.2020,09:49:13, fem_charge01_Ni ,5 Zyklen,6.05851,1998.0,18.672909,0.007471,18.758586,0.00869,38.96303,38.965219,4.15,1.280833,6.0,0.1,H23m. Nadel,0.0,9.3458003,9.40084907,0.02437014,9.34279197,9.39784074,0.02437014,0.00373924,0.01392103,0.00736017,0.0,4.66952636,4.69195985,0.00956065,387.85071246,390.13523643,1.01136082,387.72586663,390.01039059,1.01136082,0.0,0.0,0.0,38.78507125,39.01352364,0.10113608,38.77258666,39.00103906,0.10113608,0.01551784,0.05777227,0.03054469,19.37853441,19.4716334,0.03967672,2.57831162,2.56326541,0.0066432,2.57914183,2.56408597,0.00664745,6444.19466112,3436.60144445,1264.97166125,0.00300833,35.0,1000
16,16.11.2020,09:49:16, fem_charge01_Ni ,5 Zyklen,10.041857,499.9,3.242348,0.015377,3.328025,0.016596,27.628131,27.614457,4.15,2.122917,10.0,0.1,H23m. Nadel,0.0,6.4859932,6.42123705,0.02435034,6.4835932,6.41883705,0.02435034,0.03076015,0.01322908,0.00586918,0.0,3.22641652,3.20280399,0.00953904,269.16871774,266.48133756,1.01053897,269.06911774,266.38173756,1.01053897,0.0,0.0,0.0,26.91687177,26.64813376,0.1010539,26.90691177,26.63817376,0.1010539,0.12765463,0.05490067,0.02435708,13.38962857,13.29163655,0.03958702,3.71514197,3.75276939,0.01418618,3.71651718,3.75417267,0.01419677,783.36366863,2692.37278348,674.29520371,0.0024,35.0,1000
17,16.11.2020,09:49:20, fem_charge01_Ni ,5 Zyklen,10.039229,999.0,6.421616,0.008921,6.507293,0.010139,27.032297,27.035855,4.15,2.122336,10.0,0.1,H23m. Nadel,0.0,6.42804404,6.42123705,0.02435034,6.42564404,6.41883705,0.02435034,0.00892993,0.01322908,0.00586918,0.0,3.20835706,3.20280399,0.00953904,266.76382783,266.48133756,1.01053897,266.66422783,266.38173756,1.01053897,0.0,0.0,0.0,26.67638278,26.64813376,0.1010539,26.66642278,26.63817376,0.1010539,0.03705921,0.05490067,0.02435708,13.31468179,13.29163655,0.03958702,3.74863417,3.75276939,0.01418618,3.7500343,3.75417267,0.01419677,2698.3846157,2692.37278348,674.29520371,0.0024,35.0,1000
18,16.11.2020,09:49:24, fem_charge01_Ni ,5 Zyklen,10.040722,1499.0,9.590608,0.009975,9.676285,0.011194,26.788914,26.754258,4.15,2.1227,10.0,0.1,H23m. Nadel,0.0,6.398004,6.42123705,0.02435034,6.395604,6.41883705,0.02435034,0.00665444,0.01322908,0.00586918,0.0,3.19447478,3.20280399,0.00953904,265.51716611,266.48133756,1.01053897,265.41756611,266.38173756,1.01053897,0.0,0.0,0.0,26.55171661,26.64813376,0.1010539,26.54175661,26.63817376,0.1010539,0.02761591,0.05490067,0.02435708,13.25707035,13.29163655,0.03958702,3.76623483,3.75276939,0.01418618,3.76764814,3.75417267,0.01419677,3621.10094513,2692.37278348,674.29520371,0.0024,35.0,1000
19,16.11.2020,09:49:27, fem_charge01_Ni ,5 Zyklen,10.046818,1999.0,12.739441,0.013137,12.825118,0.014356,26.625433,26.605327,4.15,2.123956,10.0,0.1,H23m. Nadel,0.0,6.37290695,6.42123705,0.02435034,6.37050695,6.41883705,0.02435034,0.00657179,0.01322908,0.00586918,0.0,3.18196758,3.20280399,0.00953904,264.47563857,266.48133756,1.01053897,264.37603857,266.38173756,1.01053897,0.0,0.0,0.0,26.44756386,26.64813376,0.1010539,26.43760386,26.63817376,0.1010539,0.02727291,0.05490067,0.02435708,13.20516547,13.29163655,0.03958702,3.78106659,3.75276939,0.01418618,3.78249105,3.75417267,0.01419677,3666.64190445,2692.37278348,674.29520371,0.0024,35.0,1000
20,16.11.2020,09:49:30, fem_charge01_Ni ,5 Zyklen,12.036984,499.9,2.800534,0.014652,2.886211,0.015871,23.960342,23.994253,4.15,2.544772,12.0,0.1,H23m. Nadel,0.0,5.60218844,5.57546408,0.01130788,5.59998844,5.57326408,0.01130788,0.02930986,0.01672373,0.00483284,0.0,2.78533929,2.77827017,0.00330774,232.49082016,231.38175919,0.46927701,232.39952016,231.29045919,0.46927701,0.0,0.0,0.0,23.24908202,23.13817592,0.0469277,23.23995202,23.12904592,0.0469277,0.12163593,0.06940347,0.02005627,11.55915804,11.52982122,0.01372713,4.3012451,4.32191519,0.00876449,4.30293487,4.32362127,0.00877141,822.12552092,1975.46405205,695.21678115,0.0022,35.0,1000
