Repository: Cookiemonster1337/ContactResistanceAnalysis

File: cr_library_2.csv (part 5 of 82)
age[mV],voltage_needle[mV],R_ges / mOhm*cm²,R_bulk / mOhm*cm²,contact_area[cm2],p_Kraftsensor / ?,pressure_rounded[bar],sample_thickness[cm],parameters,[mV]_in_[V],main_resistance[mOhm],main_resistance_mean[mOhm],main_resistance_error[mOhm],flow_resistance[mOhm],flow_resistance_mean[mOhm],flow_resistance_error[mOhm],bulk_resistance[mOhm],bulk_resistance_mean[mOhm],bulk_resistance_error[mOhm],bulk_resistance_sub[mOhm],contact_resistance[mOhm],contact_resistance_mean[mOhm],contact_resistance_error[mOhm],vs_main_resistance[mOhm*cm],vs_main_resistance_mean[mOhm*cm],vs_main_resistance_error[mOhm*cm],vs_flow_resistance[mOhm*cm],vs_flow_resistance_mean[mOhm*cm],vs_flow_resistance_error[mOhm*cm],vs_bulk_resistance[mOhm*cm],vs_bulk_resistance_mean[mOhm*cm],vs_bulk_resistance_error[mOhm*cm],as_main_resistance[mOhm*cm2],as_main_resistance_mean[mOhm*cm2],as_main_resistance_error[mOhm*cm2],as_flow_resistance[mOhm*cm2],as_flow_resistance_mean[mOhm*cm2],as_flow_resistance_error[mOhm*cm2],as_bulk_resistance[mOhm*cm2],as_bulk_resistance_mean[mOhm*cm2],as_bulk_resistance_error[mOhm*cm2],as_contact_resistance[mOhm*cm2],as_contact_resistance_mean[mOhm*cm2],as_contact_resistance_error[mOhm*cm2],vs_main_conductance[S/cm],vs_main_conductance_mean[S/cm],vs_main_conductance_error[S/cm],vs_flow_conductance[S/cm],vs_flow_conductance_mean[S/cm],vs_flow_conductance_error[S/cm],vs_bulk_conductance[S/cm],vs_bulk_conductance_mean[S/cm],vs_bulk_conductance_error[S/cm],degradation_corr[mOhm],cycle,[mV] in [V]
83,16.11.2020,09:53:28, fem_charge01_Ni ,5 Zyklen,10.037254,1999.0,13.147523,0.011688,13.2332,0.012907,27.472627,27.480423,4.15,2.121961,10.0,0.1,H23m. Nadel,0.0,6.57705003,6.6278093,0.02318913,6.57465003,6.6254093,0.02318913,0.00584692,0.01716611,0.00539091,0.0,3.28440155,3.30412159,0.00898918,272.94757604,275.05408583,0.96234889,272.84797604,274.95448583,0.96234889,0.0,0.0,0.0,27.2947576,27.50540858,0.09623489,27.2847976,27.49544858,0.09623489,0.02426473,0.07123937,0.02237227,13.63026644,13.71210461,0.0373051,3.6637072,3.63578194,0.01270458,3.6650446,3.63709907,0.01271378,4121.2076231,2068.50171723,756.3125297,0.0024,37.0,1000
84,16.11.2020,09:53:32, fem_charge01_Ni ,5 Zyklen,12.044449,499.9,2.877354,0.017815,2.963031,0.019034,24.598076,24.600264,4.15,2.546284,12.0,0.1,H23m. Nadel,0.0,5.75585917,5.73267909,0.01153655,5.75365917,5.73047909,0.01153655,0.03563713,0.01638528,0.00685874,0.0,2.85901102,2.85704691,0.00316653,238.86815563,237.90618238,0.47876693,238.77685563,237.81488238,0.47876693,0.0,0.0,0.0,23.88681556,23.79061824,0.04787669,23.87768556,23.78148824,0.04787669,0.14789408,0.06799891,0.02846375,11.86489574,11.85674466,0.01314111,4.18640985,4.20338873,0.00846997,4.18801059,4.2050025,0.00847648,676.15959206,2875.82966265,1450.72385713,0.0022,37.0,1000
85,16.11.2020,09:53:36, fem_charge01_Ni ,5 Zyklen,12.048928,999.0,5.739196,0.01485,5.824873,0.016069,24.197419,24.196872,4.15,2.547313,12.0,0.1,H23m. Nadel,0.0,5.74494094,5.73267909,0.01153655,5.74274094,5.73047909,0.01153655,0.01486486,0.01638528,0.00685874,0.0,2.86393804,2.85704691,0.00316653,238.41504905,237.90618238,0.47876693,238.32374905,237.81488238,0.47876693,0.0,0.0,0.0,23.8415049,23.79061824,0.04787669,23.8323749,23.78148824,0.04787669,0.06168919,0.06799891,0.02846375,11.88534286,11.85674466,0.01314111,4.1943661,4.20338873,0.00846997,4.19597293,4.2050025,0.00847648,1621.02957284,2875.82966265,1450.72385713,0.0022,37.0,1000
86,16.11.2020,09:53:39, fem_charge01_Ni ,5 Zyklen,12.039986,1499.0,8.584502,0.017485,8.670179,0.018704,24.003498,23.967565,4.15,2.545433,12.0,0.1,H23m. Nadel,0.0,5.72681921,5.73267909,0.01153655,5.72461921,5.73047909,0.01153655,0.01166444,0.01638528,0.00685874,0.0,2.85647738,2.85704691,0.00316653,237.66299733,237.90618238,0.47876693,237.57169733,237.81488238,0.47876693,0.0,0.0,0.0,23.76629973,23.79061824,0.04787669,23.75716973,23.78148824,0.04787669,0.04840744,0.06799891,0.02846375,11.85438115,11.85674466,0.01314111,4.20763859,4.20338873,0.00846997,4.20925561,4.2050025,0.00847648,2065.79822292,2875.82966265,1450.72385713,0.0022,37.0,1000
87,16.11.2020,09:53:43, fem_charge01_Ni ,5 Zyklen,12.042287,1999.0,11.400491,0.006746,11.486169,0.007965,23.845723,23.871573,4.15,2.545811,12.0,0.1,H23m. Nadel,0.0,5.70309705,5.73267909,0.01153655,5.70089705,5.73047909,0.01153655,0.00337469,0.01638528,0.00685874,0.0,2.84876118,2.85704691,0.00316653,236.67852751,237.90618238,0.47876693,236.58722751,237.81488238,0.47876693,0.0,0.0,0.0,23.66785275,23.79061824,0.04787669,23.65872275,23.78148824,0.04787669,0.01400495,0.06799891,0.02846375,11.8223589,11.85674466,0.01314111,4.22514036,4.20338873,0.00846997,4.22677086,4.2050025,0.00847648,7140.33126279,2875.82966265,1450.72385713,0.0022,37.0,1000
88,16.11.2020,09:53:46, fem_charge01_Ni ,5 Zyklen,15.022977,499.8,2.416829,0.012083,2.502506,0.013302,20.779113,20.866642,4.15,3.175991,15.0,0.1,H23m. Nadel,0.0,4.83559224,4.8263241,0.00690008,4.83359224,4.8243241,0.00690008,0.02417567,0.01435225,0.00412408,0.0,2.40470828,2.40498592,0.00249413,200.67707783,200.29244997,0.28635312,200.59407783,200.20944997,0.28635312,0.0,0.0,0.0,20.06770778,20.029245,0.02863531,20.05940778,20.020945,0.02863531,0.10032903,0.05956184,0.01711494,9.97953938,9.98069158,0.01035064,4.98313017,4.99273009,0.00714876,4.98519204,4.99479993,0.00715469,996.72047455,2427.95848953,962.85375048,0.002,37.0,1000
89,16.11.2020,09:53:50, fem_charge01_Ni ,5 Zyklen,15.028653,999.0,4.833036,0.01182,4.918713,0.013038,20.433091,20.464291,4.15,3.17726,15.0,0.1,H23m. Nadel,0.0,4.83787387,4.8263241,0.00690008,4.83587387,4.8243241,0.00690008,0.01183183,0.01435225,0.00412408,0.0,2.41202102,2.40498592,0.00249413,200.77176577,200.29244997,0.28635312,200.68876577,200.20944997,0.28635312,0.0,0.0,0.0,20.07717658,20.029245,0.02863531,20.06887658,20.020945,0.02863531,0.0491021,0.05956184,0.01711494,10.00988724,9.98069158,0.01035064,4.98078002,4.99273009,0.00714876,4.98283995,4.99479993,0.00715469,2036.57268669,2427.95848953,962.85375048,0.002,37.0,1000
90,16.11.2020,09:53:54, fem_charge01_Ni ,5 Zyklen,15.041094,1499.0,7.231388,0.025194,7.317066,0.026413,20.257386,20.267054,4.15,3.179838,15.0,0.1,H23m. Nadel,0.0,4.82414143,4.8263241,0.00690008,4.82214143,4.8243241,0.00690008,0.0168072,0.01435225,0.00412408,0.0,2.40266711,2.40498592,0.00249413,200.20186925,200.29244997,0.28635312,200.11886925,200.20944997,0.28635312,0.0,0.0,0.0,20.02018692,20.029245,0.02863531,20.01188692,20.020945,0.02863531,0.0697499,0.05956184,0.01711494,9.97106851,9.98069158,0.01035064,4.99495836,4.99273009,0.00714876,4.99703003,4.99479993,0.00715469,1433.69381312,2427.95848953,962.85375048,0.002,37.0,1000
91,16.11.2020,09:53:57, fem_charge01_Ni ,5 Zyklen,15.043271,1999.0,9.61057,0.009184,9.696247,0.010403,20.129778,20.118836,4.15,3.180213,15.0,0.1,H23m. Nadel,0.0,4.80768884,4.8263241,0.00690008,4.80568884,4.8243241,0.00690008,0.0045943,0.01435225,0.00412408,0.0,2.40054727,2.40498592,0.00249413,199.51908704,200.29244997,0.28635312,199.43608704,200.20944997,0.28635312,0.0,0.0,0.0,19.9519087,20.029245,0.02863531,19.9436087,20.020945,0.02863531,0.01906633,0.05956184,0.01711494,9.96227119,9.98069158,0.01035064,5.0120518,4.99273009,0.00714876,5.01413769,4.99479993,0.00715469,5244.84698375,2427.95848953,962.85375048,0.002,37.0,1000
92,16.11.2020,09:54:00, fem_charge01_Ni ,5 Zyklen,20.040597,499.9,1.932257,0.011029,2.017934,0.012248,16.752204,16.767519,4.15,4.236897,20.0,0.1,H23m. Nadel,0.0,3.86528706,3.86511107,0.00409159,3.86358706,3.86341107,0.00409159,0.02206241,0.0130958,0.00446018,0.0,1.92076232,1.92515763,0.00152003,160.40941288,160.40210925,0.16980093,160.33886288,160.33155925,0.16980093,0.0,0.0,0.0,16.04094129,16.04021092,0.01698009,16.03388629,16.03315592,0.01698009,0.09155901,0.05434757,0.01850974,7.97116364,7.98940418,0.00630815,6.23404813,6.23435297,0.00660872,6.23679114,6.23709627,0.00661455,1092.19177918,7319.9625582,5847.231203,0.0017,37.0,1000
93,16.11.2020,09:54:05, fem_charge01_Ni ,5 Zyklen,20.034843,999.0,3.868503,0.016431,3.95418,0.01765,16.426274,16.491138,4.15,4.235549,20.0,0.1,H23m. Nadel,0.0,3.87237538,3.86511107,0.00409159,3.87067538,3.86341107,0.00409159,0.01644745,0.0130958,0.00446018,0.0,1.92711396,1.92515763,0.00152003,160.70357808,160.40210925,0.16980093,160.63302808,160.33155925,0.16980093,0.0,0.0,0.0,16.07035781,16.04021092,0.01698009,16.06330281,16.03315592,0.01698009,0.06825691,0.05434757,0.01850974,7.99752295,7.98940418,0.00630815,6.22263681,6.23435297,0.00660872,6.22536979,6.23709627,0.00661455,1465.05320167,7319.9625582,5847.231203,0.0017,37.0,1000
94,16.11.2020,09:54:08, fem_charge01_Ni ,5 Zyklen,20.031329,1498.0,5.795987,0.01933,5.881664,0.020549,16.29433,16.280641,4.15,4.234816,20.0,0.1,H23m. Nadel,0.0,3.8691502,3.86511107,0.00409159,3.8674502,3.86341107,0.00409159,0.01290387,0.0130958,0.00446018,0.0,1.92727316,1.92515763,0.00152003,160.56973331,160.40210925,0.16980093,160.49918331,160.33155925,0.16980093,0.0,0.0,0.0,16.05697333,16.04021092,0.01698009,16.04991833,16.03315592,0.01698009,0.05355107,0.05434757,0.01850974,7.99818363,7.98940418,0.00630815,6.22782376,6.23435297,0.00660872,6.2305613,6.23709627,0.00661455,1867.37638604,7319.9625582,5847.231203,0.0017,37.0,1000
95,16.11.2020,09:54:11, fem_charge01_Ni ,5 Zyklen,20.028452,1998.0,7.699556,0.001937,7.785233,0.003156,16.170529,16.167108,4.15,4.234194,20.0,0.1,H23m. Nadel,0.0,3.85363163,3.86511107,0.00409159,3.85193163,3.86341107,0.00409159,0.00096947,0.0130958,0.00446018,0.0,1.92548108,1.92515763,0.00152003,159.92571271,160.40210925,0.16980093,159.85516271,160.33155925,0.16980093,0.0,0.0,0.0,15.99257127,16.04021092,0.01698009,15.98551627,16.03315592,0.01698009,0.0040233,0.05434757,0.01850974,7.99074649,7.98940418,0.00630815,6.2529032,6.23435297,0.00660872,6.25566283,6.23709627,0.00661455,24855.2288659,7319.9625582,5847.231203,0.0017,37.0,1000
96,16.11.2020,09:54:21, fem_charge01_Ni ,5 Zyklen,2.069612,499.9,10.607255,0.019857,10.692932,0.021076,88.769089,88.725334,4.15,0.437256,2.0,0.1,H23m. Nadel,0.0,21.21875375,20.27886436,0.33046045,21.21396208,20.2740727,0.33046045,0.03972194,0.01505524,0.00823225,0.0,10.58712007,10.12950873,0.16140411,880.57828066,841.57287103,13.7141086,880.37942649,841.37401686,13.7141086,0.0,0.0,0.0,88.05782807,84.1572871,1.37141086,88.03794265,84.13740169,1.37141086,0.16484607,0.06247923,0.03416382,43.93654829,42.03746123,0.66982705,1.13561738,1.18917728,0.0189454,1.13587389,1.18945877,0.01895427,606.62653636,2836.06305661,775.75766453,0.00479167,38.0,1000
97,16.11.2020,09:54:26, fem_charge01_Ni ,5 Zyklen,2.063609,999.0,20.218142,0.005758,20.303819,0.006977,84.345196,84.374207,4.15,0.43627,2.0,0.1,H23m. Nadel,0.0,20.23838038,20.27886436,0.33046045,20.23358871,20.2740727,0.33046045,0.00576376,0.01505524,0.00823225,0.0,10.11391247,10.12950873,0.16140411,839.89278579,841.57287103,13.7141086,839.69393162,841.37401686,13.7141086,0.0,0.0,0.0,83.98927858,84.1572871,1.37141086,83.96939316,84.13740169,1.37141086,0.02391962,0.06247923,0.03416382,41.97273677,42.03746123,0.66982705,1.19062816,1.18917728,0.0189454,1.19091012,1.18945877,0.01895427,4180.66848847,2836.06305661,775.75766453,0.00479167,38.0,1000
98,16.11.2020,09:54:29, fem_charge01_Ni ,5 Zyklen,2.066269,1499.0,29.877344,0.010502,29.963021,0.011721,82.952993,82.955,4.15,0.436872,2.0,0.1,H23m. Nadel,0.0,19.93151701,20.27886436,0.33046045,19.92672534,20.2740727,0.33046045,0.007006,0.01505524,0.00823225,0.0,9.95985967,10.12950873,0.16140411,827.15795597,841.57287103,13.7141086,826.9591018,841.37401686,13.7141086,0.0,0.0,0.0,82.7157956,84.1572871,1.37141086,82.69591018,84.13740169,1.37141086,0.02907492,0.06247923,0.03416382,41.33341763,42.03746123,0.66982705,1.20895893,1.18917728,0.0189454,1.20924964,1.18945877,0.01895427,3439.39077582,2836.06305661,775.75766453,0.00479167,38.0,1000
99,16.11.2020,09:54:32, fem_charge01_Ni ,5 Zyklen,2.068834,1998.0,39.414159,0.015443,39.499837,0.016662,82.044205,82.006572,4.15,0.43743,2.0,0.1,H23m. Nadel,0.0,19.72680631,20.27886436,0.33046045,19.72201464,20.2740727,0.33046045,0.00772923,0.01505524,0.00823225,0.0,9.85714271,10.12950873,0.16140411,818.66246171,841.57287103,13.7141086,818.46360755,841.37401686,13.7141086,0.0,0.0,0.0,81.86624617,84.1572871,1.37141086,81.84636075,84.13740169,1.37141086,0.0320763,0.06247923,0.03416382,40.90714223,42.03746123,0.66982705,1.22150465,1.18917728,0.0189454,1.22180142,1.18945877,0.01895427,3117.56642578,2836.06305661,775.75766453,0.00479167,38.0,1000
100,16.11.2020,09:54:36, fem_charge01_Ni ,5 Zyklen,3.06355,499.9,7.769458,0.017617,7.855135,0.018836,65.210666,65.246764,4.15,0.647705,3.0,0.1,H23m. Nadel,0.0,15.5420244,15.37312674,0.06602485,15.53799107,15.36909341,0.06602485,0.03524105,0.01836254,0.00579594,0.0,7.75137501,7.67536544,0.03030377,644.9940128,637.98475991,2.74003139,644.82662947,637.81737657,2.74003139,0.0,0.0,0.0,64.49940128,63.79847599,0.27400314,64.48266295,63.78173766,0.27400314,0.14625035,0.07620453,0.02405313,32.1682063,31.85276656,0.12576063,1.55040199,1.5675221,0.00671656,1.55080444,1.56793351,0.00672008,683.75904709,1674.54378381,419.2409919,0.00403333,38.0,1000
101,16.11.2020,09:54:40, fem_charge01_Ni ,5 Zyklen,3.064234,999.0,15.387034,0.014982,15.472712,0.016201,64.276029,64.269735,4.15,0.64779,3.0,0.1,H23m. Nadel,0.0,15.40243644,15.37312674,0.06602485,15.3984031,15.36909341,0.06602485,0.014997,0.01836254,0.00579594,0.0,7.69170305,7.67536544,0.03030377,639.20111211,637.98475991,2.74003139,639.03372878,637.81737657,2.74003139,0.0,0.0,0.0,63.92011121,63.79847599,0.27400314,63.90337288,63.78173766,0.27400314,0.06223754,0.07620453,0.02405313,31.92056767,31.85276656,0.12576063,1.56445285,1.5675221,0.00671656,1.56486263,1.56793351,0.00672008,1606.74737396,1674.54378381,419.2409919,0.00403333,38.0,1000
102,16.11.2020,09:54:43, fem_charge01_Ni ,5 Zyklen,3.066567,1498.0,22.941177,0.02157,23.026854,0.022789,63.792686,63.818787,4.15,0.648352,3.0,0.1,H23m. Nadel,0.0,15.31453738,15.37312674,0.06602485,15.31050405,15.36909341,0.06602485,0.0143992,0.01836254,0.00579594,0.0,7.64805243,7.67536544,0.03030377,635.5533014,637.98475991,2.74003139,635.38591807,637.81737657,2.74003139,0.0,0.0,0.0,63.55533014,63.79847599,0.27400314,63.53859181,63.78173766,0.27400314,0.05975668,0.07620453,0.02405313,31.73941757,31.85276656,0.12576063,1.57343215,1.5675221,0.00671656,1.57384665,1.56793351,0.00672008,1673.45320084,1674.54378381,419.2409919,0.00403333,38.0,1000
103,16.11.2020,09:54:47, fem_charge01_Ni ,5 Zyklen,3.064545,1999.0,30.451784,0.017617,30.537461,0.018836,63.396931,63.397751,4.15,0.647816,3.0,0.1,H23m. Nadel,0.0,15.23350875,15.37312674,0.06602485,15.22947542,15.36909341,0.06602485,0.00881291,0.01836254,0.00579594,0.0,7.61033126,7.67536544,0.03030377,632.19061331,637.98475991,2.74003139,632.02322997,637.81737657,2.74003139,0.0,0.0,0.0,63.21906133,63.79847599,0.27400314,63.202323,63.78173766,0.27400314,0.03657356,0.07620453,0.02405313,31.58287472,31.85276656,0.12576063,1.5818014,1.5675221,0.00671656,1.58222032,1.56793351,0.00672008,2734.21551336,1674.54378381,419.2409919,0.00403333,38.0,1000
104,16.11.2020,09:54:50, fem_charge01_Ni ,5 Zyklen,5.053714,499.8,5.713633,0.014455,5.79931,0.015674,48.153534,48.207692,4.15,1.068398,5.0,0.1,H23m. Nadel,0.0,11.43183874,11.29197725,0.0531717,11.42854707,11.28868558,0.0531717,0.02892157,0.01548645,0.00487983,0.0,5.69981275,5.63659956,0.02415796,474.42130752,468.61705567,2.20662537,474.28470336,468.48045151,2.20662537,0.0,0.0,0.0,47.44213075,46.86170557,0.22066254,47.42847034,46.84804515,0.22066254,0.12002451,0.06426878,0.02025128,23.65422291,23.39188818,0.10025554,2.10783113,2.13407999,0.01001244,2.10843823,2.13470234,0.01001827,833.16316112,2086.6750257,623.31435004,0.00329167,38.0,1000
105,16.11.2020,09:54:54, fem_charge01_Ni ,5 Zyklen,5.05261,999.0,11.300019,0.015904,11.385696,0.017123,47.297938,47.257705,4.15,1.068142,5.0,0.1,H23m. Nadel,0.0,11.31133033,11.29197725,0.0531717,11.30803866,11.28868558,0.0531717,0.01591992,0.01548645,0.00487983,0.0,5.64605937,5.63659956,0.02415796,469.42020871,468.61705567,2.20662537,469.28360454,468.48045151,2.20662537,0.0,0.0,0.0,46.94202087,46.86170557,0.22066254,46.92836045,46.84804515,0.22066254,0.06606767,0.06426878,0.02025128,23.43114639,23.39188818,0.10025554,2.13028749,2.13407999,0.01001244,2.1309076,2.13470234,0.01001827,1513.59967031,2086.6750257,623.31435004,0.00329167,38.0,1000
106,16.11.2020,09:54:58, fem_charge01_Ni ,5 Zyklen,5.057493,1498.0,16.834561,0.01597,16.920238,0.017189,46.875159,46.886841,4.15,1.069302,5.0,0.1,H23m. Nadel,0.0,11.2380247,11.29197725,0.0531717,11.23473303,11.28868558,0.0531717,0.01066088,0.01548645,0.00487983,0.0,5.61203608,5.63659956,0.02415796,466.37802503,468.61705567,2.20662537,466.24142087,468.48045151,2.20662537,0.0,0.0,0.0,46.6378025,46.86170557,0.22066254,46.62414209,46.84804515,0.22066254,0.04424266,0.06426878,0.02025128,23.28994971,23.39188818,0.10025554,2.14418336,2.13407999,0.01001244,2.14481158,2.13470234,0.01001827,2260.2620878,2086.6750257,623.31435004,0.00329167,38.0,1000
107,16.11.2020,09:55:01, fem_charge01_Ni ,5 Zyklen,5.055876,1998.0,22.351057,0.012874,22.436735,0.014092,46.602827,46.595027,4.15,1.068911,5.0,0.1,H23m. Nadel,0.0,11.18671522,11.29197725,0.0531717,11.18342355,11.28868558,0.0531717,0.00644344,0.01548645,0.00487983,0.0,5.58849005,5.63659956,0.02415796,464.24868143,468.61705567,2.20662537,464.11207726,468.48045151,2.20662537,0.0,0.0,0.0,46.42486814,46.86170557,0.22066254,46.41120773,46.84804515,0.22066254,0.02674029,0.06426878,0.02025128,23.19223372,23.39188818,0.10025554,2.15401796,2.13407999,0.01001244,2.15465197,2.13470234,0.01001827,3739.67518357,2086.6750257,623.31435004,0.00329167,38.0,1000
108,16.11.2020,09:55:04, fem_charge01_Ni ,5 Zyklen,6.043487,499.9,4.909197,0.018276,4.994874,0.019495,41.465746,41.411052,4.15,1.277631,6.0,0.1,H23m. Nadel,0.0,9.82035807,9.75519274,0.02691072,9.81735807,9.75219274,0.02691072,0.03655931,0.01836143,0.00644201,0.0,4.89039938,4.86691566,0.01040823,407.54485997,404.84049869,1.1167947,407.42035997,404.71599869,1.1167947,0.0,0.0,0.0,40.754486,40.48404987,0.11167947,40.742036,40.47159987,0.11167947,0.15172114,0.07619992,0.02673433,20.29515743,20.19769998,0.04319416,2.45371761,2.47016496,0.00680903,2.45446742,2.47092487,0.00681322,659.10391401,1834.95180125,553.40710035,0.003,38.0,1000
109,16.11.2020,09:55:09, fem_charge01_Ni ,5 Zyklen,6.053533,999.0,9.764408,0.017947,9.850085,0.019165,40.918772,40.97871,4.15,1.279787,6.0,0.1,H23m. Nadel,0.0,9.77418218,9.75519274,0.02691072,9.77118218,9.75219274,0.02691072,0.01796496,0.01836143,0.00644201,0.0,4.87660861,4.86691566,0.01040823,405.62856056,404.84049869,1.1167947,405.50406056,404.71599869,1.1167947,0.0,0.0,0.0,40.56285606,40.48404987,0.11167947,40.55040606,40.47159987,0.11167947,0.0745546,0.07619992,0.02673433,20.23792573,20.19769998,0.04319416,2.46530964,2.47016496,0.00680903,2.46606655,2.47092487,0.00681322,1341.29877732,1834.95180125,553.40710035,0.003,38.0,1000
110,16.11.2020,09:55:12, fem_charge01_Ni ,5 Zyklen,6.058836,1499.0,14.584639,0.017222,14.670317,0.018441,40.614953,40.617141,4.15,1.280899,6.0,0.1,H23m. Nadel,0.0,9.72957905,9.75519274,0.02691072,9.72657905,9.75219274,0.02691072,0.01148899,0.01836143,0.00644201,0.0,4.85754503,4.86691566,0.01040823,403.77753069,404.84049869,1.1167947,403.65303069,404.71599869,1.1167947,0.0,0.0,0.0,40.37775307,40.48404987,0.11167947,40.36530307,40.47159987,0.11167947,0.04767932,0.07619992,0.02673433,20.15881187,20.19769998,0.04319416,2.47661131,2.47016496,0.00680903,2.47737518,2.47092487,0.00681322,2097.345368,1834.95180125,553.40710035,0.003,38.0,1000
111,16.11.2020,09:55:15, fem_charge01_Ni ,5 Zyklen,6.057126,1998.0,19.37391,0.01485,19.459587,0.016069,40.419063,40.432747,4.15,1.28059,6.0,0.1,H23m. Nadel,0.0,9.69665165,9.75519274,0.02691072,9.69365165,9.75219274,0.02691072,0.00743243,0.01836143,0.00644201,0.0,4.84310961,4.86691566,0.01040823,402.41104354,404.84049869,1.1167947,402.28654354,404.71599869,1.1167947,0.0,0.0,0.0,40.24110435,40.48404987,0.11167947,40.22865435,40.47159987,0.11167947,0.03084459,0.07619992,0.02673433,20.09890488,20.19769998,0.04319416,2.48502126,2.47016496,0.00680903,2.48579033,2.47092487,0.00681322,3242.05914567,1834.95180125,553.40710035,0.003,38.0,1000
112,16.11.2020,09:55:18, fem_charge01_Ni ,5 Zyklen,10.051608,499.9,3.386105,0.013928,3.471782,0.015147,28.821556,28.819369,4.15,2.124959,10.0,0.1,H23m. Nadel,0.0,6.77356471,6.71721104,0.0224107,6.77116471,6.71481104,0.0224107,0.02786157,0.01585025,0.00475436,0.0,3.37165157,3.3494804,0.00955607,281.10293559,278.76425827,0.93004415,281.00333559,278.66465827,0.93004415,0.0,0.0,0.0,28.11029356,27.87642583,0.09300441,28.10033356,27.86646583,0.09300441,0.11562553,0.06577853,0.01973058,13.99235402,13.90034365,0.03965768,3.55741571,3.58738007,0.01195076,3.55867662,3.58866235,0.0119593,864.86093714,2296.94000538,981.34978011,0.0024,38.0,1000
113,16.11.2020,09:55:23, fem_charge01_Ni ,5 Zyklen,10.051997,999.0,6.722307,0.016102,6.807985,0.017321,28.281418,28.282512,4.15,2.125133,10.0,0.1,H23m. Nadel,0.0,6.72903604,6.71721104,0.0224107,6.72663604,6.71481104,0.0224107,0.01611812,0.01585025,0.00475436,0.0,3.35525896,3.3494804,0.00955607,279.2549955,278.76425827,0.93004415,279.1553955,278.66465827,0.93004415,0.0,0.0,0.0,27.92549955,27.87642583,0.09300441,27.91553955,27.86646583,0.09300441,0.06689019,0.06577853,0.01973058,13.92432468,13.90034365,0.03965768,3.58095653,3.58738007,0.01195076,3.58223418,3.58866235,0.0119593,1494.98752681,2296.94000538,981.34978011,0.0024,38.0,1000
114,16.11.2020,09:55:26, fem_charge01_Ni ,5 Zyklen,10.04758,1498.0,10.032158,0.006944,10.117835,0.008163,28.030052,28.029321,4.15,2.124144,10.0,0.1,H23m. Nadel,0.0,6.69703471,6.71721104,0.0224107,6.69463471,6.71481104,0.0224107,0.00463551,0.01585025,0.00475436,0.0,3.3449996,3.3494804,0.00955607,277.92694059,278.76425827,0.93004415,277.82734059,278.66465827,0.93004415,0.0,0.0,0.0,27.79269406,27.87642583,0.09300441,27.78273406,27.86646583,0.09300441,0.01923738,0.06577853,0.01973058,13.88174834,13.90034365,0.03965768,3.59806789,3.58738007,0.01195076,3.59935778,3.58866235,0.0119593,5198.21220365,2296.94000538,981.34978011,0.0024,38.0,1000
115,16.11.2020,09:55:29, fem_charge01_Ni ,5 Zyklen,10.051732,1998.0,13.325079,0.029542,13.410756,0.030761,27.855174,27.852437,4.15,2.125091,10.0,0.1,H23m. Nadel,0.0,6.66920871,6.71721104,0.0224107,6.66680871,6.71481104,0.0224107,0.01478579,0.01585025,0.00475436,0.0,3.32601146,3.3494804,0.00955607,276.77216141,278.76425827,0.93004415,276.67256141,278.66465827,0.93004415,0.0,0.0,0.0,27.67721614,27.87642583,0.09300441,27.66725614,27.86646583,0.09300441,0.06136101,0.06577853,0.01973058,13.80294757,13.90034365,0.03965768,3.61308014,3.58738007,0.01195076,3.61438082,3.58866235,0.0119593,1629.69935391,2296.94000538,981.34978011,0.0024,38.0,1000
116,16.11.2020,09:55:33, fem_charge01_Ni ,5 Zyklen,12.049876,499.9,2.923538,0.016827,3.009215,0.018045,24.981482,24.990233,4.15,2.547501,12.0,0.1,H23m. Nadel,0.0,5.84824565,5.82653762,0.01057183,5.84604565,5.82433762,0.01057183,0.03366073,0.01775661,0.0059459,0.0,2.90619246,2.9032905,0.00290575,242.70219444,241.80131108,0.43873101,242.61089444,241.71001108,0.43873101,0.0,0.0,0.0,24.27021944,24.18013111,0.0438731,24.26108944,24.17100111,0.0438731,0.13969204,0.07368992,0.02467551,12.0606987,12.0486556,0.01205887,4.12027589,4.13566778,0.00751481,4.12182644,4.13722996,0.00752049,715.8604108,1909.6898474,598.83090257,0.0022,38.0,1000
117,16.11.2020,09:55:37, fem_charge01_Ni ,5 Zyklen,12.04546,999.0,5.82939,0.019791,5.915067,0.02101,24.5721,24.575385,4.15,2.546574,12.0,0.1,H23m. Nadel,0.0,5.83522523,5.82653762,0.01057183,5.83302523,5.82433762,0.01057183,0.01981081,0.01775661,0.0059459,0.0,2.90660721,2.9032905,0.00290575,242.16184685,241.80131108,0.43873101,242.07054685,241.71001108,0.43873101,0.0,0.0,0.0,24.21618468,24.18013111,0.0438731,24.20705468,24.17100111,0.0438731,0.08221486,0.07368992,0.02467551,12.06241991,12.0486556,0.01205887,4.12946966,4.13566778,0.00751481,4.13102714,4.13722996,0.00752049,1216.32505465,1909.6898474,598.83090257,0.0022,38.0,1000
118,16.11.2020,09:55:40, fem_charge01_Ni ,5 Zyklen,12.044807,1498.0,8.724702,0.015707,8.810379,0.016925,24.407926,24.407378,4.15,2.54637,12.0,0.1,H23m. Nadel,0.0,5.82423364,5.82653762,0.01057183,5.82203364,5.82433762,0.01057183,0.01048531,0.01775661,0.0059459,0.0,2.90577417,2.9032905,0.00290575,241.70569626,241.80131108,0.43873101,241.61439626,241.71001108,0.43873101,0.0,0.0,0.0,24.17056963,24.18013111,0.0438731,24.16143963,24.17100111,0.0438731,0.04351405,0.07368992,0.02467551,12.05896279,12.0486556,0.01205887,4.13726286,4.13566778,0.00751481,4.13882623,4.13722996,0.00752049,2298.10820285,1909.6898474,598.83090257,0.0022,38.0,1000
119,16.11.2020,09:55:44, fem_charge01_Ni ,5 Zyklen,12.03885,1998.0,11.585295,0.014125,11.670972,0.015344,24.241508,24.27394,4.15,2.545124,12.0,0.1,H23m. Nadel,0.0,5.79844595,5.82653762,0.01057183,5.79624595,5.82433762,0.01057183,0.00706957,0.01775661,0.0059459,0.0,2.89458819,2.9032905,0.00290575,240.63550676,241.80131108,0.43873101,240.54420676,241.71001108,0.43873101,0.0,0.0,0.0,24.06355068,24.18013111,0.0438731,24.05442068,24.17100111,0.0438731,0.02933871,0.07368992,0.02467551,12.01254098,12.0486556,0.01205887,4.1556627,4.13566778,0.00751481,4.15724001,4.13722996,0.00752049,3408.46572129,1909.6898474,598.83090257,0.0022,38.0,1000
120,16.11.2020,09:55:47, fem_charge01_Ni ,5 Zyklen,15.022666,499.8,2.452077,0.006549,2.537754,0.007768,21.071786,21.169161,4.15,3.175975,15.0,0.1,H23m. Nadel,0.0,4.90611645,4.89074108,0.0069143,4.90411645,4.88874108,0.0069143,0.01310324,0.00832059,0.00214118,0.0,2.4455066,2.44021025,0.00340208,203.60383253,202.965755,0.28694334,203.52083253,202.882755,0.28694334,0.0,0.0,0.0,20.36038325,20.2965755,0.02869433,20.35208325,20.2882755,0.02869433,0.05437845,0.03453045,0.00888588,10.1488524,10.12687253,0.01411863,4.9114989,4.92696907,0.00696575,4.91350191,4.92898473,0.00697145,1838.963734,3976.07854776,1505.52595474,0.002,38.0,1000
121,16.11.2020,09:55:51, fem_charge01_Ni ,5 Zyklen,15.039477,999.0,4.892858,0.002859,4.978535,0.004078,20.681601,20.744002,4.15,3.179552,15.0,0.1,H23m. Nadel,0.0,4.89775576,4.89074108,0.0069143,4.89575576,4.88874108,0.0069143,0.00286186,0.00832059,0.00214118,0.0,2.44644695,2.44021025,0.00340208,203.25686386,202.965755,0.28694334,203.17386386,202.882755,0.28694334,0.0,0.0,0.0,20.32568639,20.2965755,0.02869433,20.31738639,20.2882755,0.02869433,0.01187673,0.03453045,0.00888588,10.15275483,10.12687253,0.01411863,4.91988305,4.92696907,0.00696575,4.92189291,4.92898473,0.00697145,8419.82831641,3976.07854776,1505.52595474,0.002,38.0,1000
122,16.11.2020,09:55:55, fem_charge01_Ni ,5 Zyklen,15.043209,1499.0,7.320924,0.014521,7.406601,0.01574,20.505267,20.541382,4.15,3.180186,15.0,0.1,H23m. Nadel,0.0,4.88387191,4.89074108,0.0069143,4.88187191,4.88874108,0.0069143,0.00968712,0.00832059,0.00214118,0.0,2.43609239,2.44021025,0.00340208,202.68068446,202.965755,0.28694334,202.59768446,202.882755,0.28694334,0.0,0.0,0.0,20.26806845,20.2965755,0.02869433,20.25976845,20.2882755,0.02869433,0.04020157,0.03453045,0.00888588,10.10978344,10.12687253,0.01411863,4.93386927,4.92696907,0.00696575,4.93589057,4.92898473,0.00697145,2487.46518337,3976.07854776,1505.52595474,0.002,38.0,1000
123,16.11.2020,09:55:58, fem_charge01_Ni ,5 Zyklen,15.043551,1998.0,9.74069,0.015245,9.826367,0.016464,20.410122,20.405332,4.15,3.180407,15.0,0.1,H23m. Nadel,0.0,4.87522022,4.89074108,0.0069143,4.87322022,4.88874108,0.0069143,0.00763013,0.00832059,0.00214118,0.0,2.43279505,2.44021025,0.00340208,202.32163914,202.965755,0.28694334,202.23863914,202.882755,0.28694334,0.0,0.0,0.0,20.23216391,20.2965755,0.02869433,20.22386391,20.2882755,0.02869433,0.03166504,0.03453045,0.00888588,10.09609944,10.12687253,0.01411863,4.94262504,4.92696907,0.00696575,4.94465353,4.92898473,0.00697145,3158.05695725,3976.07854776,1505.52595474,0.002,38.0,1000
124,16.11.2020,09:56:01, fem_charge01_Ni ,5 Zyklen,20.041017,499.8,1.956634,0.011622,2.042311,0.012841,16.957965,16.9793,4.15,4.236982,20.0,0.1,H23m. Nadel,0.0,3.91483393,3.9118651,0.0046621,3.91313393,3.9101651,0.0046621,0.0232533,0.01491652,0.00401356,0.0,1.94494032,1.94762429,0.00125346,162.46560824,162.34240145,0.19347695,162.39505824,162.27185145,0.19347695,0.0,0.0,0.0,16.24656082,16.23424015,0.0193477,16.23950582,16.22718515,0.0193477,0.0965012,0.06190356,0.01665628,8.07150231,8.08264079,0.00520184,6.15514884,6.15984643,0.00734415,6.15782285,6.16252454,0.00735054,1036.2565388,2329.17655588,950.33101423,0.0017,38.0,1000
125,16.11.2020,09:56:06, fem_charge01_Ni ,5 Zyklen,20.034626,999.0,3.918508,0.018803,4.004186,0.020022,16.634004,16.653436,4.15,4.235513,20.0,0.1,H23m. Nadel,0.0,3.92243043,3.9118651,0.0046621,3.92073043,3.9101651,0.0046621,0.01882182,0.01491652,0.00401356,0.0,1.9509543,1.94762429,0.00125346,162.78086286,162.34240145,0.19347695,162.71031286,162.27185145,0.19347695,0.0,0.0,0.0,16.27808629,16.23424015,0.0193477,16.27103129,16.22718515,0.0193477,0.07811056,0.06190356,0.01665628,8.09646036,8.08264079,0.00520184,6.14322828,6.15984643,0.00734415,6.14589194,6.16252454,0.00735054,1280.23661951,2329.17655588,950.33101423,0.0017,38.0,1000
126,16.11.2020,09:56:09, fem_charge01_Ni ,5 Zyklen,20.037021,1499.0,5.861146,0.01933,5.946823,0.020549,16.463852,16.471878,4.15,4.236055,20.0,0.1,H23m. Nadel,0.0,3.91003736,3.9118651,0.0046621,3.90833736,3.9101651,0.0046621,0.01289526,0.01491652,0.00401356,0.0,1.94772105,1.94762429,0.00125346,162.26655037,162.34240145,0.19347695,162.19600037,162.27185145,0.19347695,0.0,0.0,0.0,16.22665504,16.23424015,0.0193477,16.21960004,16.22718515,0.0193477,0.05351534,0.06190356,0.01665628,8.08304235,8.08264079,0.00520184,6.16269957,6.15984643,0.00734415,6.16538014,6.16252454,0.00735054,1868.62296574,2329.17655588,950.33101423,0.0017,38.0,1000
127,16.11.2020,09:56:12, fem_charge01_Ni ,5 Zyklen,20.035046,1998.0,7.792517,0.009382,7.878195,0.010601,16.363617,16.367449,4.15,4.235677,20.0,0.1,H23m. Nadel,0.0,3.90015866,3.9118651,0.0046621,3.89845866,3.9101651,0.0046621,0.0046957,0.01491652,0.00401356,0.0,1.94688148,1.94762429,0.00125346,161.85658433,162.34240145,0.19347695,161.78603433,162.27185145,0.19347695,0.0,0.0,0.0,16.18565843,16.23424015,0.0193477,16.17860343,16.22718515,0.0193477,0.01948714,0.06190356,0.01665628,8.07955815,8.08264079,0.00520184,6.17830905,6.15984643,0.00734415,6.18100323,6.16252454,0.00735054,5131.59009947,2329.17655588,950.33101423,0.0017,38.0,1000
128,16.11.2020,09:56:22, fem_charge01_Ni ,5 Zyklen,2.0714,499.8,10.602841,0.013862,10.688518,0.015081,88.750198,88.793415,4.15,0.437687,2.0,0.1,H23m. Nadel,0.0,21.21416767,20.31480243,0.31794063,21.209401,20.31003577,0.31794063,0.02773509,0.0141416,0.0047781,0.0,10.59083295,10.14794708,0.15661334,880.38795818,843.06430097,13.19453614,880.19014152,842.86648431,13.19453614,0.0,0.0,0.0,88.03879582,84.3064301,1.31945361,88.01901415,84.28664843,1.31945361,0.11510064,0.05868763,0.01982911,43.95195676,42.1139804,0.64994537,1.13586288,1.18700318,0.01819224,1.13611816,1.18728216,0.0182007,868.80489785,2266.80907326,588.04732957,0.00476667,39.0,1000
129,16.11.2020,09:56:27, fem_charge01_Ni ,5 Zyklen,2.070125,999.0,20.270651,0.013862,20.356329,0.015081,84.563327,84.526105,4.15,0.437661,2.0,0.1,H23m. Nadel,0.0,20.29094194,20.31480243,0.31794063,20.28617528,20.31003577,0.31794063,0.01387588,0.0141416,0.0047781,0.0,10.1361497,10.14794708,0.15661334,842.07409059,843.06430097,13.19453614,841.87627392,842.86648431,13.19453614,0.0,0.0,0.0,84.20740906,84.3064301,1.31945361,84.18762739,84.28664843,1.31945361,0.05758488,0.05868763,0.01982911,42.06502125,42.1139804,0.64994537,1.18754396,1.18700318,0.01819224,1.187823,1.18728216,0.0182007,1736.56681263,2266.80907326,588.04732957,0.00476667,39.0,1000
130,16.11.2020,09:56:30, fem_charge01_Ni ,5 Zyklen,2.067388,1499.0,29.946917,0.010634,30.032594,0.011852,83.145608,83.110222,4.15,0.437108,2.0,0.1,H23m. Nadel,0.0,19.97792995,20.31480243,0.31794063,19.97316329,20.31003577,0.31794063,0.00709406,0.0141416,0.0047781,0.0,9.98303461,10.14794708,0.15661334,829.08409306,843.06430097,13.19453614,828.8862764,842.86648431,13.19453614,0.0,0.0,0.0,82.90840931,84.3064301,1.31945361,82.88862764,84.28664843,1.31945361,0.02944036,0.05868763,0.01982911,41.42959364,42.1139804,0.64994537,1.20615027,1.18700318,0.01819224,1.20643812,1.18728216,0.0182007,3396.69756702,2266.80907326,588.04732957,0.00476667,39.0,1000
131,16.11.2020,09:56:33, fem_charge01_Ni ,5 Zyklen,2.068772,1998.0,39.512788,0.015707,39.598465,0.016925,82.249064,82.275475,4.15,0.437411,2.0,0.1,H23m. Nadel,0.0,19.77617017,20.31480243,0.31794063,19.7714035,20.31003577,0.31794063,0.00786136,0.0141416,0.0047781,0.0,9.88177107,10.14794708,0.15661334,820.71106206,843.06430097,13.19453614,820.5132454,842.86648431,13.19453614,0.0,0.0,0.0,82.07110621,84.3064301,1.31945361,82.05132454,84.28664843,1.31945361,0.03262465,0.05868763,0.01982911,41.00934994,42.1139804,0.64994537,1.21845561,1.18700318,0.01819224,1.21874937,1.18728216,0.0182007,3065.16701555,2266.80907326,588.04732957,0.00476667,39.0,1000
132,16.11.2020,09:56:37, fem_charge01_Ni ,5 Zyklen,3.049974,499.9,7.811689,0.018935,7.897367,0.020154,65.561255,65.586415,4.15,0.644789,3.0,0.1,H23m. Nadel,0.0,15.6265033,15.44070793,0.07318259,15.62244497,15.4366496,0.07318259,0.03787758,0.01611067,0.00792043,0.0,7.7922837,7.71026946,0.03290984,648.49988698,640.78937924,3.03707741,648.33146614,640.6209584,3.03707741,0.0,0.0,0.0,64.8499887,64.07893792,0.30370774,64.83314661,64.06209584,0.30370774,0.15719194,0.0668593,0.03286979,32.33797734,31.99761827,0.13657582,1.54202032,1.56068008,0.00737791,1.54242089,1.56109044,0.00738179,636.16493966,4003.47000503,2237.49630012,0.00405833,39.0,1000
133,16.11.2020,09:56:41, fem_charge01_Ni ,5 Zyklen,3.064887,998.0,15.44857,0.01742,15.534247,0.018638,64.596317,64.583167,4.15,0.647964,3.0,0.1,H23m. Nadel,0.0,15.47952906,15.44070793,0.07318259,15.47547072,15.4366496,0.07318259,0.01745491,0.01611067,0.00792043,0.0,7.72900791,7.71026946,0.03290984,642.40045591,640.78937924,3.03707741,642.23203508,640.6209584,3.03707741,0.0,0.0,0.0,64.24004559,64.07893792,0.30370774,64.22320351,64.06209584,0.30370774,0.07243788,0.0668593,0.03286979,32.07538282,31.99761827,0.13657582,1.55666141,1.56068008,0.00737791,1.55706963,1.56109044,0.00738179,1380.49327044,4003.47000503,2237.49630012,0.00405833,39.0,1000
134,16.11.2020,09:56:44, fem_charge01_Ni ,5 Zyklen,3.066209,1498.0,23.020105,0.003452,23.105783,0.004671,64.011347,63.995833,4.15,0.648254,3.0,0.1,H23m. Nadel,0.0,15.3672263,15.44070793,0.07318259,15.36316797,15.4366496,0.07318259,0.00230441,0.01611067,0.00792043,0.0,7.68043178,7.71026946,0.03290984,637.73989152,640.78937924,3.03707741,637.57147069,640.6209584,3.03707741,0.0,0.0,0.0,63.77398915,64.07893792,0.30370774,63.75714707,64.06209584,0.30370774,0.00956328,0.0668593,0.03286979,31.87379189,31.99761827,0.13657582,1.5680374,1.56068008,0.00737791,1.56845161,1.56109044,0.00738179,10456.65861592,4003.47000503,2237.49630012,0.00405833,39.0,1000
135,16.11.2020,09:56:48, fem_charge01_Ni ,5 Zyklen,3.066256,1998.0,30.548567,0.013598,30.634244,0.014817,63.629687,63.632698,4.15,0.648257,3.0,0.1,H23m. Nadel,0.0,15.28957307,15.44070793,0.07318259,15.28551474,15.4366496,0.07318259,0.00680581,0.01611067,0.00792043,0.0,7.63935447,7.71026946,0.03290984,634.51728253,640.78937924,3.03707741,634.3488617,640.6209584,3.03707741,0.0,0.0,0.0,63.45172825,64.07893792,0.30370774,63.43488617,64.06209584,0.30370774,0.02824409,0.0668593,0.03286979,31.70332104,31.99761827,0.13657582,1.5760012,1.56068008,0.00737791,1.57641963,1.56109044,0.00738179,3540.56319409,4003.47000503,2237.49630012,0.00405833,39.0,1000
136,16.11.2020,09:56:51, fem_charge01_Ni ,5 Zyklen,5.053792,499.8,5.726546,0.022427,5.812223,0.023646,48.260756,48.302332,4.15,1.068415,5.0,0.1,H23m. Nadel,0.0,11.45767507,11.31483403,0.05526339,11.45440007,11.31155903,0.05526339,0.04487195,0.0172774,0.00922905,0.0,5.70476406,5.64714081,0.02385175,475.49351541,469.5656123,2.29343058,475.35760291,469.4296998,2.29343058,0.0,0.0,0.0,47.54935154,46.95656123,0.22934306,47.53576029,46.94296998,0.22934306,0.18621859,0.07170122,0.03830057,23.67477085,23.43563438,0.09898477,2.1030781,2.12977976,0.01036866,2.10367941,2.13039648,0.01037466,537.00332162,2443.84541412,686.88675139,0.003275,39.0,1000
137,16.11.2020,09:56:55, fem_charge01_Ni ,5 Zyklen,5.05261,998.0,11.317281,0.006681,11.402958,0.007899,47.417109,47.383412,4.15,1.068165,5.0,0.1,H23m. Nadel,0.0,11.33996092,11.31483403,0.05526339,11.33668592,11.31155903,0.05526339,0.00669439,0.0172774,0.00922905,0.0,5.66499577,5.64714081,0.02385175,470.60837826,469.5656123,2.29343058,470.47246576,469.4296998,2.29343058,0.0,0.0,0.0,47.06083783,46.95656123,0.22934306,47.04724658,46.94296998,0.22934306,0.02778171,0.07170122,0.03830057,23.50973243,23.43563438,0.09898477,2.12490905,2.12977976,0.01036866,2.1255229,2.13039648,0.01037466,3599.49001214,2443.84541412,686.88675139,0.003275,39.0,1000
138,16.11.2020,09:56:59, fem_charge01_Ni ,5 Zyklen,5.054165,1498.0,16.864933,0.015245,16.950611,0.016464,46.959302,46.94543,4.15,1.0685,5.0,0.1,H23m. Nadel,0.0,11.25829973,11.31483403,0.05526339,11.25502473,11.31155903,0.05526339,0.0101769,0.0172774,0.00922905,0.0,5.62242392,5.64714081,0.02385175,467.21943892,469.5656123,2.29343058,467.08352642,469.4296998,2.29343058,0.0,0.0,0.0,46.72194389,46.95656123,0.22934306,46.70835264,46.94296998,0.22934306,0.04223415,0.07170122,0.03830057,23.33305925,23.43563438,0.09898477,2.14032191,2.12977976,0.01036866,2.1409447,2.13039648,0.01037466,2367.75241339,2443.84541412,686.88675139,0.003275,39.0,1000
139,16.11.2020,09:57:02, fem_charge01_Ni ,5 Zyklen,5.058488,1998.0,22.384394,0.014718,22.470072,0.015937,46.672071,46.649628,4.15,1.069431,5.0,0.1,H23m. Nadel,0.0,11.2034004,11.31483403,0.05526339,11.2001254,11.31155903,0.05526339,0.00736637,0.0172774,0.00922905,0.0,5.59637952,5.64714081,0.02385175,464.94111662,469.5656123,2.29343058,464.80520412,469.4296998,2.29343058,0.0,0.0,0.0,46.49411166,46.95656123,0.22934306,46.48052041,46.94296998,0.22934306,0.03057042,0.07170122,0.03830057,23.224975,23.43563438,0.09898477,2.15080999,2.12977976,0.01036866,2.15143891,2.13039648,0.01037466,3271.13590931,2443.84541412,686.88675139,0.003275,39.0,1000
140,16.11.2020,09:57:05, fem_charge01_Ni ,5 Zyklen,6.048339,499.9,4.918552,0.014191,5.004229,0.01541,41.543412,41.568024,4.15,1.278696,6.0,0.1,H23m. Nadel,0.0,9.83907181,9.77894028,0.02709923,9.83607181,9.77594028,0.02709923,0.02838768,0.01791431,0.0046267,0.0,4.90384207,4.87901299,0.01124349,408.3214803,405.82602171,1.12461792,408.1969803,405.70152171,1.12461792,0.0,0.0,0.0,40.83214803,40.58260217,0.11246179,40.81969803,40.57015217,0.11246179,0.11780886,0.07434439,0.01920082,20.35094458,20.24790389,0.0466605,2.44905068,2.46416688,0.00682919,2.44979764,2.46492311,0.00683338,848.83257928,1697.20896831,474.73072332,0.003,39.0,1000
141,16.11.2020,09:57:10, fem_charge01_Ni ,5 Zyklen,6.058245,998.0,9.787072,0.022624,9.872749,0.023843,41.054017,41.073194,4.15,1.280836,6.0,0.1,H23m. Nadel,0.0,9.80668537,9.77894028,0.02709923,9.80368537,9.77594028,0.02709923,0.02266934,0.01791431,0.0046267,0.0,4.89050802,4.87901299,0.01124349,406.97744289,405.82602171,1.12461792,406.85294289,405.70152171,1.12461792,0.0,0.0,0.0,40.69774429,40.58260217,0.11246179,40.68529429,40.57015217,0.11246179,0.09407776,0.07434439,0.01920082,20.29560827,20.24790389,0.0466605,2.45713864,2.46416688,0.00682919,2.45789054,2.46492311,0.00683338,1062.95052913,1697.20896831,474.73072332,0.003,39.0,1000
142,16.11.2020,09:57:13, fem_charge01_Ni ,5 Zyklen,6.058556,1498.0,14.608226,0.01854,14.693903,0.019758,40.707408,40.707225,4.15,1.280813,6.0,0.1,H23m. Nadel,0.0,9.75181976,9.77894028,0.02709923,9.74881976,9.77594028,0.02709923,0.0123765,0.01791431,0.0046267,0.0,4.86822163,4.87901299,0.01124349,404.70052003,405.82602171,1.12461792,404.57602003,405.70152171,1.12461792,0.0,0.0,0.0,40.470052,40.58260217,0.11246179,40.457602,40.57015217,0.11246179,0.05136248,0.07434439,0.01920082,20.20311976,20.24790389,0.0466605,2.47096297,2.46416688,0.00682919,2.47172336,2.46492311,0.00683338,1946.9463615,1697.20896831,474.73072332,0.003,39.0,1000
143,16.11.2020,09:57:16, fem_charge01_Ni ,5 Zyklen,6.05837,1998.0,19.416932,0.016431,19.502609,0.01765,40.508423,40.500896,4.15,1.280757,6.0,0.1,H23m. Nadel,0.0,9.71818418,9.77894028,0.02709923,9.71518418,9.77594028,0.02709923,0.00822372,0.01791431,0.0046267,0.0,4.85348023,4.87901299,0.01124349,403.30464364,405.82602171,1.12461792,403.18014364,405.70152171,1.12461792,0.0,0.0,0.0,40.33046436,40.58260217,0.11246179,40.31801436,40.57015217,0.11246179,0.03412845,0.07434439,0.01920082,20.14194296,20.24790389,0.0466605,2.47951521,2.46416688,0.00682919,2.48028088,2.46492311,0.00683338,2930.10640334,1697.20896831,474.73072332,0.003,39.0,1000
144,16.11.2020,09:57:19, fem_charge01_Ni ,5 Zyklen,10.052494,499.9,3.394867,0.024667,3.480545,0.025886,28.8943,28.819369,4.15,2.125268,10.0,0.1,H23m. Nadel,0.0,6.79109222,6.73325101,0.02258817,6.78869222,6.73085101,0.02258817,0.04934387,0.01899309,0.01036231,0.0,3.36967417,3.35592896,0.00702134,281.83032707,279.42991677,0.93740912,281.73072707,279.33031677,0.93740912,0.0,0.0,0.0,28.18303271,27.94299168,0.09374091,28.17307271,27.93303168,0.09374091,0.20477706,0.07882132,0.04300359,13.98414783,13.92710518,0.02913857,3.54823418,3.57883549,0.01198451,3.54948859,3.58011167,0.01199305,488.33596029,3106.09150294,1576.75461375,0.0024,39.0,1000
