Repository: Cookiemonster1337/ContactResistanceAnalysis

File: cr_library_2.csv (part 8 of 82)
age[mV],voltage_needle[mV],R_ges / mOhm*cm²,R_bulk / mOhm*cm²,contact_area[cm2],p_Kraftsensor / ?,pressure_rounded[bar],sample_thickness[cm],parameters,[mV]_in_[V],main_resistance[mOhm],main_resistance_mean[mOhm],main_resistance_error[mOhm],flow_resistance[mOhm],flow_resistance_mean[mOhm],flow_resistance_error[mOhm],bulk_resistance[mOhm],bulk_resistance_mean[mOhm],bulk_resistance_error[mOhm],bulk_resistance_sub[mOhm],contact_resistance[mOhm],contact_resistance_mean[mOhm],contact_resistance_error[mOhm],vs_main_resistance[mOhm*cm],vs_main_resistance_mean[mOhm*cm],vs_main_resistance_error[mOhm*cm],vs_flow_resistance[mOhm*cm],vs_flow_resistance_mean[mOhm*cm],vs_flow_resistance_error[mOhm*cm],vs_bulk_resistance[mOhm*cm],vs_bulk_resistance_mean[mOhm*cm],vs_bulk_resistance_error[mOhm*cm],as_main_resistance[mOhm*cm2],as_main_resistance_mean[mOhm*cm2],as_main_resistance_error[mOhm*cm2],as_flow_resistance[mOhm*cm2],as_flow_resistance_mean[mOhm*cm2],as_flow_resistance_error[mOhm*cm2],as_bulk_resistance[mOhm*cm2],as_bulk_resistance_mean[mOhm*cm2],as_bulk_resistance_error[mOhm*cm2],as_contact_resistance[mOhm*cm2],as_contact_resistance_mean[mOhm*cm2],as_contact_resistance_error[mOhm*cm2],vs_main_conductance[S/cm],vs_main_conductance_mean[S/cm],vs_main_conductance_error[S/cm],vs_flow_conductance[S/cm],vs_flow_conductance_mean[S/cm],vs_flow_conductance_error[S/cm],vs_bulk_conductance[S/cm],vs_bulk_conductance_mean[S/cm],vs_bulk_conductance_error[S/cm],degradation_corr[mOhm],cycle,[mV] in [V]
109,16.11.2020,09:41:50, fem_charge02_Ni+Au ,5 Zyklen,6.05952,999.0,3.236812,0.01485,3.24455,0.018045,13.478363,13.482742,4.15,1.281017,6.0,0.1,H23m. Nadel,0.0,3.24005205,3.237616,0.00576977,3.23705205,3.234616,0.00576977,0.01486486,0.00967914,0.00221088,0.0,1.61109359,1.61246843,0.00347896,134.46216016,134.36106419,0.23944538,134.33766016,134.23656419,0.23944538,0.0,0.0,0.0,13.44621602,13.43610642,0.02394454,13.43376602,13.42365642,0.02394454,0.06168919,0.04016842,0.00917515,6.68603841,6.691744,0.0144377,7.43703655,7.44270322,0.01326023,7.44392897,7.44960622,0.01328484,1621.02957284,3089.49714173,934.72900442,0.003,38.0,1000
110,16.11.2020,09:41:53, fem_charge02_Ni+Au ,5 Zyklen,6.056441,1499.0,4.848583,0.015838,4.856321,0.019034,13.444785,13.415601,4.15,1.280455,6.0,0.1,H23m. Nadel,0.0,3.23454503,3.237616,0.00576977,3.23154503,3.234616,0.00576977,0.01056571,0.00967914,0.00221088,0.0,1.61048966,1.61246843,0.00347896,134.23361875,134.36106419,0.23944538,134.10911875,134.23656419,0.23944538,0.0,0.0,0.0,13.42336187,13.43610642,0.02394454,13.41091187,13.42365642,0.02394454,0.0438477,0.04016842,0.00917515,6.68353209,6.691744,0.0144377,7.44969859,7.44270322,0.01326023,7.4566145,7.44960622,0.01328484,2280.62141228,3089.49714173,934.72900442,0.003,38.0,1000
111,16.11.2020,09:41:56, fem_charge02_Ni+Au ,5 Zyklen,6.058541,1998.0,6.441709,0.018276,6.449447,0.021471,13.395999,13.398599,4.15,1.280872,6.0,0.1,H23m. Nadel,0.0,3.22407858,3.237616,0.00576977,3.22107858,3.234616,0.00576977,0.00914715,0.00967914,0.00221088,0.0,1.60596572,1.61246843,0.00347896,133.79926101,134.36106419,0.23944538,133.67476101,134.23656419,0.23944538,0.0,0.0,0.0,13.3799261,13.43610642,0.02394454,13.3674761,13.42365642,0.02394454,0.03796066,0.04016842,0.00917515,6.66475772,6.691744,0.0144377,7.47388283,7.44270322,0.01326023,7.48084375,7.44960622,0.01328484,2634.30610162,3089.49714173,934.72900442,0.003,38.0,1000
112,16.11.2020,09:41:59, fem_charge02_Ni+Au ,5 Zyklen,10.043164,499.9,1.283371,0.015773,1.291109,0.018968,10.71835,10.835395,4.15,2.123266,10.0,0.1,H23m. Nadel,0.0,2.56725545,2.56247764,0.00382343,2.56485545,2.56007764,0.00382343,0.03155231,0.01562322,0.00553484,0.0,1.26665157,1.27222721,0.00213804,106.54110122,106.34282195,0.15867254,106.44150122,106.24322195,0.15867254,0.0,0.0,0.0,10.65411012,10.6342822,0.01586725,10.64415012,10.6243222,0.01586725,0.13094209,0.06483635,0.02296957,5.25660402,5.27974292,0.00887288,9.38604903,9.40361245,0.01404157,9.3948318,9.41242818,0.01406792,763.69638829,2086.57472691,542.16311484,0.0024,38.0,1000
113,16.11.2020,09:42:04, fem_charge02_Ni+Au ,5 Zyklen,10.045014,999.0,2.567372,0.014718,2.57511,0.017914,10.697403,10.706161,4.15,2.123644,10.0,0.1,H23m. Nadel,0.0,2.56994194,2.56247764,0.00382343,2.56754194,2.56007764,0.00382343,0.01473273,0.01562322,0.00553484,0.0,1.2764046,1.27222721,0.00213804,106.65259059,106.34282195,0.15867254,106.55299059,106.24322195,0.15867254,0.0,0.0,0.0,10.66525906,10.6342822,0.01586725,10.65529906,10.6243222,0.01586725,0.06114084,0.06483635,0.02296957,5.29707911,5.27974292,0.00887288,9.37623732,9.40361245,0.01404157,9.38500172,9.41242818,0.01406792,1635.56795466,2086.57472691,542.16311484,0.0024,38.0,1000
114,16.11.2020,09:42:07, fem_charge02_Ni+Au ,5 Zyklen,10.046523,1499.0,3.836944,0.012215,3.844682,0.01541,10.64405,10.635294,4.15,2.123927,10.0,0.1,H23m. Nadel,0.0,2.55966911,2.56247764,0.00382343,2.55726911,2.56007764,0.00382343,0.00814877,0.01562322,0.00553484,0.0,1.27456017,1.27222721,0.00213804,106.22626818,106.34282195,0.15867254,106.12666818,106.24322195,0.15867254,0.0,0.0,0.0,10.62262682,10.6342822,0.01586725,10.61266682,10.6243222,0.01586725,0.03381738,0.06483635,0.02296957,5.28942472,5.27974292,0.00887288,9.41386737,9.40361245,0.01404157,9.4227023,9.41242818,0.01406792,2957.05951107,2086.57472691,542.16311484,0.0024,38.0,1000
115,16.11.2020,09:42:10, fem_charge02_Ni+Au ,5 Zyklen,10.038763,1998.0,5.100982,0.016102,5.10872,0.019297,10.611206,10.616953,4.15,2.122319,10.0,0.1,H23m. Nadel,0.0,2.55304404,2.56247764,0.00382343,2.55064404,2.56007764,0.00382343,0.00805906,0.01562322,0.00553484,0.0,1.27129249,1.27222721,0.00213804,105.95132783,106.34282195,0.15867254,105.85172783,106.24322195,0.15867254,0.0,0.0,0.0,10.59513278,10.6342822,0.01586725,10.58517278,10.6243222,0.01586725,0.0334451,0.06483635,0.02296957,5.27586384,5.27974292,0.00887288,9.43829606,9.40361245,0.01404157,9.44717692,9.41242818,0.01406792,2989.97505361,2086.57472691,542.16311484,0.0024,38.0,1000
116,16.11.2020,09:42:14, fem_charge02_Ni+Au ,5 Zyklen,12.050389,499.9,1.177497,0.020384,1.185235,0.02358,9.839415,9.918175,4.15,2.547589,12.0,0.1,H23m. Nadel,0.0,2.35546509,2.35001651,0.00272876,2.35326509,2.34781651,0.00272876,0.04077616,0.01743438,0.00781064,0.0,1.15624447,1.16519106,0.00327411,97.75180136,97.52568517,0.11324372,97.66050136,97.43438517,0.11324372,0.0,0.0,0.0,9.77518014,9.75256852,0.01132437,9.76605014,9.74343852,0.01132437,0.16922104,0.0723527,0.03241414,4.79841455,4.83554291,0.01358755,10.22999051,10.25375052,0.01190709,10.23955423,10.26335878,0.01192942,590.94305007,2059.06077994,523.38385789,0.0022,38.0,1000
117,16.11.2020,09:42:18, fem_charge02_Ni+Au ,5 Zyklen,12.048865,999.0,2.351472,0.007932,2.35921,0.011128,9.800522,9.799153,4.15,2.547264,12.0,0.1,H23m. Nadel,0.0,2.35382583,2.35001651,0.00272876,2.35162583,2.34781651,0.00272876,0.00793994,0.01743438,0.00781064,0.0,1.17184294,1.16519106,0.00327411,97.68377177,97.52568517,0.11324372,97.59247177,97.43438517,0.11324372,0.0,0.0,0.0,9.76837718,9.75256852,0.01132437,9.75924718,9.74343852,0.01132437,0.03295075,0.0723527,0.03241414,4.86314821,4.83554291,0.01358755,10.23711495,10.25375052,0.01190709,10.246692,10.26335878,0.01192942,3034.83221844,2059.06077994,523.38385789,0.0022,38.0,1000
118,16.11.2020,09:42:21, fem_charge02_Ni+Au ,5 Zyklen,12.033252,1499.0,3.517344,0.014587,3.525082,0.017782,9.759233,9.756497,4.15,2.543999,12.0,0.1,H23m. Nadel,0.0,2.34646031,2.35001651,0.00272876,2.34426031,2.34781651,0.00272876,0.00973115,0.01743438,0.00781064,0.0,1.16726458,1.16519106,0.00327411,97.37810274,97.52568517,0.11324372,97.28680274,97.43438517,0.11324372,0.0,0.0,0.0,9.73781027,9.75256852,0.01132437,9.72868027,9.74343852,0.01132437,0.04038429,0.0723527,0.03241414,4.84414799,4.83554291,0.01358755,10.26924916,10.25375052,0.01190709,10.27888647,10.26335878,0.01192942,2476.21045641,2059.06077994,523.38385789,0.0022,38.0,1000
119,16.11.2020,09:42:25, fem_charge02_Ni+Au ,5 Zyklen,12.028789,1998.0,4.683941,0.022558,4.691679,0.025754,9.744978,9.750999,4.15,2.543043,12.0,0.1,H23m. Nadel,0.0,2.34431481,2.35001651,0.00272876,2.34211481,2.34781651,0.00272876,0.01129029,0.01743438,0.00781064,0.0,1.16541226,1.16519106,0.00327411,97.28906481,97.52568517,0.11324372,97.19776481,97.43438517,0.11324372,0.0,0.0,0.0,9.72890648,9.75256852,0.01132437,9.71977648,9.74343852,0.01132437,0.0468547,0.0723527,0.03241414,4.83646089,4.83554291,0.01358755,10.27864747,10.25375052,0.01190709,10.28830243,10.26335878,0.01192942,2134.25739486,2059.06077994,523.38385789,0.0022,38.0,1000
120,16.11.2020,09:42:28, fem_charge02_Ni+Au ,5 Zyklen,14.982544,499.9,1.058511,0.00925,1.066249,0.012445,8.85164,8.864219,4.15,3.167447,15.0,0.1,H23m. Nadel,0.0,2.11744549,2.10703903,0.00427712,2.11544549,2.10503903,0.00427712,0.0185037,0.01363318,0.00318049,0.0,1.04847089,1.04570292,0.00103327,87.8739878,87.44211979,0.17750063,87.7909878,87.35911979,0.17750063,0.0,0.0,0.0,8.78739878,8.74421198,0.01775006,8.77909878,8.73591198,0.01775006,0.07679036,0.05657771,0.01319902,4.35115421,4.33966713,0.00428806,11.37993194,11.43627753,0.02319125,11.39069083,11.44714342,0.02323532,1302.24682514,2246.13694813,715.18855767,0.002,38.0,1000
121,16.11.2020,09:42:32, fem_charge02_Ni+Au ,5 Zyklen,15.040861,999.0,2.108494,0.018935,2.116232,0.02213,8.791155,8.831113,4.15,3.179746,15.0,0.1,H23m. Nadel,0.0,2.1106046,2.10703903,0.00427712,2.1086046,2.10503903,0.00427712,0.01895395,0.01363318,0.00318049,0.0,1.04482533,1.04570292,0.00103327,87.59009109,87.44211979,0.17750063,87.50709109,87.35911979,0.17750063,0.0,0.0,0.0,8.75900911,8.74421198,0.01775006,8.75070911,8.73591198,0.01775006,0.07865891,0.05657771,0.01319902,4.3360251,4.33966713,0.00428806,11.41681653,11.43627753,0.02319125,11.42764532,11.44714342,0.02323532,1271.31181181,2246.13694813,715.18855767,0.002,38.0,1000
122,16.11.2020,09:42:36, fem_charge02_Ni+Au ,5 Zyklen,15.02772,1499.0,3.14899,0.017222,3.156728,0.020417,8.73944,8.766071,4.15,3.17703,15.0,0.1,H23m. Nadel,0.0,2.10072715,2.10703903,0.00427712,2.09872715,2.10503903,0.00427712,0.01148899,0.01363318,0.00318049,0.0,1.04361908,1.04570292,0.00103327,87.18017678,87.44211979,0.17750063,87.09717678,87.35911979,0.17750063,0.0,0.0,0.0,8.71801768,8.74421198,0.01775006,8.70971768,8.73591198,0.01775006,0.04767932,0.05657771,0.01319902,4.33101918,4.33966713,0.00428806,11.4704975,11.43627753,0.02319125,11.48142841,11.44714342,0.02323532,2097.345368,2246.13694813,715.18855767,0.002,38.0,1000
123,16.11.2020,09:42:39, fem_charge02_Ni+Au ,5 Zyklen,15.030286,1998.0,4.194559,0.011161,4.202297,0.014356,8.728495,8.761201,4.15,3.177606,15.0,0.1,H23m. Nadel,0.0,2.09937888,2.10703903,0.00427712,2.09737888,2.10503903,0.00427712,0.00558609,0.01363318,0.00318049,0.0,1.0458964,1.04570292,0.00103327,87.12422347,87.44211979,0.17750063,87.04122347,87.35911979,0.17750063,0.0,0.0,0.0,8.71242235,8.74421198,0.01775006,8.70412235,8.73591198,0.01775006,0.02318226,0.05657771,0.01319902,4.34047005,4.33966713,0.00428806,11.47786414,11.43627753,0.02319125,11.4888091,11.44714342,0.02323532,4313.64378759,2246.13694813,715.18855767,0.002,38.0,1000
124,16.11.2020,09:42:42, fem_charge02_Ni+Au ,5 Zyklen,20.041266,499.9,0.92345,0.01597,0.931188,0.019165,7.73041,7.711268,4.15,4.236825,20.0,0.1,H23m. Nadel,0.0,1.84726945,1.83599518,0.00377957,1.84556945,1.83429518,0.00377957,0.03194639,0.01727961,0.00504656,0.0,0.90681153,0.90850779,0.00074862,76.66168234,76.19379989,0.15685227,76.59113234,76.12324989,0.15685227,0.0,0.0,0.0,7.66616823,7.61937999,0.01568523,7.65911323,7.61232499,0.01568523,0.13257752,0.07171037,0.02094324,3.76326786,3.77030731,0.00310676,13.04432631,13.12459366,0.02691125,13.05634177,13.13675767,0.02696106,754.27571274,1701.36178661,363.00095587,0.0017,38.0,1000
125,16.11.2020,09:42:47, fem_charge02_Ni+Au ,5 Zyklen,20.0322,999.0,1.831323,0.015904,1.839061,0.0191,7.639743,7.667659,4.15,4.235082,20.0,0.1,H23m. Nadel,0.0,1.83315616,1.83599518,0.00377957,1.83145616,1.83429518,0.00377957,0.01591992,0.01727961,0.00504656,0.0,0.90776812,0.90850779,0.00074862,76.07598048,76.19379989,0.15685227,76.00543048,76.12324989,0.15685227,0.0,0.0,0.0,7.60759805,7.61937999,0.01568523,7.60054305,7.61232499,0.01568523,0.06606767,0.07171037,0.02094324,3.76723769,3.77030731,0.00310676,13.14475336,13.12459366,0.02691125,13.15695462,13.13675767,0.02696106,1513.59967031,1701.36178661,363.00095587,0.0017,38.0,1000
126,16.11.2020,09:42:50, fem_charge02_Ni+Au ,5 Zyklen,20.030956,1499.0,2.746706,0.015575,2.754444,0.01877,7.625713,7.58595,4.15,4.234799,20.0,0.1,H23m. Nadel,0.0,1.83235891,1.83599518,0.00377957,1.83065891,1.83429518,0.00377957,0.01039026,0.01727961,0.00504656,0.0,0.91013432,0.90850779,0.00074862,76.0428946,76.19379989,0.15685227,75.9723446,76.12324989,0.15685227,0.0,0.0,0.0,7.60428946,7.61937999,0.01568523,7.59723446,7.61232499,0.01568523,0.04311958,0.07171037,0.02094324,3.77705744,3.77030731,0.00310676,13.15047258,13.12459366,0.02691125,13.16268447,13.13675767,0.02696106,2319.13206598,1701.36178661,363.00095587,0.0017,38.0,1000
127,16.11.2020,09:42:53, fem_charge02_Ni+Au ,5 Zyklen,20.028794,1998.0,3.65873,0.021702,3.666468,0.024897,7.615536,7.604588,4.15,4.234283,20.0,0.1,H23m. Nadel,0.0,1.8311962,1.83599518,0.00377957,1.8294962,1.83429518,0.00377957,0.01086186,0.01727961,0.00504656,0.0,0.90931717,0.90850779,0.00074862,75.99464214,76.19379989,0.15685227,75.92409214,76.12324989,0.15685227,0.0,0.0,0.0,7.59946421,7.61937999,0.01568523,7.59240921,7.61232499,0.01568523,0.04507673,0.07171037,0.02094324,3.77366624,3.77030731,0.00310676,13.15882241,13.12459366,0.02691125,13.17104982,13.13675767,0.02696106,2218.43969741,1701.36178661,363.00095587,0.0017,38.0,1000
128,16.11.2020,09:43:03, fem_charge02_Ni+Au ,5 Zyklen,2.072784,499.9,2.611579,0.005099,2.619317,0.008295,21.744684,21.83657,4.15,0.43821,2.0,0.1,H23m. Nadel,0.0,5.22420284,5.18786257,0.01440484,5.21943617,5.18309591,0.01440484,0.01020004,0.00513657,0.00277755,0.0,2.60461807,2.58897967,0.00608474,216.80441788,215.29629675,0.59780104,216.60660122,215.09848008,0.59780104,0.0,0.0,0.0,21.68044179,21.52962967,0.0597801,21.66066012,21.50984801,0.0597801,0.04233017,0.02131676,0.01152684,10.80916498,10.74426562,0.02525169,4.61245213,4.64486901,0.01287824,4.61666447,4.64914089,0.01290192,2362.38147333,-1085.42798603,6838.92562312,0.00476667,39.0,1000
129,16.11.2020,09:43:08, fem_charge02_Ni+Au ,5 Zyklen,2.071307,999.0,5.190913,0.009382,5.198651,0.012577,21.595998,21.604756,4.15,0.437861,2.0,0.1,H23m. Nadel,0.0,5.19610911,5.18786257,0.01440484,5.19134244,5.18309591,0.01440484,0.00939139,0.00513657,0.00277755,0.0,2.59097553,2.58897967,0.00608474,215.63852803,215.29629675,0.59780104,215.44071136,215.09848008,0.59780104,0.0,0.0,0.0,21.5638528,21.52962967,0.0597801,21.54407114,21.50984801,0.0597801,0.03897427,0.02131676,0.01152684,10.75254843,10.74426562,0.02525169,4.63739022,4.64486901,0.01287824,4.64164825,4.64914089,0.01290192,2565.79504974,-1085.42798603,6838.92562312,0.00476667,39.0,1000
130,16.11.2020,09:43:11, fem_charge02_Ni+Au ,5 Zyklen,2.068166,1499.0,7.754172,-0.001752,7.76191,0.001443,21.488945,21.502807,4.15,0.437246,2.0,0.1,H23m. Nadel,0.0,5.1728966,5.18786257,0.01440484,5.16812993,5.18309591,0.01440484,-0.00116878,0.00513657,0.00277755,0.0,2.58464936,2.58897967,0.00608474,214.67520881,215.29629675,0.59780104,214.47739214,215.09848008,0.59780104,0.0,0.0,0.0,21.46752088,21.52962967,0.0597801,21.44773921,21.50984801,0.0597801,-0.00485043,0.02131676,0.01152684,10.72629482,10.74426562,0.02525169,4.65819973,4.64486901,0.01287824,4.66249608,4.64914089,0.01290192,-20616.71342906,-1085.42798603,6838.92562312,0.00476667,39.0,1000
131,16.11.2020,09:43:14, fem_charge02_Ni+Au ,5 Zyklen,2.068181,1998.0,10.306167,0.004243,10.313905,0.007438,21.422775,21.428796,4.15,0.437276,2.0,0.1,H23m. Nadel,0.0,5.15824174,5.18786257,0.01440484,5.15347508,5.18309591,0.01440484,0.00212362,0.00513657,0.00277755,0.0,2.57567573,2.58897967,0.00608474,214.06703228,215.29629675,0.59780104,213.86921562,215.09848008,0.59780104,0.0,0.0,0.0,21.40670323,21.52962967,0.0597801,21.38692156,21.50984801,0.0597801,0.00881304,0.02131676,0.01152684,10.68905426,10.74426562,0.02525169,4.67143394,4.64486901,0.01287824,4.67575475,4.64914089,0.01290192,11346.82496188,-1085.42798603,6838.92562312,0.00476667,39.0,1000
132,16.11.2020,09:43:18, fem_charge02_Ni+Au ,5 Zyklen,3.021796,499.9,2.197041,0.018013,2.204779,0.021208,18.30333,18.325207,4.15,0.638831,3.0,0.1,H23m. Nadel,0.0,4.39496099,4.38282355,0.00677783,4.39090266,4.37876522,0.00677783,0.03603321,0.01519905,0.00712476,0.0,2.17743473,2.18178308,0.0037187,182.39088118,181.88717731,0.28127991,182.22246034,181.71875648,0.28127991,0.0,0.0,0.0,18.23908812,18.18871773,0.02812799,18.22224603,18.17187565,0.02812799,0.14953781,0.06307607,0.02956777,9.03635411,9.05439979,0.01543262,5.48273024,5.49795314,0.00850674,5.48779771,5.50304884,0.00852252,668.72720438,2890.47783127,1189.55700221,0.00405833,39.0,1000
133,16.11.2020,09:43:22, fem_charge02_Ni+Au ,5 Zyklen,3.032028,999.0,4.388915,0.003848,4.396653,0.007043,18.264374,18.252605,4.15,0.641001,3.0,0.1,H23m. Nadel,0.0,4.39330831,4.38282355,0.00677783,4.38924997,4.37876522,0.00677783,0.00385185,0.01519905,0.00712476,0.0,2.19269906,2.18178308,0.0037187,182.32229479,181.88717731,0.28127991,182.15387396,181.71875648,0.28127991,0.0,0.0,0.0,18.23222948,18.18871773,0.02812799,18.2153874,18.17187565,0.02812799,0.01598519,0.06307607,0.02956777,9.09970111,9.05439979,0.01543262,5.48479275,5.49795314,0.00850674,5.48986403,5.50304884,0.00852252,6255.79240037,2890.47783127,1189.55700221,0.00405833,39.0,1000
134,16.11.2020,09:43:25, fem_charge02_Ni+Au ,5 Zyklen,3.040208,1499.0,6.559443,0.016893,6.567181,0.020088,18.181321,18.19719,4.15,0.64277,3.0,0.1,H23m. Nadel,0.0,4.37587925,4.38282355,0.00677783,4.37182092,4.37876522,0.00677783,0.01126951,0.01519905,0.00712476,0.0,2.1802757,2.18178308,0.0037187,181.59898899,181.88717731,0.28127991,181.43056816,181.71875648,0.28127991,0.0,0.0,0.0,18.1598989,18.18871773,0.02812799,18.14305682,18.17187565,0.02812799,0.04676848,0.06307607,0.02956777,9.04814417,9.05439979,0.01543262,5.50663859,5.49795314,0.00850674,5.51175036,5.50304884,0.00852252,2138.19226471,2890.47783127,1189.55700221,0.00405833,39.0,1000
135,16.11.2020,09:43:29, fem_charge02_Ni+Au ,5 Zyklen,3.044205,1998.0,8.725557,0.019264,8.733295,0.02246,18.139728,18.143559,4.15,0.643585,3.0,0.1,H23m. Nadel,0.0,4.36714565,4.38282355,0.00677783,4.36308731,4.37876522,0.00677783,0.00964164,0.01519905,0.00712476,0.0,2.17672284,2.18178308,0.0037187,181.23654429,181.88717731,0.28127991,181.06812346,181.71875648,0.28127991,0.0,0.0,0.0,18.12365443,18.18871773,0.02812799,18.10681235,18.17187565,0.02812799,0.04001281,0.06307607,0.02956777,9.03339977,9.05439979,0.01543262,5.517651,5.49795314,0.00850674,5.52278325,5.50304884,0.00852252,2499.19945563,2890.47783127,1189.55700221,0.00405833,39.0,1000
136,16.11.2020,09:43:32, fem_charge02_Ni+Au ,5 Zyklen,5.048069,499.9,1.785139,0.011556,1.792877,0.014751,14.883853,14.816033,4.15,1.067238,5.0,0.1,H23m. Nadel,0.0,3.5709922,3.54803863,0.00829129,3.5677172,3.54476363,0.00829129,0.02311662,0.00899996,0.00477726,0.0,1.77230029,1.76788183,0.00211234,148.19617624,147.24360304,0.34408873,148.06026374,147.10769054,0.34408873,0.0,0.0,0.0,14.81961762,14.7243603,0.03440887,14.80602637,14.71076905,0.03440887,0.09593399,0.03734984,0.01982563,7.35504619,7.33670961,0.0087662,6.74781243,6.79157746,0.01582525,6.75400661,6.79785239,0.01585447,1042.38344864,5501.48828528,2336.39924133,0.003275,39.0,1000
137,16.11.2020,09:43:36, fem_charge02_Ni+Au ,5 Zyklen,5.059686,999.0,3.545871,0.005099,3.553609,0.008295,14.762241,14.776199,4.15,1.069657,5.0,0.1,H23m. Nadel,0.0,3.54942042,3.54803863,0.00829129,3.54614542,3.54476363,0.00829129,0.0051041,0.00899996,0.00477726,0.0,1.77052066,1.76788183,0.00211234,147.30094745,147.24360304,0.34408873,147.16503495,147.10769054,0.34408873,0.0,0.0,0.0,14.73009474,14.7243603,0.03440887,14.71650349,14.71076905,0.03440887,0.02118203,0.03734984,0.01982563,7.34766073,7.33670961,0.0087662,6.78882259,6.79157746,0.01582525,6.79509233,6.79785239,0.01585447,4720.9823802,5501.48828528,2336.39924133,0.003275,39.0,1000
138,16.11.2020,09:43:40, fem_charge02_Ni+Au ,5 Zyklen,5.052253,1499.0,5.300543,0.002991,5.308281,0.006186,14.696042,14.723037,4.15,1.068106,5.0,0.1,H23m. Nadel,0.0,3.5360527,3.54803863,0.00829129,3.5327777,3.54476363,0.00829129,0.00199533,0.00899996,0.00477726,0.0,1.76539119,1.76788183,0.00211234,146.74618712,147.24360304,0.34408873,146.61027462,147.10769054,0.34408873,0.0,0.0,0.0,14.67461871,14.7243603,0.03440887,14.66102746,14.71076905,0.03440887,0.00828062,0.03734984,0.01982563,7.32637342,7.33670961,0.0087662,6.81448711,6.79157746,0.01582525,6.82080436,6.79785239,0.01585447,12076.38981201,5501.48828528,2336.39924133,0.003275,39.0,1000
139,16.11.2020,09:43:43, fem_charge02_Ni+Au ,5 Zyklen,5.053092,1998.0,7.064307,0.011556,7.072045,0.014751,14.689183,14.697257,4.15,1.068349,5.0,0.1,H23m. Nadel,0.0,3.53568919,3.54803863,0.00829129,3.53241419,3.54476363,0.00829129,0.00578378,0.00899996,0.00477726,0.0,1.7633152,1.76788183,0.00211234,146.73110135,147.24360304,0.34408873,146.59518885,147.10769054,0.34408873,0.0,0.0,0.0,14.67311014,14.7243603,0.03440887,14.65951889,14.71076905,0.03440887,0.0240027,0.03734984,0.01982563,7.31775809,7.33670961,0.0087662,6.81518772,6.79157746,0.01582525,6.82150627,6.79785239,0.01585447,4166.19750028,5501.48828528,2336.39924133,0.003275,39.0,1000
140,16.11.2020,09:43:46, fem_charge02_Ni+Au ,5 Zyklen,6.055353,499.9,1.622077,0.006681,1.629815,0.009876,13.530174,13.539472,4.15,1.280175,6.0,0.1,H23m. Nadel,0.0,3.24480296,3.23169086,0.00464922,3.24180296,3.22869086,0.00464922,0.01336467,0.00784229,0.00198149,0.0,1.61421914,1.61042429,0.00135988,134.65932286,134.11517075,0.19294261,134.53482286,133.99067075,0.19294261,0.0,0.0,0.0,13.46593229,13.41151708,0.01929426,13.45348229,13.39906708,0.01929426,0.05546339,0.0325455,0.00822319,6.69900945,6.68326079,0.00564351,7.42614755,7.45632423,0.01070648,7.43301978,7.4632525,0.01072637,1802.99103915,3624.17550627,751.26404314,0.003,39.0,1000
141,16.11.2020,09:43:51, fem_charge02_Ni+Au ,5 Zyklen,6.058929,999.0,3.227918,0.008064,3.235656,0.011259,13.441415,13.479458,4.15,1.280932,6.0,0.1,H23m. Nadel,0.0,3.23114915,3.23169086,0.00464922,3.22814915,3.22869086,0.00464922,0.00807207,0.00784229,0.00198149,0.0,1.61003854,1.61042429,0.00135988,134.09268969,134.11517075,0.19294261,133.96818969,133.99067075,0.19294261,0.0,0.0,0.0,13.40926897,13.41151708,0.01929426,13.39681897,13.39906708,0.01929426,0.0334991,0.0325455,0.00822319,6.68165993,6.68326079,0.00564351,7.45752809,7.45632423,0.01070648,7.46445856,7.4632525,0.01072637,2985.15490534,3624.17550627,751.26404314,0.003,39.0,1000
142,16.11.2020,09:43:54, fem_charge02_Ni+Au ,5 Zyklen,6.056488,1499.0,4.83791,0.007603,4.845648,0.010798,13.415236,13.428004,4.15,1.280369,6.0,0.1,H23m. Nadel,0.0,3.22742495,3.23169086,0.00464922,3.22442495,3.22869086,0.00464922,0.00507205,0.00784229,0.00198149,0.0,1.60967645,1.61042429,0.00135988,133.93813542,134.11517075,0.19294261,133.81363542,133.99067075,0.19294261,0.0,0.0,0.0,13.39381354,13.41151708,0.01929426,13.38136354,13.39906708,0.01929426,0.021049,0.0325455,0.00822319,6.68015727,6.68326079,0.00564351,7.4661335,7.45632423,0.01070648,7.47307998,7.4632525,0.01072637,4750.81966694,3624.17550627,751.26404314,0.003,39.0,1000
143,16.11.2020,09:43:57, fem_charge02_Ni+Au ,5 Zyklen,6.052009,1998.0,6.440326,0.009711,6.448064,0.012907,13.393125,13.406947,4.15,1.279472,6.0,0.1,H23m. Nadel,0.0,3.22338639,3.23169086,0.00464922,3.22038639,3.22869086,0.00464922,0.00486036,0.00784229,0.00198149,0.0,1.60776301,1.61042429,0.00135988,133.77053504,134.11517075,0.19294261,133.64603504,133.99067075,0.19294261,0.0,0.0,0.0,13.3770535,13.41151708,0.01929426,13.3646035,13.39906708,0.01929426,0.0201705,0.0325455,0.00822319,6.6722165,6.68326079,0.00564351,7.47548778,7.45632423,0.01070648,7.48245168,7.4632525,0.01072637,4957.73641368,3624.17550627,751.26404314,0.003,39.0,1000
144,16.11.2020,09:44:00, fem_charge02_Ni+Au ,5 Zyklen,10.052012,499.9,1.284096,0.01149,1.291834,0.014685,10.724366,10.776872,4.15,2.125064,10.0,0.1,H23m. Nadel,0.0,2.56870574,2.56192719,0.00383953,2.56630574,2.55952719,0.00383953,0.0229846,0.01419476,0.00367903,0.0,1.27166057,1.27266621,0.00082664,106.60128826,106.31997841,0.15934061,106.50168826,106.22037841,0.15934061,0.0,0.0,0.0,10.66012883,10.63199784,0.01593406,10.65016883,10.62203784,0.01593406,0.09538608,0.05890826,0.01526799,5.27739137,5.28156479,0.00343057,9.38074967,9.40563339,0.01409648,9.38952252,9.41445291,0.01412293,1048.37102981,2200.4376684,699.33176636,0.0024,39.0,1000
145,16.11.2020,09:44:05, fem_charge02_Ni+Au ,5 Zyklen,10.046258,999.0,2.565856,0.016629,2.573594,0.019824,10.691108,10.658812,4.15,2.123897,10.0,0.1,H23m. Nadel,0.0,2.56842442,2.56192719,0.00383953,2.56602442,2.55952719,0.00383953,0.01664565,0.01419476,0.00367903,0.0,1.27468939,1.27266621,0.00082664,106.58961361,106.31997841,0.15934061,106.49001361,106.22037841,0.15934061,0.0,0.0,0.0,10.65896136,10.63199784,0.01593406,10.64900136,10.62203784,0.01593406,0.06907943,0.05890826,0.01526799,5.28996097,5.28156479,0.00343057,9.38177714,9.40563339,0.01409648,9.3905519,9.41445291,0.01412293,1447.60894561,2200.4376684,699.33176636,0.0024,39.0,1000
146,16.11.2020,09:44:08, fem_charge02_Ni+Au ,5 Zyklen,10.044035,1499.0,3.831212,0.01709,3.83895,0.020286,10.628181,10.63037,4.15,2.123404,10.0,0.1,H23m. Nadel,0.0,2.55584523,2.56192719,0.00383953,2.55344523,2.55952719,0.00383953,0.01140093,0.01419476,0.00367903,0.0,1.27102215,1.27266621,0.00082664,106.06757705,106.31997841,0.15934061,105.96797705,106.22037841,0.15934061,0.0,0.0,0.0,10.60675771,10.63199784,0.01593406,10.59679771,10.62203784,0.01593406,0.04731388,0.05890826,0.01526799,5.27474191,5.28156479,0.00343057,9.42795176,9.40563339,0.01409648,9.43681316,9.41445291,0.01412293,2113.54487582,2200.4376684,699.33176636,0.0024,39.0,1000
147,16.11.2020,09:44:11, fem_charge02_Ni+Au ,5 Zyklen,10.049462,1999.0,5.106912,0.01149,5.11465,0.014685,10.618208,10.625183,4.15,2.124581,10.0,0.1,H23m. Nadel,0.0,2.55473337,2.56192719,0.00383953,2.55233337,2.55952719,0.00383953,0.00574787,0.01419476,0.00367903,0.0,1.27329275,1.27266621,0.00082664,106.02143472,106.31997841,0.15934061,105.92183472,106.22037841,0.15934061,0.0,0.0,0.0,10.60214347,10.63199784,0.01593406,10.59218347,10.62203784,0.01593406,0.02385368,0.05890826,0.01526799,5.2841649,5.28156479,0.00343057,9.43205497,9.40563339,0.01409648,9.44092408,9.41445291,0.01412293,4192.22582235,2200.4376684,699.33176636,0.0024,39.0,1000
148,16.11.2020,09:44:15, fem_charge02_Ni+Au ,5 Zyklen,12.050156,499.9,1.177628,0.008459,1.185366,0.011655,9.840509,9.853636,4.15,2.547501,12.0,0.1,H23m. Nadel,0.0,2.35572715,2.34802978,0.0034795,2.35352715,2.34582978,0.0034795,0.01692138,0.0124737,0.00370265,0.0,1.16830288,1.16667804,0.00129166,97.76267654,97.44323583,0.14439916,97.67137654,97.35193583,0.14439916,0.0,0.0,0.0,9.77626765,9.74432358,0.01443992,9.76713765,9.73519358,0.01443992,0.07022374,0.05176585,0.01536599,4.84845695,4.84171387,0.00536037,10.22885252,10.26245259,0.01520822,10.23841411,10.2720772,0.01523676,1424.01975795,3047.84500141,1368.65680931,0.0022,39.0,1000
149,16.11.2020,09:44:19, fem_charge02_Ni+Au ,5 Zyklen,12.042147,999.0,2.349298,0.019857,2.357036,0.023053,9.79149,9.77589,4.15,2.54584,12.0,0.1,H23m. Nadel,0.0,2.35164965,2.34802978,0.0034795,2.34944965,2.34582978,0.0034795,0.01987688,0.0124737,0.00370265,0.0,1.16478639,1.16667804,0.00129166,97.59346046,97.44323583,0.14439916,97.50216046,97.35193583,0.14439916,0.0,0.0,0.0,9.75934605,9.74432358,0.01443992,9.75021605,9.73519358,0.01443992,0.08248904,0.05176585,0.01536599,4.8338635,4.84171387,0.00536037,10.2465882,10.26245259,0.01520822,10.25618299,10.2720772,0.01523676,1212.28227611,3047.84500141,1368.65680931,0.0022,39.0,1000
150,16.11.2020,09:44:22, fem_charge02_Ni+Au ,5 Zyklen,12.045366,1499.0,3.508054,0.014521,3.515792,0.017716,9.733514,9.756132,4.15,2.546495,12.0,0.1,H23m. Nadel,0.0,2.34026284,2.34802978,0.0034795,2.33806284,2.34582978,0.0034795,0.00968712,0.0124737,0.00370265,0.0,1.16418786,1.16667804,0.00129166,97.12090794,97.44323583,0.14439916,97.02960794,97.35193583,0.14439916,0.0,0.0,0.0,9.71209079,9.74432358,0.01443992,9.70296079,9.73519358,0.01443992,0.04020157,0.05176585,0.01536599,4.83137961,4.84171387,0.00536037,10.2964441,10.26245259,0.01520822,10.30613254,10.2720772,0.01523676,2487.46518337,3047.84500141,1368.65680931,0.0022,39.0,1000
151,16.11.2020,09:44:26, fem_charge02_Ni+Au ,5 Zyklen,12.045833,1998.0,4.68427,0.006812,4.692008,0.010008,9.745662,9.724451,4.15,2.546587,12.0,0.1,H23m. Nadel,0.0,2.34447948,2.34802978,0.0034795,2.34227948,2.34582978,0.0034795,0.00340941,0.0124737,0.00370265,0.0,1.16943504,1.16667804,0.00129166,97.2958984,97.44323583,0.14439916,97.2045984,97.35193583,0.14439916,0.0,0.0,0.0,9.72958984,9.74432358,0.01443992,9.72045984,9.73519358,0.01443992,0.01414905,0.05176585,0.01536599,4.8531554,4.84171387,0.00536037,10.27792555,10.26245259,0.01520822,10.28757915,10.2720772,0.01523676,7067.61278821,3047.84500141,1368.65680931,0.0022,39.0,1000
152,16.11.2020,09:44:29, fem_charge02_Ni+Au ,5 Zyklen,14.99119,499.9,1.065363,0.009382,1.073101,0.012577,8.908522,8.816089,4.15,3.169298,15.0,0.1,H23m. Nadel,0.0,2.13115223,2.11489288,0.00635243,2.12915223,2.11289288,0.00635243,0.01876775,0.0123381,0.00254973,0.0,1.05519224,1.05027739,0.00201593,88.44281756,87.76805452,0.26362572,88.35981756,87.68505452,0.26362572,0.0,0.0,0.0,8.84428176,8.77680545,0.02636257,8.83598176,8.76850545,0.02636257,0.07788618,0.05120313,0.01058138,4.37904779,4.35865116,0.00836611,11.30674064,11.39397489,0.03415143,11.31736153,11.40476066,0.03421605,1283.92487023,2231.66574181,468.45398011,0.002,39.0,1000
153,16.11.2020,09:44:33, fem_charge02_Ni+Au ,5 Zyklen,15.034469,999.0,2.116532,0.01373,2.12427,0.016925,8.824545,8.75147,4.15,3.178404,15.0,0.1,H23m. Nadel,0.0,2.11865065,2.11489288,0.00635243,2.11665065,2.11289288,0.00635243,0.01374374,0.0123381,0.00254973,0.0,1.05145345,1.05027739,0.00201593,87.924002,87.76805452,0.26362572,87.841002,87.68505452,0.26362572,0.0,0.0,0.0,8.7924002,8.77680545,0.02636257,8.7841002,8.76850545,0.02636257,0.05703654,0.05120313,0.01058138,4.36353183,4.35865116,0.00836611,11.37345864,11.39397489,0.03415143,11.38420529,11.40476066,0.03421605,1753.26213814,2231.66574181,468.45398011,0.002,39.0,1000
154,16.11.2020,09:44:37, fem_charge02_Ni+Au ,5 Zyklen,15.036507,1499.0,3.157687,0.010502,3.165425,0.013697,8.763517,8.737434,4.15,3.178944,15.0,0.1,H23m. Nadel,0.0,2.10652902,2.11489288,0.00635243,2.10452902,2.11289288,0.00635243,0.007006,0.0123381,0.00254973,0.0,1.04876151,1.05027739,0.00201593,87.4209543,87.76805452,0.26362572,87.3379543,87.68505452,0.26362572,0.0,0.0,0.0,8.74209543,8.77680545,0.02636257,8.73379543,8.76850545,0.02636257,0.02907492,0.05120313,0.01058138,4.35236026,4.35865116,0.00836611,11.4389051,11.39397489,0.03415143,11.44977585,11.40476066,0.03421605,3439.39077582,2231.66574181,468.45398011,0.002,39.0,1000
155,16.11.2020,09:44:40, fem_charge02_Ni+Au ,5 Zyklen,15.041467,1999.0,4.204376,0.01966,4.212114,0.022855,8.744508,8.733019,4.15,3.179953,15.0,0.1,H23m. Nadel,0.0,2.10323962,2.11489288,0.00635243,2.10123962,2.11289288,0.00635243,0.00983492,0.0123381,0.00254973,0.0,1.04570235,1.05027739,0.00201593,87.28444422,87.76805452,0.26362572,87.20144422,87.68505452,0.26362572,0.0,0.0,0.0,8.72844442,8.77680545,0.02636257,8.72014442,8.76850545,0.02636257,0.04081491,0.05120313,0.01058138,4.33966476,4.35865116,0.00836611,11.45679518,11.39397489,0.03415143,11.46769998,11.40476066,0.03421605,2450.08518305,2231.66574181,468.45398011,0.002,39.0,1000
156,16.11.2020,09:44:43, fem_charge02_Ni+Au ,5 Zyklen,20.056258,499.9,0.919234,0.016234,0.926972,0.019429,7.695406,7.750647,4.15,4.240001,20.0,0.1,H23m. Nadel,0.0,1.83883577,1.83355026,0.00177377,1.83713577,1.83185026,0.00177377,0.03247449,0.0133554,0.00641013,0.0,0.90233064,0.90924743,0.00231833,76.31168434,76.092336,0.07361163,76.24113434,76.021786,0.07361163,0.0,0.0,0.0,7.63116843,7.6092336,0.00736116,7.62411343,7.6021786,0.00736116,0.13476915,0.05542492,0.02660205,3.74467214,3.77337684,0.00962105,13.10415317,13.14196482,0.01268993,13.11627914,13.15416094,0.01271347,742.00955603,2865.30999022,772.42277174,0.0017,39.0,1000
157,16.11.2020,09:44:48, fem_charge02_Ni+Au ,5 Zyklen,20.025559,999.0,1.830532,0.008921,1.83827,0.012116,7.636458,7.638922,4.15,4.233576,20.0,0.1,H23m. Nadel,0.0,1.83236436,1.83355026,0.00177377,1.83066436,1.83185026,0.00177377,0.00892993,0.0133554,0.00641013,0.0,0.91086722,0.90924743,0.00231833,76.04312112,76.092336,0.07361163,75.97257112,76.021786,0.07361163,0.0,0.0,0.0,7.60431211,7.6092336,0.00736116,7.59725711,7.6021786,0.00736116,0.03705921,0.05542492,0.02660205,3.78009895,3.77337684,0.00962105,13.1504334,13.14196482,0.01268993,13.16264522,13.15416094,0.01271347,2698.3846157,2865.30999022,772.42277174,0.0017,39.0,1000
158,16.11.2020,09:44:51, fem_charge02_Ni+Au ,5 Zyklen,20.019245,1499.0,2.74552,0.009052,2.753258,0.012248,7.62243,7.630637,4.15,4.232179,20.0,0.1,H23m. Nadel,0.0,1.83156771,1.83355026,0.00177377,1.82986771,1.83185026,0.00177377,0.00603869,0.0133554,0.00641013,0.0,0.91191451,0.90924743,0.00231833,76.01006004,76.092336,0.07361163,75.93951004,76.021786,0.07361163,0.0,0.0,0.0,7.601006,7.6092336,0.00736116,7.593951,7.6021786,0.00736116,0.02506057,0.05542492,0.02660205,3.78444522,3.77337684,0.00962105,13.15615327,13.14196482,0.01268993,13.16837572,13.15416094,0.01271347,3990.33163143,2865.30999022,772.42277174,0.0017,39.0,1000
159,16.11.2020,09:44:54, fem_charge02_Ni+Au ,5 Zyklen,20.020832,1999.0,3.661035,0.011951,3.668773,0.015147,7.616513,7.615145,4.15,4.232633,20.0,0.1,H23m. Nadel,0.0,1.83143322,1.83355026,0.00177377,1.82973322,1.83185026,0.00177377,0.00597849,0.0133554,0.00641013,0.0,0.91187736,0.90924743,0.00231833,76.00447849,76.092336,0.07361163,75.93392849,76.021786,0.07361163,0.0,0.0,0.0,7.60044785,7.6092336,0.00736116,7.59339285,7.6021786,0.00736116,0.02481073,0.05542492,0.02660205,3.78429106,3.77337684,0.00962105,13.15711942,13.14196482,0.01268993,13.16934366,13.15416094,0.01271347,4030.51415771,2865.30999022,772.42277174,0.0017,39.0,1000
0,16.11.2020,10:14:58, fem_charge03_Cu ,5 Zyklen,2.016288,499.8,9.763222,0.017716,9.98653,0.021406,82.921366,82.962942,4.15,0.426627,2.0,0.1,H23m. Nadel,0.0,19.5342577,18.93240973,0.21629588,19.5293577,18.92750973,0.21629588,0.03544618,0.01524057,0.0071122,0.0,9.74695576,9.45613458,0.10460308,810.67169468,785.69500383,8.97627898,810.46834468,785.49165383,8.97627898,0.0,0.0,0.0,81.06716947,78.56950038,0.8976279,81.04683447,78.54916538,0.8976279,0.14710164,0.06324836,0.02951565,40.44986641,39.24295851,0.43410278,1.23354498,1.27325024,0.01434845,1.23385448,1.27358011,0.01435583,679.80207123,2979.68928189,1184.58376657,0.0049,25.0,1000
1,16.11.2020,10:15:03, fem_charge03_Cu ,5 Zyklen,2.030424,999.0,18.92274,0.014751,19.146048,0.018441,79.535633,79.538644,4.15,0.42928,2.0,0.1,H23m. Nadel,0.0,18.94168168,18.93240973,0.21629588,18.93678168,18.92750973,0.21629588,0.01476577,0.01524057,0.0071122,0.0,9.46100796,9.45613458,0.10460308,786.07978979,785.69500383,8.97627898,785.87643979,785.49165383,8.97627898,0.0,0.0,0.0,78.60797898,78.56950038,0.8976279,78.58764398,78.54916538,0.8976279,0.06127793,0.06324836,0.02951565,39.26318303,39.24295851,0.43410278,1.27213549,1.27325024,0.01434845,1.27246466,1.27358011,0.01435583,1631.90896594,2979.68928189,1184.58376657,0.0049,25.0,1000
2,16.11.2020,10:15:06, fem_charge03_Cu ,5 Zyklen,2.03624,1499.0,28.039518,0.010139,28.262826,0.013829,78.245982,78.276078,4.15,0.430503,2.0,0.1,H23m. Nadel,0.0,18.70548232,18.93240973,0.21629588,18.70058232,18.92750973,0.21629588,0.00676384,0.01524057,0.0071122,0.0,9.34690924,9.45613458,0.10460308,776.27751634,785.69500383,8.97627898,776.07416634,785.49165383,8.97627898,0.0,0.0,0.0,77.62775163,78.56950038,0.8976279,77.60741663,78.54916538,0.8976279,0.02806995,0.06324836,0.02951565,38.78967334,39.24295851,0.43410278,1.2881991,1.27325024,0.01434845,1.28853664,1.27358011,0.01435583,3562.52903913,2979.68928189,1184.58376657,0.0049,25.0,1000
3,16.11.2020,10:15:09, fem_charge03_Cu ,5 Zyklen,2.03921,1998.0,37.059338,0.007965,37.282646,0.011655,77.438929,77.43496,4.15,0.431115,2.0,0.1,H23m. Nadel,0.0,18.54821722,18.93240973,0.21629588,18.54331722,18.92750973,0.21629588,0.00398649,0.01524057,0.0071122,0.0,9.26966537,9.45613458,0.10460308,769.75101451,785.69500383,8.97627898,769.54766451,785.49165383,8.97627898,0.0,0.0,0.0,76.97510145,78.56950038,0.8976279,76.95476645,78.54916538,0.8976279,0.01654392,0.06324836,0.02951565,38.46911127,39.24295851,0.43410278,1.29912138,1.27325024,0.01434845,1.29946467,1.27358011,0.01435583,6044.51705126,2979.68928189,1184.58376657,0.0049,25.0,1000
4,16.11.2020,10:15:13, fem_charge03_Cu ,5 Zyklen,3.055059,499.8,7.945038,0.011852,8.168345,0.015542,67.824394,67.913563,4.15,0.645939,3.0,0.1,H23m. Nadel,0.0,15.89643457,15.8694117,0.0171115,15.89233457,15.8653117,0.0171115,0.02371349,0.0092831,0.00485455,0.0,7.93431054,7.9280143,0.00787983,659.70203481,658.5805854,0.71012719,659.53188481,658.4104354,0.71012719,0.0,0.0,0.0,65.97020348,65.85805854,0.07101272,65.95318848,65.84104354,0.07101272,0.09841096,0.03852487,0.02014637,32.92738876,32.90125934,0.0327013,1.51583586,1.51842237,0.00163901,1.51622692,1.51881477,0.00163985,1016.14693672,4629.72720414,1432.01252652,0.0041,25.0,1000
5,16.11.2020,10:15:17, fem_charge03_Cu ,5 Zyklen,3.0675,999.0,15.879053,0.003156,16.10236,0.006845,66.891687,66.882381,4.15,0.648513,3.0,0.1,H23m. Nadel,0.0,15.89494795,15.8694117,0.0171115,15.89084795,15.8653117,0.0171115,0.00315916,0.0092831,0.00485455,0.0,7.94384439,7.9280143,0.00787983,659.64033984,658.5805854,0.71012719,659.47018984,658.4104354,0.71012719,0.0,0.0,0.0,65.96403398,65.85805854,0.07101272,65.94701898,65.84104354,0.07101272,0.01311051,0.03852487,0.02014637,32.96695424,32.90125934,0.0327013,1.51597763,1.51842237,0.00163901,1.51636877,1.51881477,0.00163985,7627.46804709,4629.72720414,1432.01252652,0.0041,25.0,1000
6,16.11.2020,10:15:20, fem_charge03_Cu ,5 Zyklen,3.06201,1498.0,23.762022,0.005989,23.985329,0.009678,66.448007,66.450563,4.15,0.647356,3.0,0.1,H23m. Nadel,0.0,15.862498,15.8694117,0.0171115,15.858398,15.8653117,0.0171115,0.003998,0.0092831,0.00485455,0.0,7.9272,7.9280143,0.00787983,658.29366689,658.5805854,0.71012719,658.12351689,658.4104354,0.71012719,0.0,0.0,0.0,65.82936669,65.85805854,0.07101272,65.81235169,65.84104354,0.07101272,0.01659169,0.03852487,0.02014637,32.89788,32.90125934,0.0327013,1.51907887,1.51842237,0.00163901,1.51947161,1.51881477,0.00163985,6027.11396597,4629.72720414,1432.01252652,0.0041,25.0,1000
7,16.11.2020,10:15:24, fem_charge03_Cu ,5 Zyklen,3.060673,1998.0,31.615885,0.012511,31.839192,0.016991,66.132457,66.116856,4.15,0.647093,3.0,0.1,H23m. Nadel,0.0,15.82376627,15.8694117,0.0171115,15.81966627,15.8653117,0.0171115,0.00626176,0.0092831,0.00485455,0.0,7.90670225,7.9280143,0.00787983,656.68630005,658.5805854,0.71012719,656.51615005,658.4104354,0.71012719,0.0,0.0,0.0,65.66863001,65.85805854,0.07101272,65.65161501,65.84104354,0.07101272,0.02598631,0.03852487,0.02014637,32.81281435,32.90125934,0.0327013,1.52279711,1.51842237,0.00163901,1.52319178,1.51881477,0.00163985,3848.17986678,4629.72720414,1432.01252652,0.0041,25.0,1000
8,16.11.2020,10:15:27, fem_charge03_Cu ,5 Zyklen,5.058924,499.8,5.659016,0.010271,5.882323,0.013961,48.842818,48.864153,4.15,1.069526,5.0,0.1,H23m. Nadel,0.0,11.32256102,11.31990317,0.01291759,11.31926102,11.31660317,0.01291759,0.02055022,0.01202413,0.00387619,0.0,5.6493554,5.65228952,0.00548638,469.88628251,469.77598137,0.53608009,469.74933251,469.63903137,0.53608009,0.0,0.0,0.0,46.98862825,46.97759814,0.05360801,46.97493325,46.96390314,0.05360801,0.08528341,0.04990013,0.01608618,23.44482492,23.4570015,0.02276847,2.12817449,2.12868249,0.00242746,2.12879494,2.12930323,0.00242888,1172.56094771,3043.83502058,1163.03530044,0.0033,25.0,1000
9,16.11.2020,10:15:31, fem_charge03_Cu ,5 Zyklen,5.045939,998.0,11.330919,0.016333,11.554226,0.020022,48.046131,48.081746,4.15,1.066744,5.0,0.1,H23m. Nadel,0.0,11.35362625,11.31990317,0.01291759,11.35032625,11.31660317,0.01291759,0.01636573,0.01202413,0.00387619,0.0,5.66698026,5.65228952,0.00548638,471.17548948,469.77598137,0.53608009,471.03853948,469.63903137,0.53608009,0.0,0.0,0.0,47.11754895,46.97759814,0.05360801,47.10385395,46.96390314,0.05360801,0.06791779,0.04990013,0.01608618,23.51796808,23.4570015,0.02276847,2.12235149,2.12868249,0.00242746,2.12296854,2.12930323,0.00242888,1472.36838126,3043.83502058,1163.03530044,0.0033,25.0,1000
10,16.11.2020,10:15:35, fem_charge03_Cu ,5 Zyklen,5.045737,1499.0,16.956117,0.005791,17.179424,0.009481,47.561447,47.574215,4.15,1.066708,5.0,0.1,H23m. Nadel,0.0,11.31161908,11.31990317,0.01291759,11.30831908,11.31660317,0.01291759,0.00386324,0.01202413,0.00387619,0.0,5.65222792,5.65228952,0.00548638,469.43219179,469.77598137,0.53608009,469.29524179,469.63903137,0.53608009,0.0,0.0,0.0,46.94321918,46.97759814,0.05360801,46.92952418,46.96390314,0.05360801,0.01603245,0.04990013,0.01608618,23.45674586,23.4570015,0.02276847,2.13023311,2.12868249,0.00242746,2.13085476,2.12930323,0.00242888,6237.34794124,3043.83502058,1163.03530044,0.0033,25.0,1000
