Repository: Cookiemonster1337/ContactResistanceAnalysis

File: cr_library_2.csv (part 11 of 82)
age[mV],voltage_needle[mV],R_ges / mOhm*cm²,R_bulk / mOhm*cm²,contact_area[cm2],p_Kraftsensor / ?,pressure_rounded[bar],sample_thickness[cm],parameters,[mV]_in_[V],main_resistance[mOhm],main_resistance_mean[mOhm],main_resistance_error[mOhm],flow_resistance[mOhm],flow_resistance_mean[mOhm],flow_resistance_error[mOhm],bulk_resistance[mOhm],bulk_resistance_mean[mOhm],bulk_resistance_error[mOhm],bulk_resistance_sub[mOhm],contact_resistance[mOhm],contact_resistance_mean[mOhm],contact_resistance_error[mOhm],vs_main_resistance[mOhm*cm],vs_main_resistance_mean[mOhm*cm],vs_main_resistance_error[mOhm*cm],vs_flow_resistance[mOhm*cm],vs_flow_resistance_mean[mOhm*cm],vs_flow_resistance_error[mOhm*cm],vs_bulk_resistance[mOhm*cm],vs_bulk_resistance_mean[mOhm*cm],vs_bulk_resistance_error[mOhm*cm],as_main_resistance[mOhm*cm2],as_main_resistance_mean[mOhm*cm2],as_main_resistance_error[mOhm*cm2],as_flow_resistance[mOhm*cm2],as_flow_resistance_mean[mOhm*cm2],as_flow_resistance_error[mOhm*cm2],as_bulk_resistance[mOhm*cm2],as_bulk_resistance_mean[mOhm*cm2],as_bulk_resistance_error[mOhm*cm2],as_contact_resistance[mOhm*cm2],as_contact_resistance_mean[mOhm*cm2],as_contact_resistance_error[mOhm*cm2],vs_main_conductance[S/cm],vs_main_conductance_mean[S/cm],vs_main_conductance_error[S/cm],vs_flow_conductance[S/cm],vs_flow_conductance_mean[S/cm],vs_flow_conductance_error[S/cm],vs_bulk_conductance[S/cm],vs_bulk_conductance_mean[S/cm],vs_bulk_conductance_error[S/cm],degradation_corr[mOhm],cycle,[mV] in [V]
135,16.11.2020,10:23:28, fem_charge03_Cu ,5 Zyklen,3.064296,1998.0,37.389417,0.021142,37.612724,0.024831,78.124527,78.116453,4.15,0.647853,3.0,0.1,H23m. Nadel,0.0,18.71342192,18.82830758,0.05305748,18.70930526,18.82419092,0.05305748,0.01058158,0.01443519,0.00359582,0.0,9.34936184,9.40487786,0.02506418,776.60700976,781.37476477,2.20188545,776.43616809,781.20392311,2.20188545,0.0,0.0,0.0,77.66070098,78.13747648,0.22018854,77.64361681,78.12039231,0.22018854,0.04391356,0.05990604,0.01492267,38.79985162,39.03024314,0.10401636,1.28765255,1.27982608,0.00360322,1.28793588,1.28010598,0.00360479,2277.20075268,2124.35492206,635.06693546,0.00411667,29.0,1000
136,16.11.2020,10:23:31, fem_charge03_Cu ,5 Zyklen,5.054539,499.8,6.727644,0.01541,6.950952,0.0191,57.715985,57.711061,4.15,1.068543,5.0,0.1,H23m. Nadel,0.0,13.46067227,13.37255923,0.03512653,13.45737227,13.36925923,0.03512653,0.03083233,0.0146945,0.00569968,0.0,6.71326997,6.67728237,0.01481557,558.61789916,554.96120804,1.45775112,558.48094916,554.82425804,1.45775112,0.0,0.0,0.0,55.86178992,55.4961208,0.14577511,55.84809492,55.4824258,0.14577511,0.12795418,0.06098217,0.02365367,27.86007037,27.71072182,0.0614846,1.7901324,1.801965,0.00472765,1.79057137,1.80240981,0.00472998,781.52975302,2559.6860123,937.84321708,0.0033,29.0,1000
137,16.11.2020,10:23:35, fem_charge03_Cu ,5 Zyklen,5.05485,999.0,13.37884,0.013895,13.602148,0.017584,56.505418,56.525398,4.15,1.068661,5.0,0.1,H23m. Nadel,0.0,13.39223223,13.37255923,0.03512653,13.38893223,13.36925923,0.03512653,0.01390891,0.0146945,0.00569968,0.0,6.68751166,6.67728237,0.01481557,555.77763764,554.96120804,1.45775112,555.64068764,554.82425804,1.45775112,0.0,0.0,0.0,55.57776376,55.4961208,0.14577511,55.56406876,55.4824258,0.14577511,0.05772197,0.06098217,0.02365367,27.7531734,27.71072182,0.0614846,1.79928074,1.801965,0.00472765,1.79972421,1.80240981,0.00472998,1732.44254456,2559.6860123,937.84321708,0.0033,29.0,1000
138,16.11.2020,10:23:39, fem_charge03_Cu ,5 Zyklen,5.055534,1499.0,19.995522,0.014027,20.21883,0.017716,55.976079,55.972066,4.15,1.068809,5.0,0.1,H23m. Nadel,0.0,13.33924083,13.37255923,0.03512653,13.33594083,13.36925923,0.03512653,0.00935757,0.0146945,0.00569968,0.0,6.66329163,6.67728237,0.01481557,553.57849433,554.96120804,1.45775112,553.44154433,554.82425804,1.45775112,0.0,0.0,0.0,55.35784943,55.4961208,0.14577511,55.34415443,55.4824258,0.14577511,0.03883392,0.06098217,0.02365367,27.65266026,27.71072182,0.0614846,1.80642856,1.801965,0.00472765,1.80687556,1.80240981,0.00472998,2575.06822041,2559.6860123,937.84321708,0.0033,29.0,1000
139,16.11.2020,10:23:42, fem_charge03_Cu ,5 Zyklen,5.057462,1998.0,26.569587,0.009349,26.792895,0.013038,55.650908,55.63996,4.15,1.069167,5.0,0.1,H23m. Nadel,0.0,13.29809159,13.37255923,0.03512653,13.29479159,13.36925923,0.03512653,0.00467918,0.0146945,0.00569968,0.0,6.64505621,6.67728237,0.01481557,551.87080105,554.96120804,1.45775112,551.73385105,554.82425804,1.45775112,0.0,0.0,0.0,55.18708011,55.4961208,0.14577511,55.17338511,55.4824258,0.14577511,0.01941859,0.06098217,0.02365367,27.57698326,27.71072182,0.0614846,1.81201832,1.801965,0.00472765,1.81246809,1.80240981,0.00472998,5149.70353121,2559.6860123,937.84321708,0.0033,29.0,1000
140,16.11.2020,10:23:45, fem_charge03_Cu ,5 Zyklen,6.060313,499.8,5.663232,0.011457,5.88654,0.015147,48.877829,48.863606,4.15,1.281293,6.0,0.1,H23m. Nadel,0.0,11.3309964,11.38873931,0.01958408,11.32796307,11.38570597,0.01958408,0.02292317,0.01020571,0.00448314,0.0,5.65251995,5.68775013,0.01179306,470.23635054,472.6326813,0.81273936,470.11046721,472.50679796,0.81273936,0.0,0.0,0.0,47.02363505,47.26326813,0.08127394,47.01104672,47.2506798,0.08127394,0.09513115,0.04235372,0.01860504,23.45795778,23.60416304,0.0489412,2.12659017,2.11582681,0.00364971,2.12715961,2.11639051,0.00365165,1051.18036955,4687.65781522,2311.28803583,0.00303333,29.0,1000
141,16.11.2020,10:23:50, fem_charge03_Cu ,5 Zyklen,6.058572,999.0,11.403984,0.009151,11.627291,0.012841,48.301559,48.303749,4.15,1.280839,6.0,0.1,H23m. Nadel,0.0,11.4153994,11.38873931,0.01958408,11.41236607,11.38570597,0.01958408,0.00916016,0.01020571,0.00448314,0.0,5.70160295,5.68775013,0.01179306,473.73907508,472.6326813,0.81273936,473.61319174,472.50679796,0.81273936,0.0,0.0,0.0,47.37390751,47.26326813,0.08127394,47.36131917,47.2506798,0.08127394,0.03801466,0.04235372,0.01860504,23.66165225,23.60416304,0.0489412,2.11086662,2.11582681,0.00364971,2.11142767,2.11639051,0.00365165,2630.56378064,4687.65781522,2311.28803583,0.00303333,29.0,1000
142,16.11.2020,10:23:53, fem_charge03_Cu ,5 Zyklen,6.059645,1499.0,17.104157,0.009942,17.327464,0.013631,47.971299,47.959078,4.15,1.281056,6.0,0.1,H23m. Nadel,0.0,11.41037825,11.38873931,0.01958408,11.40734492,11.38570597,0.01958408,0.00663242,0.01020571,0.00448314,0.0,5.70035625,5.68775013,0.01179306,473.53069746,472.6326813,0.81273936,473.40481413,472.50679796,0.81273936,0.0,0.0,0.0,47.35306975,47.26326813,0.08127394,47.34048141,47.2506798,0.08127394,0.02752455,0.04235372,0.01860504,23.65647843,23.60416304,0.0489412,2.11179551,2.11582681,0.00364971,2.11235706,2.11639051,0.00365165,3633.12029046,4687.65781522,2311.28803583,0.00303333,29.0,1000
143,16.11.2020,10:23:56, fem_charge03_Cu ,5 Zyklen,6.058883,1998.0,22.77357,0.00421,22.996877,0.007899,47.766286,47.75657,4.15,1.280869,6.0,0.1,H23m. Nadel,0.0,11.39818318,11.38873931,0.01958408,11.39514985,11.38570597,0.01958408,0.00210711,0.01020571,0.00448314,0.0,5.69652137,5.68775013,0.01179306,473.0246021,472.6326813,0.81273936,472.89871877,472.50679796,0.81273936,0.0,0.0,0.0,47.30246021,47.26326813,0.08127394,47.28987188,47.2506798,0.08127394,0.00874449,0.04235372,0.01860504,23.64056369,23.60416304,0.0489412,2.11405495,2.11582681,0.00364971,2.1146177,2.11639051,0.00365165,11435.76682025,4687.65781522,2311.28803583,0.00303333,29.0,1000
144,16.11.2020,10:23:59, fem_charge03_Cu ,5 Zyklen,10.053116,499.8,3.787137,0.012907,4.010445,0.016596,33.30001,33.369485,4.15,2.125235,10.0,0.1,H23m. Nadel,0.0,7.57730492,7.62830572,0.01726915,7.57490492,7.62590572,0.01726915,0.02582433,0.01444987,0.00463556,0.0,3.7745403,3.80572793,0.01041377,314.45815426,316.57468722,0.71666969,314.35855426,316.47508722,0.71666969,0.0,0.0,0.0,31.44581543,31.65746872,0.07166697,31.43585543,31.64750872,0.07166697,0.10717097,0.05996694,0.01923757,15.66434223,15.79377089,0.04321716,3.18007336,3.15886102,0.00718079,3.18108092,3.1598552,0.00718532,933.08851739,2721.98889572,1254.2486032,0.0024,29.0,1000
145,16.11.2020,10:24:04, fem_charge03_Cu ,5 Zyklen,10.046072,999.0,7.641974,0.016728,7.865281,0.020417,32.673591,32.673591,4.15,2.123825,10.0,0.1,H23m. Nadel,0.0,7.64962362,7.62830572,0.01726915,7.64722362,7.62590572,0.01726915,0.01674474,0.01444987,0.00463556,0.0,3.81523944,3.80572793,0.01041377,317.45938038,316.57468722,0.71666969,317.35978038,316.47508722,0.71666969,0.0,0.0,0.0,31.74593804,31.65746872,0.07166697,31.73597804,31.64750872,0.07166697,0.06949069,0.05996694,0.01923757,15.83324367,15.79377089,0.04321716,3.1500093,3.15886102,0.00718079,3.1509979,3.1598552,0.00718532,1439.04167603,2721.98889572,1254.2486032,0.0024,29.0,1000
146,16.11.2020,10:24:07, fem_charge03_Cu ,5 Zyklen,10.052899,1498.0,11.459062,0.017189,11.68237,0.020878,32.364375,32.391205,4.15,2.125265,10.0,0.1,H23m. Nadel,0.0,7.6495741,7.62830572,0.01726915,7.6471741,7.62590572,0.01726915,0.01147463,0.01444987,0.00463556,0.0,3.81784973,3.80572793,0.01041377,317.4573251,316.57468722,0.71666969,317.3577251,316.47508722,0.71666969,0.0,0.0,0.0,31.74573251,31.65746872,0.07166697,31.73577251,31.64750872,0.07166697,0.04761973,0.05996694,0.01923757,15.84407639,15.79377089,0.04321716,3.15002969,3.15886102,0.00718079,3.1510183,3.1598552,0.00718532,2099.97007052,2721.98889572,1254.2486032,0.0024,29.0,1000
147,16.11.2020,10:24:10, fem_charge03_Cu ,5 Zyklen,10.046134,1998.0,15.258167,0.007504,15.481474,0.011194,32.156215,32.151562,4.15,2.123966,10.0,0.1,H23m. Nadel,0.0,7.63672022,7.62830572,0.01726915,7.63432022,7.62590572,0.01726915,0.00375576,0.01444987,0.00463556,0.0,3.81528223,3.80572793,0.01041377,316.92388914,316.57468722,0.71666969,316.82428914,316.47508722,0.71666969,0.0,0.0,0.0,31.69238891,31.65746872,0.07166697,31.68242891,31.64750872,0.07166697,0.01558639,0.05996694,0.01923757,15.83342126,15.79377089,0.04321716,3.15533172,3.15886102,0.00718079,3.15632366,3.1598552,0.00718532,6415.85531893,2721.98889572,1254.2486032,0.0024,29.0,1000
148,16.11.2020,10:24:14, fem_charge03_Cu ,5 Zyklen,12.048368,499.8,3.221792,0.007702,3.445099,0.011391,28.605767,28.626008,4.15,2.547264,12.0,0.1,H23m. Nadel,0.0,6.44616246,6.54429206,0.03301784,6.44396246,6.54209206,0.03301784,0.01541016,0.00987359,0.00242252,0.0,3.21427615,3.26610923,0.01734804,267.5157423,271.58812032,1.37024039,267.4244423,271.49682032,1.37024039,0.0,0.0,0.0,26.75157423,27.15881203,0.13702404,26.74244423,27.14968203,0.13702404,0.06395218,0.04097541,0.01005347,13.33924602,13.55435331,0.07199438,3.73809777,3.68233009,0.01875753,3.73937398,3.68356859,0.01877021,1563.66833212,2977.84180861,752.34508821,0.0022,29.0,1000
149,16.11.2020,10:24:18, fem_charge03_Cu ,5 Zyklen,12.045926,999.0,6.558785,0.005001,6.782092,0.00869,28.173857,28.151141,4.15,2.546662,12.0,0.1,H23m. Nadel,0.0,6.56535035,6.54429206,0.03301784,6.56315035,6.54209206,0.03301784,0.00500601,0.00987359,0.00242252,0.0,3.27907217,3.26610923,0.01734804,272.46203954,271.58812032,1.37024039,272.37073954,271.49682032,1.37024039,0.0,0.0,0.0,27.24620395,27.15881203,0.13702404,27.23707395,27.14968203,0.13702404,0.02077492,0.04097541,0.01005347,13.60814951,13.55435331,0.07199438,3.67023605,3.68233009,0.01875753,3.67146633,3.68356859,0.01877021,4813.4951323,2977.84180861,752.34508821,0.0022,29.0,1000
150,16.11.2020,10:24:21, fem_charge03_Cu ,5 Zyklen,12.038882,1498.0,9.867714,0.018507,10.091021,0.022196,27.955766,27.923642,4.15,2.545127,12.0,0.1,H23m. Nadel,0.0,6.58725901,6.54429206,0.03301784,6.58505901,6.54209206,0.03301784,0.01235447,0.00987359,0.00242252,0.0,3.28635227,3.26610923,0.01734804,273.371249,271.58812032,1.37024039,273.279949,271.49682032,1.37024039,0.0,0.0,0.0,27.3371249,27.15881203,0.13702404,27.3279949,27.14968203,0.13702404,0.05127106,0.04097541,0.01005347,13.63836192,13.55435331,0.07199438,3.65802916,3.68233009,0.01875753,3.65925127,3.68356859,0.01877021,1950.41797926,2977.84180861,752.34508821,0.0022,29.0,1000
151,16.11.2020,10:24:25, fem_charge03_Cu ,5 Zyklen,12.045569,1998.0,13.143636,0.013434,13.366944,0.017123,27.764172,27.793457,4.15,2.54662,12.0,0.1,H23m. Nadel,0.0,6.5783964,6.54429206,0.03301784,6.5761964,6.54209206,0.03301784,0.00672372,0.00987359,0.00242252,0.0,3.28473634,3.26610923,0.01734804,273.00345045,271.58812032,1.37024039,272.91215045,271.49682032,1.37024039,0.0,0.0,0.0,27.30034505,27.15881203,0.13702404,27.29121505,27.14968203,0.13702404,0.02790345,0.04097541,0.01005347,13.6316558,13.55435331,0.07199438,3.66295737,3.68233009,0.01875753,3.66418277,3.68356859,0.01877021,3583.78579077,2977.84180861,752.34508821,0.0022,29.0,1000
152,16.11.2020,10:24:28, fem_charge03_Cu ,5 Zyklen,15.038202,499.8,2.675751,0.006582,2.899058,0.010271,24.071811,23.956384,4.15,3.179322,15.0,0.1,H23m. Nadel,0.0,5.35364346,5.44870143,0.0324072,5.35164346,5.44670143,0.0324072,0.01316927,0.01042028,0.00126604,0.0,2.66923709,2.71814058,0.01672235,222.17620348,226.12110945,1.34489864,222.09320348,226.03810945,1.34489864,0.0,0.0,0.0,22.21762035,22.61211094,0.13448986,22.20932035,22.60381094,0.13448986,0.05465246,0.04324416,0.00525407,11.07733394,11.28028339,0.06939777,4.50093207,4.4228832,0.02658392,4.50261415,4.42450761,0.02660356,1829.74376998,2432.11591165,333.61130339,0.002,29.0,1000
153,16.11.2020,10:24:32, fem_charge03_Cu ,5 Zyklen,15.037782,999.0,5.4557,0.011325,5.679007,0.015015,23.59147,23.596123,4.15,3.179098,15.0,0.1,H23m. Nadel,0.0,5.46116116,5.44870143,0.0324072,5.45916116,5.44670143,0.0324072,0.01133634,0.01042028,0.00126604,0.0,2.72391241,2.71814058,0.01672235,226.63818819,226.12110945,1.34489864,226.55518819,226.03810945,1.34489864,0.0,0.0,0.0,22.66381882,22.61211094,0.13448986,22.65551882,22.60381094,0.13448986,0.0470458,0.04324416,0.00525407,11.30423651,11.28028339,0.06939777,4.41231907,4.4228832,0.02658392,4.41393555,4.42450761,0.02660356,2125.5884465,2432.11591165,333.61130339,0.002,29.0,1000
154,16.11.2020,10:24:36, fem_charge03_Cu ,5 Zyklen,15.044998,1498.0,8.224515,0.015015,8.447823,0.018704,23.403514,23.375223,4.15,3.180735,15.0,0.1,H23m. Nadel,0.0,5.49033044,5.44870143,0.0324072,5.48833044,5.44670143,0.0324072,0.01002336,0.01042028,0.00126604,0.0,2.73915354,2.71814058,0.01672235,227.84871328,226.12110945,1.34489864,227.76571328,226.03810945,1.34489864,0.0,0.0,0.0,22.78487133,22.61211094,0.13448986,22.77657133,22.60381094,0.13448986,0.04159696,0.04324416,0.00525407,11.36748718,11.28028339,0.06939777,4.3888771,4.4228832,0.02658392,4.39047645,4.42450761,0.02660356,2404.02168113,2432.11591165,333.61130339,0.002,29.0,1000
155,16.11.2020,10:24:39, fem_charge03_Cu ,5 Zyklen,15.041032,1998.0,10.968362,0.01429,11.19167,0.01798,23.24596,23.219276,4.15,3.179887,15.0,0.1,H23m. Nadel,0.0,5.48967067,5.44870143,0.0324072,5.48767067,5.44670143,0.0324072,0.00715215,0.01042028,0.00126604,0.0,2.74025926,2.71814058,0.01672235,227.82133283,226.12110945,1.34489864,227.73833283,226.03810945,1.34489864,0.0,0.0,0.0,22.78213328,22.61211094,0.13448986,22.77383328,22.60381094,0.13448986,0.02968143,0.04324416,0.00525407,11.37207593,11.28028339,0.06939777,4.38940457,4.4228832,0.02658392,4.39100431,4.42450761,0.02660356,3369.109749,2432.11591165,333.61130339,0.002,29.0,1000
156,16.11.2020,10:24:42, fem_charge03_Cu ,5 Zyklen,20.038856,499.8,2.104872,0.00757,2.328179,0.011259,19.331618,19.252295,4.15,4.236377,20.0,0.1,H23m. Nadel,0.0,4.21142857,4.3143166,0.03531997,4.20972024,4.31260827,0.03531997,0.01514606,0.01045721,0.0025621,0.0,2.09728709,2.15107553,0.0186747,174.77428571,179.04413895,1.46577894,174.70338988,178.97324311,1.46577894,0.0,0.0,0.0,17.47742857,17.90441389,0.14657789,17.47033899,17.89732431,0.14657789,0.06285614,0.04339744,0.01063273,8.70374142,8.92696344,0.07749999,5.7216655,5.58635388,0.04637482,5.72398739,5.58856769,0.04641183,1590.93441136,2810.228163,688.83412433,0.00170833,29.0,1000
157,16.11.2020,10:24:47, fem_charge03_Cu ,5 Zyklen,20.032682,999.0,4.320924,0.01462,4.544232,0.018309,18.877439,18.864575,4.15,4.235154,20.0,0.1,H23m. Nadel,0.0,4.32524925,4.3143166,0.03531997,4.32354092,4.31260827,0.03531997,0.01463463,0.01045721,0.0025621,0.0,2.15445314,2.15107553,0.0186747,179.49784384,179.04413895,1.46577894,179.42694801,178.97324311,1.46577894,0.0,0.0,0.0,17.94978438,17.90441389,0.14657789,17.9426948,17.89732431,0.14657789,0.06073373,0.04339744,0.01063273,8.94098053,8.92696344,0.07749999,5.57109756,5.58635388,0.04637482,5.57329883,5.58856769,0.04641183,1646.53140606,2810.228163,688.83412433,0.00170833,29.0,1000
158,16.11.2020,10:24:50, fem_charge03_Cu ,5 Zyklen,20.034843,1499.0,6.529665,0.009217,6.752972,0.012907,18.695686,18.690579,4.15,4.235667,20.0,0.1,H23m. Nadel,0.0,4.35601401,4.3143166,0.03531997,4.35430568,4.31260827,0.03531997,0.00614877,0.01045721,0.0025621,0.0,2.17407846,2.15107553,0.0186747,180.77458139,179.04413895,1.46577894,180.70368555,178.97324311,1.46577894,0.0,0.0,0.0,18.07745814,17.90441389,0.14657789,18.07036856,17.89732431,0.14657789,0.02551738,0.04339744,0.01063273,9.02242559,8.92696344,0.07749999,5.53175116,5.58635388,0.04637482,5.53392144,5.58856769,0.04641183,3918.8978982,2810.228163,688.83412433,0.00170833,29.0,1000
159,16.11.2020,10:24:53, fem_charge03_Cu ,5 Zyklen,20.034424,1998.0,8.72042,0.011787,8.943727,0.015476,18.57681,18.572294,4.15,4.235434,20.0,0.1,H23m. Nadel,0.0,4.36457457,4.3143166,0.03531997,4.36286624,4.31260827,0.03531997,0.0058994,0.01045721,0.0025621,0.0,2.17848342,2.15107553,0.0186747,181.12984484,179.04413895,1.46577894,181.05894901,178.97324311,1.46577894,0.0,0.0,0.0,18.11298448,17.90441389,0.14657789,18.1058949,17.89732431,0.14657789,0.02448251,0.04339744,0.01063273,9.0407062,8.92696344,0.07749999,5.52090132,5.58635388,0.04637482,5.5230631,5.58856769,0.04641183,4084.54893639,2810.228163,688.83412433,0.00170833,29.0,1000
0,16.11.2020,10:58:34, fem_charge04_galvNi ,5 Zyklen,2.030844,499.8,3.082184,0.008459,3.085837,0.010996,25.6227,25.615588,4.15,0.42957,2.0,0.1,H23m. Nadel,0.0,6.16683473,6.08642149,0.02868466,6.16194307,6.08152982,0.02868466,0.01692477,0.01251507,0.00194914,0.0,3.07250915,3.03450737,0.01369404,255.92364146,252.58649168,1.19041335,255.72063729,252.38348751,1.19041335,0.0,0.0,0.0,25.59236415,25.25864917,0.11904133,25.57206373,25.23834875,0.11904133,0.0702378,0.05193755,0.00808894,12.75091297,12.5932056,0.05683026,3.90741549,3.95930215,0.01854817,3.91051739,3.96248723,0.01857794,1423.73489703,2071.419728,314.03047304,0.00489167,15.0,1000
1,16.11.2020,10:58:39, fem_charge04_galvNi ,5 Zyklen,2.040827,999.0,6.079285,0.009118,6.082938,0.011655,25.269462,25.242366,4.15,0.431417,2.0,0.1,H23m. Nadel,0.0,6.08537037,6.08642149,0.02868466,6.0804787,6.08152982,0.02868466,0.00912713,0.01251507,0.00194914,0.0,3.03567579,3.03450737,0.01369404,252.54287037,252.58649168,1.19041335,252.3398662,252.38348751,1.19041335,0.0,0.0,0.0,25.25428704,25.25864917,0.11904133,25.23398662,25.23834875,0.11904133,0.03787758,0.05193755,0.00808894,12.59805452,12.5932056,0.05683026,3.95972374,3.95930215,0.01854817,3.96290929,3.96248723,0.01857794,2640.08435585,2071.419728,314.03047304,0.00489167,15.0,1000
2,16.11.2020,10:58:42, fem_charge04_galvNi ,5 Zyklen,2.047001,1498.0,9.075003,0.021966,9.078656,0.024502,25.15115,25.151698,4.15,0.432775,2.0,0.1,H23m. Nadel,0.0,6.05807944,6.08642149,0.02868466,6.05318777,6.08152982,0.02868466,0.01466355,0.01251507,0.00194914,0.0,3.01926211,3.03450737,0.01369404,251.41029673,252.58649168,1.19041335,251.20729256,252.38348751,1.19041335,0.0,0.0,0.0,25.14102967,25.25864917,0.11904133,25.12072926,25.23834875,0.11904133,0.06085374,0.05193755,0.00808894,12.52993776,12.5932056,0.05683026,3.97756183,3.95930215,0.01854817,3.98077615,3.96248723,0.01857794,1643.28441875,2071.419728,314.03047304,0.00489167,15.0,1000
3,16.11.2020,10:58:45, fem_charge04_galvNi ,5 Zyklen,2.050329,1998.0,12.058732,0.018671,12.062385,0.021208,25.054504,25.027956,4.15,0.433449,2.0,0.1,H23m. Nadel,0.0,6.0354014,6.08642149,0.02868466,6.03050973,6.08152982,0.02868466,0.00934484,0.01251507,0.00194914,0.0,3.01058244,3.03450737,0.01369404,250.46915816,252.58649168,1.19041335,250.26615399,252.38348751,1.19041335,0.0,0.0,0.0,25.04691582,25.25864917,0.11904133,25.0266154,25.23834875,0.11904133,0.03878111,0.05193755,0.00808894,12.49391715,12.5932056,0.05683026,3.99250753,3.95930215,0.01854817,3.99574606,3.96248723,0.01857794,2578.57524039,2071.419728,314.03047304,0.00489167,15.0,1000
4,16.11.2020,10:58:49, fem_charge04_galvNi ,5 Zyklen,3.065369,499.8,2.411689,0.01373,2.415343,0.016267,20.055366,20.070683,4.15,0.648014,3.0,0.1,H23m. Nadel,0.0,4.82530812,4.81162935,0.00532849,4.82120812,4.80752935,0.00532849,0.02747099,0.01279906,0.00515368,0.0,2.39686857,2.39736515,0.00060549,200.25028711,199.68261819,0.22113247,200.08013711,199.51246819,0.22113247,0.0,0.0,0.0,20.02502871,19.96826182,0.02211325,20.00801371,19.95124682,0.02211325,0.1140046,0.05311608,0.02138776,9.94700455,9.94906537,0.00251279,4.99375064,5.00796557,0.00554209,4.99799737,5.01223654,0.00555155,877.15757422,3035.43940723,1148.38417197,0.0041,15.0,1000
5,16.11.2020,10:58:53, fem_charge04_galvNi ,5 Zyklen,3.065307,999.0,4.809382,0.01182,4.813036,0.014356,19.994093,20.024472,4.15,0.648014,3.0,0.1,H23m. Nadel,0.0,4.8141962,4.81162935,0.00532849,4.8100962,4.80752935,0.00532849,0.01183183,0.01279906,0.00515368,0.0,2.39913218,2.39736515,0.00060549,199.78914214,199.68261819,0.22113247,199.61899214,199.51246819,0.22113247,0.0,0.0,0.0,19.97891421,19.96826182,0.02211325,19.96189921,19.95124682,0.02211325,0.0491021,0.05311608,0.02138776,9.95639856,9.94906537,0.00251279,5.00527701,5.00796557,0.00554209,5.00954338,5.01223654,0.00555155,2036.57268669,3035.43940723,1148.38417197,0.0041,15.0,1000
6,16.11.2020,10:58:56, fem_charge04_galvNi ,5 Zyklen,3.063737,1498.0,7.199763,0.012017,7.203417,0.014554,19.956061,19.969568,4.15,0.647734,3.0,0.1,H23m. Nadel,0.0,4.80625033,4.81162935,0.00532849,4.80215033,4.80752935,0.00532849,0.00802203,0.01279906,0.00515368,0.0,2.39706415,2.39736515,0.00060549,199.45938885,199.68261819,0.22113247,199.28923885,199.51246819,0.22113247,0.0,0.0,0.0,19.94593889,19.96826182,0.02211325,19.92892389,19.95124682,0.02211325,0.03329142,0.05311608,0.02138776,9.94781623,9.94906537,0.00251279,5.01355191,5.00796557,0.00554209,5.0178324,5.01223654,0.00555155,3003.77677808,3035.43940723,1148.38417197,0.0041,15.0,1000
7,16.11.2020,10:59:00, fem_charge04_galvNi ,5 Zyklen,3.064359,1998.0,9.591924,0.007735,9.595578,0.010271,19.930754,19.926238,4.15,0.647885,3.0,0.1,H23m. Nadel,0.0,4.80076276,4.81162935,0.00532849,4.79666276,4.80752935,0.00532849,0.00387137,0.01279906,0.00515368,0.0,2.3963957,2.39736515,0.00060549,199.23165465,199.68261819,0.22113247,199.06150465,199.51246819,0.22113247,0.0,0.0,0.0,19.92316547,19.96826182,0.02211325,19.90615047,19.95124682,0.02211325,0.01606619,0.05311608,0.02138776,9.94504214,9.94906537,0.00251279,5.01928271,5.00796557,0.00554209,5.023573,5.01223654,0.00555155,6224.25058995,3035.43940723,1148.38417197,0.0041,15.0,1000
8,16.11.2020,10:59:03, fem_charge04_galvNi ,5 Zyklen,5.053683,499.8,1.927908,0.015311,1.931561,0.017848,16.038373,16.126448,4.15,1.068444,5.0,0.1,H23m. Nadel,0.0,3.85735894,3.85249923,0.00337199,3.85405894,3.84919923,0.00337199,0.03063425,0.01405029,0.00581462,0.0,1.91171234,1.91757447,0.00284803,160.08039616,159.87871787,0.13993743,159.94344616,159.74176787,0.13993743,0.0,0.0,0.0,16.00803962,15.98787179,0.01399374,15.99434462,15.97417679,0.01399374,0.12713215,0.05830872,0.02413067,7.93360623,7.95793403,0.01181932,6.2468611,6.25475556,0.00547804,6.25220992,6.26011792,0.00548744,786.58307713,2792.30004606,1030.52642475,0.0033,15.0,1000
9,16.11.2020,10:59:07, fem_charge04_galvNi ,5 Zyklen,5.054134,998.0,3.850648,0.004309,3.854301,0.006845,16.027404,16.043568,4.15,1.068487,5.0,0.1,H23m. Nadel,0.0,3.85836473,3.85249923,0.00337199,3.85506473,3.84919923,0.00337199,0.00431764,0.01405029,0.00581462,0.0,1.92537355,1.91757447,0.00284803,160.12213627,159.87871787,0.13993743,159.98518627,159.74176787,0.13993743,0.0,0.0,0.0,16.01221363,15.98787179,0.01399374,15.99851863,15.97417679,0.01399374,0.01791819,0.05830872,0.02413067,7.99030022,7.95793403,0.01181932,6.24523269,6.25475556,0.00547804,6.25057871,6.26011792,0.00548744,5580.92197055,2792.30004606,1030.52642475,0.0033,15.0,1000
10,16.11.2020,10:59:11, fem_charge04_galvNi ,5 Zyklen,5.060339,1498.0,5.767854,0.01966,5.771507,0.022196,15.989155,15.979299,4.15,1.069815,5.0,0.1,H23m. Nadel,0.0,3.85036983,3.85249923,0.00337199,3.84706983,3.84919923,0.00337199,0.01312417,0.01405029,0.00581462,0.0,1.91697283,1.91757447,0.00284803,159.7903478,159.87871787,0.13993743,159.6533978,159.74176787,0.13993743,0.0,0.0,0.0,15.97903478,15.98787179,0.01399374,15.96533978,15.97417679,0.01399374,0.05446529,0.05830872,0.02413067,7.95543725,7.95793403,0.01181932,6.25820028,6.25475556,0.00547804,6.26356854,6.26011792,0.00548744,1836.03181801,2792.30004606,1030.52642475,0.0033,15.0,1000
11,16.11.2020,10:59:14, fem_charge04_galvNi ,5 Zyklen,5.054601,1998.0,7.680119,0.016234,7.683773,0.01877,15.959788,15.938303,4.15,1.068566,5.0,0.1,H23m. Nadel,0.0,3.8439034,3.85249923,0.00337199,3.8406034,3.84919923,0.00337199,0.00812513,0.01405029,0.00581462,0.0,1.91623914,1.91757447,0.00284803,159.52199124,159.87871787,0.13993743,159.38504124,159.74176787,0.13993743,0.0,0.0,0.0,15.95219912,15.98787179,0.01399374,15.93850412,15.97417679,0.01399374,0.03371927,0.05830872,0.02413067,7.95239243,7.95793403,0.01181932,6.26872817,6.25475556,0.00547804,6.27411451,6.26011792,0.00548744,2965.66331854,2792.30004606,1030.52642475,0.0033,15.0,1000
12,16.11.2020,10:59:17, fem_charge04_galvNi ,5 Zyklen,6.053829,499.8,1.732893,0.022954,1.736546,0.02549,14.419103,14.477638,4.15,1.279906,6.0,0.1,H23m. Nadel,0.0,3.46717287,3.47096891,0.00251634,3.4641312,3.46792724,0.00251634,0.04592637,0.01541412,0.01021185,0.0,1.70910242,1.72625656,0.00576213,143.88767407,144.04520977,0.10442809,143.7614449,143.91898061,0.10442809,0.0,0.0,0.0,14.38876741,14.40452098,0.01044281,14.37614449,14.39189806,0.01044281,0.19059444,0.06396861,0.04237916,7.09277503,7.16396473,0.02391282,6.94986563,6.94227581,0.00502821,6.95596793,6.94836479,0.00503703,524.67428309,3958.49080051,1357.99282432,0.00304167,15.0,1000
13,16.11.2020,10:59:22, fem_charge04_galvNi ,5 Zyklen,6.057903,998.0,3.471028,0.007801,3.474681,0.010337,14.448824,14.481152,4.15,1.280734,6.0,0.1,H23m. Nadel,0.0,3.47798397,3.47096891,0.00251634,3.4749423,3.46792724,0.00251634,0.00781663,0.01541412,0.01021185,0.0,1.73356283,1.72625656,0.00576213,144.33633467,144.04520977,0.10442809,144.2101055,143.91898061,0.10442809,0.0,0.0,0.0,14.43363347,14.40452098,0.01044281,14.42101055,14.39189806,0.01044281,0.03243903,0.06396861,0.04237916,7.19428576,7.16396473,0.02391282,6.9282624,6.94227581,0.00502821,6.9343268,6.94836479,0.00503703,3082.70641855,3958.49080051,1357.99282432,0.00304167,15.0,1000
14,16.11.2020,10:59:25, fem_charge04_galvNi ,5 Zyklen,6.060516,1498.0,5.199939,0.005561,5.203592,0.008097,14.415827,14.415644,4.15,1.281231,6.0,0.1,H23m. Nadel,0.0,3.47125434,3.47096891,0.00251634,3.46821267,3.46792724,0.00251634,0.00371228,0.01541412,0.01021185,0.0,1.73225019,1.72625656,0.00576213,144.05705507,144.04520977,0.10442809,143.93082591,143.91898061,0.10442809,0.0,0.0,0.0,14.40570551,14.40452098,0.01044281,14.39308259,14.39189806,0.01044281,0.01540597,0.06396861,0.04237916,7.18883831,7.16396473,0.02391282,6.94169404,6.94227581,0.00502821,6.94778199,6.94836479,0.00503703,6490.98822913,3958.49080051,1357.99282432,0.00304167,15.0,1000
15,16.11.2020,10:59:28, fem_charge04_galvNi ,5 Zyklen,6.055166,1998.0,6.927994,0.008394,6.931648,0.01093,14.397567,14.388672,4.15,1.280169,6.0,0.1,H23m. Nadel,0.0,3.46746446,3.47096891,0.00251634,3.4644228,3.46792724,0.00251634,0.0042012,0.01541412,0.01021185,0.0,1.7301108,1.72625656,0.00576213,143.89977528,144.04520977,0.10442809,143.77354611,143.91898061,0.10442809,0.0,0.0,0.0,14.38997753,14.40452098,0.01044281,14.37735461,14.39189806,0.01044281,0.01743498,0.06396861,0.04237916,7.17995981,7.16396473,0.02391282,6.94928118,6.94227581,0.00502821,6.95538245,6.94836479,0.00503703,5735.5942713,3958.49080051,1357.99282432,0.00304167,15.0,1000
16,16.11.2020,10:59:31, fem_charge04_galvNi ,5 Zyklen,10.051748,499.8,1.367833,0.009118,1.371487,0.011655,11.387896,11.432207,4.15,2.124923,10.0,0.1,H23m. Nadel,0.0,2.7367607,2.72751813,0.00509281,2.7343607,2.72511813,0.00509281,0.0182433,0.01282823,0.00196618,0.0,1.3580587,1.35614495,0.00197462,113.57556923,113.19200257,0.21135178,113.47596923,113.09240257,0.21135178,0.0,0.0,0.0,11.35755692,11.31920026,0.02113518,11.34759692,11.30924026,0.02113518,0.07570968,0.05323716,0.00815965,5.63594362,5.62800155,0.00819467,8.80471044,8.83463886,0.01650346,8.8124385,8.84241965,0.01653255,1320.83499605,2005.6519538,284.60851138,0.0024,15.0,1000
17,16.11.2020,10:59:36, fem_charge04_galvNi ,5 Zyklen,10.04559,998.0,2.729972,0.01149,2.733625,0.014027,11.367279,11.344813,4.15,2.123887,10.0,0.1,H23m. Nadel,0.0,2.73544289,2.72751813,0.00509281,2.73304289,2.72511813,0.00509281,0.01151303,0.01282823,0.00196618,0.0,1.36076493,1.35614495,0.00197462,113.52087976,113.19200257,0.21135178,113.42127976,113.09240257,0.21135178,0.0,0.0,0.0,11.35208798,11.31920026,0.02113518,11.34212798,11.30924026,0.02113518,0.04777906,0.05323716,0.00815965,5.64717446,5.62800155,0.00819467,8.80895217,8.83463886,0.01650346,8.81668768,8.84241965,0.01653255,2092.96716894,2005.6519538,284.60851138,0.0024,15.0,1000
18,16.11.2020,10:59:39, fem_charge04_galvNi ,5 Zyklen,10.043801,1498.0,4.077155,0.018935,4.080808,0.021471,11.305309,11.300746,4.15,2.12347,10.0,0.1,H23m. Nadel,0.0,2.72173231,2.72751813,0.00509281,2.71933231,2.72511813,0.00509281,0.01264019,0.01282823,0.00196618,0.0,1.35334606,1.35614495,0.00197462,112.95189085,113.19200257,0.21135178,112.85229085,113.09240257,0.21135178,0.0,0.0,0.0,11.29518909,11.31920026,0.02113518,11.28522909,11.30924026,0.02113518,0.05245678,0.05323716,0.00815965,5.61638615,5.62800155,0.00819467,8.85332678,8.83463886,0.01650346,8.86114046,8.84241965,0.01653255,1906.33142552,2005.6519538,284.60851138,0.0024,15.0,1000
19,16.11.2020,10:59:42, fem_charge04_galvNi ,5 Zyklen,10.03657,1998.0,5.426841,0.017815,5.430495,0.020351,11.279556,11.292693,4.15,2.121754,10.0,0.1,H23m. Nadel,0.0,2.71613664,2.72751813,0.00509281,2.71373664,2.72511813,0.00509281,0.00891642,0.01282823,0.00196618,0.0,1.35241011,1.35614495,0.00197462,112.71967042,113.19200257,0.21135178,112.62007042,113.09240257,0.21135178,0.0,0.0,0.0,11.27196704,11.31920026,0.02113518,11.26200704,11.30924026,0.02113518,0.03700313,0.05323716,0.00815965,5.61250196,5.62800155,0.00819467,8.87156604,8.83463886,0.01650346,8.87941196,8.84241965,0.01653255,2702.47422471,2005.6519538,284.60851138,0.0024,15.0,1000
20,16.11.2020,10:59:46, fem_charge04_galvNi ,5 Zyklen,12.035507,499.8,1.24417,0.018013,1.247824,0.020549,10.361082,10.399376,4.15,2.544246,12.0,0.1,H23m. Nadel,0.0,2.48933573,2.47618718,0.00512709,2.48713573,2.47398718,0.00512709,0.03604042,0.01426809,0.00731195,0.0,1.22554766,1.22985954,0.00201682,103.30743297,102.76176785,0.21277435,103.21613297,102.67046785,0.21277435,0.0,0.0,0.0,10.3307433,10.27617678,0.02127744,10.3216133,10.26704678,0.02127744,0.14956773,0.05921258,0.03034459,5.08602279,5.1039171,0.00836982,9.6798456,9.73137055,0.02011803,9.68840792,9.74002443,0.0201538,668.59343219,2924.18504474,890.78635268,0.0022,15.0,1000
21,16.11.2020,10:59:50, fem_charge04_galvNi ,5 Zyklen,12.049441,999.0,2.476848,0.006878,2.480501,0.009415,10.304384,10.2959,4.15,2.547399,12.0,0.1,H23m. Nadel,0.0,2.47932733,2.47618718,0.00512709,2.47712733,2.47398718,0.00512709,0.00688488,0.01426809,0.00731195,0.0,1.23512122,1.22985954,0.00201682,102.89208408,102.76176785,0.21277435,102.80078408,102.67046785,0.21277435,0.0,0.0,0.0,10.28920841,10.27617678,0.02127744,10.28007841,10.26704678,0.02127744,0.02857227,0.05921258,0.03034459,5.12575307,5.1039171,0.00836982,9.71892064,9.73137055,0.02011803,9.72755226,9.74002443,0.0201538,3499.8966497,2924.18504474,890.78635268,0.0022,15.0,1000
22,16.11.2020,10:59:53, fem_charge04_galvNi ,5 Zyklen,12.02896,1498.0,3.697337,0.013862,3.70099,0.016398,10.253078,10.266402,4.15,2.543079,12.0,0.1,H23m. Nadel,0.0,2.46818224,2.47618718,0.00512709,2.46598224,2.47398718,0.00512709,0.00925367,0.01426809,0.00731195,0.0,1.22836429,1.22985954,0.00201682,102.42956308,102.76176785,0.21277435,102.33826308,102.67046785,0.21277435,0.0,0.0,0.0,10.24295631,10.27617678,0.02127744,10.23382631,10.26704678,0.02127744,0.03840274,0.05921258,0.03034459,5.09771179,5.1039171,0.00836982,9.76280646,9.73137055,0.02011803,9.77151624,9.74002443,0.0201538,2603.98106638,2924.18504474,890.78635268,0.0022,15.0,1000
23,16.11.2020,10:59:57, fem_charge04_galvNi ,5 Zyklen,12.024108,1998.0,4.930871,0.009777,4.934525,0.012314,10.249388,10.256504,4.15,2.541898,12.0,0.1,H23m. Nadel,0.0,2.4679034,2.47618718,0.00512709,2.4657034,2.47398718,0.00512709,0.00489339,0.01426809,0.00731195,0.0,1.23040501,1.22985954,0.00201682,102.41799124,102.76176785,0.21277435,102.32669124,102.67046785,0.21277435,0.0,0.0,0.0,10.24179912,10.27617678,0.02127744,10.23266912,10.26704678,0.02127744,0.02030758,0.05921258,0.03034459,5.10618077,5.1039171,0.00836982,9.76390952,9.73137055,0.02011803,9.77262128,9.74002443,0.0201538,4924.26903071,2924.18504474,890.78635268,0.0022,15.0,1000
24,16.11.2020,11:00:00, fem_charge04_galvNi ,5 Zyklen,15.012775,499.8,1.111152,0.012149,1.114805,0.014685,9.256587,9.247287,4.15,3.174078,15.0,0.1,H23m. Nadel,0.0,2.22319328,2.21315881,0.00485923,2.22119328,2.21115881,0.00485923,0.02430772,0.01382467,0.00352933,0.0,1.09844278,1.09866707,0.00159526,92.26252101,91.84609075,0.20165806,92.17952101,91.76309075,0.20165806,0.0,0.0,0.0,9.2262521,9.18460908,0.02016581,9.2179521,9.17630908,0.02016581,0.10087705,0.05737238,0.0146467,4.55853753,4.55946835,0.00662033,10.83863728,10.8879373,0.0239312,10.84839658,10.89778576,0.02397454,991.30574483,2012.70983553,357.00072313,0.002,15.0,1000
25,16.11.2020,11:00:04, fem_charge04_galvNi ,5 Zyklen,15.009214,999.0,2.216082,0.011688,2.219735,0.014224,9.221121,9.206615,4.15,3.173157,15.0,0.1,H23m. Nadel,0.0,2.2183003,2.21315881,0.00485923,2.2163003,2.21115881,0.00485923,0.0116997,0.01382467,0.00352933,0.0,1.1023003,1.09866707,0.00159526,92.05946246,91.84609075,0.20165806,91.97646246,91.76309075,0.20165806,0.0,0.0,0.0,9.20594625,9.18460908,0.02016581,9.19764625,9.17630908,0.02016581,0.04855375,0.05737238,0.0146467,4.57454625,4.55946835,0.00662033,10.86254442,10.8879373,0.0239312,10.87234683,10.89778576,0.02397454,2059.57299424,2012.70983553,357.00072313,0.002,15.0,1000
26,16.11.2020,11:00:08, fem_charge04_galvNi ,5 Zyklen,15.026523,1498.0,3.310733,0.01406,3.314387,0.016596,9.182046,9.154851,4.15,3.176767,15.0,0.1,H23m. Nadel,0.0,2.21010214,2.21315881,0.00485923,2.20810214,2.21115881,0.00485923,0.00938585,0.01382467,0.00352933,0.0,1.09935814,1.09866707,0.00159526,91.71923865,91.84609075,0.20165806,91.63623865,91.76309075,0.20165806,0.0,0.0,0.0,9.17192387,9.18460908,0.02016581,9.16362387,9.17630908,0.02016581,0.03895127,0.05737238,0.0146467,4.5623363,4.55946835,0.00662033,10.90283799,10.8879373,0.0239312,10.9127133,10.89778576,0.02397454,2567.31049375,2012.70983553,357.00072313,0.002,15.0,1000
27,16.11.2020,11:00:11, fem_charge04_galvNi ,5 Zyklen,15.043287,1998.0,4.397677,0.019791,4.401331,0.022328,9.141903,9.144366,4.15,3.180219,15.0,0.1,H23m. Nadel,0.0,2.20103954,2.21315881,0.00485923,2.19903954,2.21115881,0.00485923,0.00990541,0.01382467,0.00352933,0.0,1.09456707,1.09866707,0.00159526,91.34314089,91.84609075,0.20165806,91.26014089,91.76309075,0.20165806,0.0,0.0,0.0,9.13431409,9.18460908,0.02016581,9.12601409,9.17630908,0.02016581,0.04110743,0.05737238,0.0146467,4.54245333,4.55946835,0.00662033,10.94772952,10.8879373,0.0239312,10.95768635,10.89778576,0.02397454,2432.6501093,2012.70983553,357.00072313,0.002,15.0,1000
28,16.11.2020,11:00:14, fem_charge04_galvNi ,5 Zyklen,20.035154,499.8,0.964759,0.015904,0.968413,0.018441,8.041041,8.067846,4.15,4.235398,20.0,0.1,H23m. Nadel,0.0,1.93029012,1.91491064,0.00576196,1.92858178,1.9132023,0.00576196,0.03182073,0.01147661,0.00691682,0.0,0.94838053,0.95086285,0.00155188,80.10703982,79.46879148,0.23912115,80.03614398,79.39789564,0.23912115,0.0,0.0,0.0,8.01070398,7.94687915,0.02391212,8.0036144,7.93978956,0.02391212,0.13205602,0.04762792,0.02870478,3.93577919,3.94608082,0.0064403,12.48329738,12.58389697,0.0377555,12.49435505,12.59513397,0.03782286,757.25436959,7171.78853696,4380.04895488,0.00170833,15.0,1000
29,16.11.2020,11:00:19, fem_charge04_galvNi ,5 Zyklen,20.038856,999.0,1.915192,0.005034,1.918846,0.00757,7.971181,7.951201,4.15,4.236437,20.0,0.1,H23m. Nadel,0.0,1.91710911,1.91491064,0.00576196,1.91540078,1.9132023,0.00576196,0.00503904,0.01147661,0.00691682,0.0,0.95518087,0.95086285,0.00155188,79.56002803,79.46879148,0.23912115,79.48913219,79.39789564,0.23912115,0.0,0.0,0.0,7.9560028,7.94687915,0.02391212,7.94891322,7.93978956,0.02391212,0.02091201,0.04762792,0.02870478,3.9640006,3.94608082,0.0064403,12.56912579,12.58389697,0.0377555,12.58033611,12.59513397,0.03782286,4781.94063501,7171.78853696,4380.04895488,0.00170833,15.0,1000
30,16.11.2020,11:00:22, fem_charge04_galvNi ,5 Zyklen,20.027208,1498.0,2.857061,0.011754,2.860714,0.01429,7.925209,7.95788,4.15,4.233889,20.0,0.1,H23m. Nadel,0.0,1.90725033,1.91491064,0.00576196,1.905542,1.9132023,0.00576196,0.00784646,0.01147661,0.00691682,0.0,0.94884777,0.95086285,0.00155188,79.15088885,79.46879148,0.23912115,79.07999302,79.39789564,0.23912115,0.0,0.0,0.0,7.91508889,7.94687915,0.02391212,7.9079993,7.93978956,0.02391212,0.03256282,0.04762792,0.02870478,3.93771824,3.94608082,0.0064403,12.63409691,12.58389697,0.0377555,12.64542347,12.59513397,0.03782286,3070.98736959,7171.78853696,4380.04895488,0.00170833,15.0,1000
31,16.11.2020,11:00:25, fem_charge04_galvNi ,5 Zyklen,20.02276,1998.0,3.806176,0.002398,3.80983,0.004935,7.91331,7.924531,4.15,4.232929,20.0,0.1,H23m. Nadel,0.0,1.90499299,1.91491064,0.00576196,1.90328466,1.9132023,0.00576196,0.0012002,0.01147661,0.00691682,0.0,0.95104223,0.95086285,0.00155188,79.05720921,79.46879148,0.23912115,78.98631338,79.39789564,0.23912115,0.0,0.0,0.0,7.90572092,7.94687915,0.02391212,7.89863134,7.93978956,0.02391212,0.00498083,0.04762792,0.02870478,3.94682525,3.94608082,0.0064403,12.64906781,12.58389697,0.0377555,12.66042125,12.59513397,0.03782286,20076.97177367,7171.78853696,4380.04895488,0.00170833,15.0,1000
32,16.11.2020,11:00:35, fem_charge04_galvNi ,5 Zyklen,2.070685,499.8,2.97262,0.002464,2.976273,0.005001,24.712955,24.751795,4.15,0.437651,2.0,0.1,H23m. Nadel,0.0,5.94761905,5.87546735,0.02601445,5.94269405,5.87054235,0.02601445,0.00492997,0.00809124,0.00138975,0.0,2.96888204,2.93122555,0.0135387,246.82619048,243.83189504,1.07959968,246.62180298,243.62750754,1.07959968,0.0,0.0,0.0,24.68261905,24.3831895,0.10795997,24.6621803,24.36275075,0.10795997,0.02045938,0.03357867,0.00576748,12.32086046,12.16458604,0.05618559,4.05143392,4.10142611,0.01806285,4.05479154,4.10486734,0.01809309,4887.73274918,3284.90895344,609.9275505,0.004925,16.0,1000
33,16.11.2020,11:00:40, fem_charge04_galvNi ,5 Zyklen,2.070141,999.0,5.872015,0.009448,5.875669,0.011984,24.408434,24.385718,4.15,0.437641,2.0,0.1,H23m. Nadel,0.0,5.87789289,5.87546735,0.02601445,5.87296789,5.87054235,0.02601445,0.00945746,0.00809124,0.00138975,0.0,2.93175522,2.93122555,0.0135387,243.93255506,243.83189504,1.07959968,243.72816756,243.62750754,1.07959968,0.0,0.0,0.0,24.39325551,24.3831895,0.10795997,24.37281676,24.36275075,0.10795997,0.03924845,0.03357867,0.00576748,12.16678415,12.16458604,0.05618559,4.09949381,4.10142611,0.01806285,4.1029316,4.10486734,0.01809309,2547.87141793,3284.90895344,609.9275505,0.004925,16.0,1000
34,16.11.2020,11:00:43, fem_charge04_galvNi ,5 Zyklen,2.06759,1499.0,8.76344,0.010172,8.767094,0.012709,24.271807,24.268159,4.15,0.437098,2.0,0.1,H23m. Nadel,0.0,5.84619079,5.87546735,0.02601445,5.84126579,5.87054235,0.02601445,0.00678586,0.00809124,0.00138975,0.0,2.91723997,2.93122555,0.0135387,242.61691795,243.83189504,1.07959968,242.41253045,243.62750754,1.07959968,0.0,0.0,0.0,24.26169179,24.3831895,0.10795997,24.24125304,24.36275075,0.10795997,0.02816131,0.03357867,0.00576748,12.10654587,12.16458604,0.05618559,4.12172411,4.10142611,0.01806285,4.1251993,4.10486734,0.01809309,3550.97148326,3284.90895344,609.9275505,0.004925,16.0,1000
35,16.11.2020,11:00:46, fem_charge04_galvNi ,5 Zyklen,2.068523,1998.0,11.648673,0.022361,11.652327,0.024897,24.202781,24.184033,4.15,0.437332,2.0,0.1,H23m. Nadel,0.0,5.83016667,5.87546735,0.02601445,5.82524167,5.87054235,0.02601445,0.01119169,0.00809124,0.00138975,0.0,2.90702499,2.93122555,0.0135387,241.95191667,243.83189504,1.07959968,241.74752917,243.62750754,1.07959968,0.0,0.0,0.0,24.19519167,24.3831895,0.10795997,24.17475292,24.36275075,0.10795997,0.04644552,0.03357867,0.00576748,12.0641537,12.16458604,0.05618559,4.13305261,4.10142611,0.01806285,4.13654693,4.10486734,0.01809309,2153.06016338,3284.90895344,609.9275505,0.004925,16.0,1000
36,16.11.2020,11:00:50, fem_charge04_galvNi ,5 Zyklen,3.032417,499.8,2.392122,0.009975,2.395775,0.012511,19.892891,19.901644,4.15,0.64107,3.0,0.1,H23m. Nadel,0.0,4.78615846,4.77090861,0.00709958,4.78205846,4.76680861,0.00709958,0.01995798,0.01115469,0.0033193,0.0,2.38105024,2.37782696,0.00250544,198.62557623,197.99270743,0.29463246,198.45542623,197.82255743,0.29463246,0.0,0.0,0.0,19.86255762,19.79927074,0.02946325,19.84554262,19.78225574,0.02946325,0.08282563,0.04629194,0.01377511,9.8813585,9.8679819,0.01039759,5.03459836,5.05072465,0.00752033,5.03891488,5.0550689,0.00753328,1207.35573874,2848.70321274,840.36454504,0.0041,16.0,1000
