Repository: Cookiemonster1337/ContactResistanceAnalysis

File: cr_library_2.csv (part 12 of 82)
age[mV],voltage_needle[mV],R_ges / mOhm*cm²,R_bulk / mOhm*cm²,contact_area[cm2],p_Kraftsensor / ?,pressure_rounded[bar],sample_thickness[cm],parameters,[mV]_in_[V],main_resistance[mOhm],main_resistance_mean[mOhm],main_resistance_error[mOhm],flow_resistance[mOhm],flow_resistance_mean[mOhm],flow_resistance_error[mOhm],bulk_resistance[mOhm],bulk_resistance_mean[mOhm],bulk_resistance_error[mOhm],bulk_resistance_sub[mOhm],contact_resistance[mOhm],contact_resistance_mean[mOhm],contact_resistance_error[mOhm],vs_main_resistance[mOhm*cm],vs_main_resistance_mean[mOhm*cm],vs_main_resistance_error[mOhm*cm],vs_flow_resistance[mOhm*cm],vs_flow_resistance_mean[mOhm*cm],vs_flow_resistance_error[mOhm*cm],vs_bulk_resistance[mOhm*cm],vs_bulk_resistance_mean[mOhm*cm],vs_bulk_resistance_error[mOhm*cm],as_main_resistance[mOhm*cm2],as_main_resistance_mean[mOhm*cm2],as_main_resistance_error[mOhm*cm2],as_flow_resistance[mOhm*cm2],as_flow_resistance_mean[mOhm*cm2],as_flow_resistance_error[mOhm*cm2],as_bulk_resistance[mOhm*cm2],as_bulk_resistance_mean[mOhm*cm2],as_bulk_resistance_error[mOhm*cm2],as_contact_resistance[mOhm*cm2],as_contact_resistance_mean[mOhm*cm2],as_contact_resistance_error[mOhm*cm2],vs_main_conductance[S/cm],vs_main_conductance_mean[S/cm],vs_main_conductance_error[S/cm],vs_flow_conductance[S/cm],vs_flow_conductance_mean[S/cm],vs_flow_conductance_error[S/cm],vs_bulk_conductance[S/cm],vs_bulk_conductance_mean[S/cm],vs_bulk_conductance_error[S/cm],degradation_corr[mOhm],cycle,[mV] in [V]
37,16.11.2020,11:00:54, fem_charge04_galvNi ,5 Zyklen,3.044189,999.0,4.772817,0.007603,4.77647,0.010139,19.842195,19.845479,4.15,0.643635,3.0,0.1,H23m. Nadel,0.0,4.77759459,4.77090861,0.00709958,4.77349459,4.76680861,0.00709958,0.00761061,0.01115469,0.0033193,0.0,2.38294199,2.37782696,0.00250544,198.27017568,197.99270743,0.29463246,198.10002568,197.82255743,0.29463246,0.0,0.0,0.0,19.82701757,19.79927074,0.02946325,19.81000257,19.78225574,0.02946325,0.03158403,0.04629194,0.01377511,9.88920927,9.8679819,0.01039759,5.04362291,5.05072465,0.00752033,5.04795492,5.0550689,0.00753328,3166.15666929,2848.70321274,840.36454504,0.0041,16.0,1000
38,16.11.2020,11:00:57, fem_charge04_galvNi ,5 Zyklen,3.050534,1498.0,7.140271,0.018408,7.143924,0.020944,19.791245,19.785769,4.15,0.644973,3.0,0.1,H23m. Nadel,0.0,4.76653605,4.77090861,0.00709958,4.76243605,4.76680861,0.00709958,0.01228838,0.01115469,0.0033193,0.0,2.37507383,2.37782696,0.00250544,197.81124599,197.99270743,0.29463246,197.64109599,197.82255743,0.29463246,0.0,0.0,0.0,19.7811246,19.79927074,0.02946325,19.7641096,19.78225574,0.02946325,0.0509968,0.04629194,0.01377511,9.8565564,9.8679819,0.01039759,5.05532431,5.05072465,0.00752033,5.05967646,5.0550689,0.00753328,1960.90751533,2848.70321274,840.36454504,0.0041,16.0,1000
39,16.11.2020,11:01:01, fem_charge04_galvNi ,5 Zyklen,3.052804,1998.0,9.497184,0.009514,9.500837,0.01205,19.733971,19.746971,4.15,0.645377,3.0,0.1,H23m. Nadel,0.0,4.75334535,4.77090861,0.00709958,4.74924535,4.76680861,0.00709958,0.00476176,0.01115469,0.0033193,0.0,2.37224179,2.37782696,0.00250544,197.26383183,197.99270743,0.29463246,197.09368183,197.82255743,0.29463246,0.0,0.0,0.0,19.72638318,19.79927074,0.02946325,19.70936818,19.78225574,0.02946325,0.01976131,0.04629194,0.01377511,9.84480344,9.8679819,0.01039759,5.06935301,5.05072465,0.00752033,5.07372936,5.0550689,0.00753328,5060.39292761,2848.70321274,840.36454504,0.0041,16.0,1000
40,16.11.2020,11:01:04, fem_charge04_galvNi ,5 Zyklen,5.055067,499.8,1.911437,0.012215,1.91509,0.014751,15.90161,15.884652,4.15,1.068681,5.0,0.1,H23m. Nadel,0.0,3.82440376,3.80797811,0.00597094,3.82110376,3.80467811,0.00597094,0.02443978,0.01618335,0.00400596,0.0,1.89833199,1.89424738,0.00145876,158.7127561,158.03109141,0.24779404,158.5758061,157.89414141,0.24779404,0.0,0.0,0.0,15.87127561,15.80310914,0.0247794,15.85758061,15.78941414,0.0247794,0.10142507,0.0671609,0.01662472,7.87807777,7.86112662,0.00605387,6.30069079,6.32791531,0.00990427,6.30613222,6.33340393,0.00992144,985.94952877,1818.90211976,446.31375859,0.0033,16.0,1000
41,16.11.2020,11:01:08, fem_charge04_galvNi ,5 Zyklen,5.041631,999.0,3.805122,0.021636,3.808776,0.024173,15.822241,15.868494,4.15,1.065821,5.0,0.1,H23m. Nadel,0.0,3.80893093,3.80797811,0.00597094,3.80563093,3.80467811,0.00597094,0.02165766,0.01618335,0.00400596,0.0,1.89198664,1.89424738,0.00145876,158.07063363,158.03109141,0.24779404,157.93368363,157.89414141,0.24779404,0.0,0.0,0.0,15.80706336,15.80310914,0.0247794,15.79336836,15.78941414,0.0247794,0.08987928,0.0671609,0.01662472,7.85174454,7.86112662,0.00605387,6.32628577,6.32791531,0.00990427,6.33177152,6.33340393,0.00992144,1112.60349217,1818.90211976,446.31375859,0.0033,16.0,1000
42,16.11.2020,11:01:12, fem_charge04_galvNi ,5 Zyklen,5.045224,1499.0,5.697754,0.013532,5.701407,0.016069,15.784416,15.786058,4.15,1.066649,5.0,0.1,H23m. Nadel,0.0,3.80103669,3.80797811,0.00597094,3.79773669,3.80467811,0.00597094,0.00902735,0.01618335,0.00400596,0.0,1.89435467,1.89424738,0.00145876,157.74302268,158.03109141,0.24779404,157.60607268,157.89414141,0.24779404,0.0,0.0,0.0,15.77430227,15.80310914,0.0247794,15.76060727,15.78941414,0.0247794,0.03746351,0.0671609,0.01662472,7.86157188,7.86112662,0.00605387,6.33942461,6.32791531,0.00990427,6.34493318,6.33340393,0.00992144,2669.26410935,1818.90211976,446.31375859,0.0033,16.0,1000
43,16.11.2020,11:01:15, fem_charge04_galvNi ,5 Zyklen,5.050884,1998.0,7.587487,0.019198,7.591141,0.021735,15.767384,15.780932,4.15,1.067859,5.0,0.1,H23m. Nadel,0.0,3.79754104,3.80797811,0.00597094,3.79424104,3.80467811,0.00597094,0.00960861,0.01618335,0.00400596,0.0,1.89231622,1.89424738,0.00145876,157.5979532,158.03109141,0.24779404,157.4610032,157.89414141,0.24779404,0.0,0.0,0.0,15.75979532,15.80310914,0.0247794,15.74610032,15.78941414,0.0247794,0.03987573,0.0671609,0.01662472,7.8531123,7.86112662,0.00605387,6.34526007,6.32791531,0.00990427,6.35077879,6.33340393,0.00992144,2507.79134875,1818.90211976,446.31375859,0.0033,16.0,1000
44,16.11.2020,11:01:18, fem_charge04_galvNi ,5 Zyklen,6.060718,499.8,1.724065,0.012281,1.727718,0.014817,14.345798,14.305864,4.15,1.281231,6.0,0.1,H23m. Nadel,0.0,3.4495098,3.43922866,0.00418366,3.44644314,3.436162,0.00418366,0.02457183,0.01620208,0.00402091,0.0,1.71093565,1.70997996,0.0004471,143.15465686,142.72798953,0.17362205,143.0273902,142.60072286,0.17362205,0.0,0.0,0.0,14.31546569,14.27279895,0.0173622,14.30273902,14.26007229,0.0173622,0.10197309,0.06723862,0.01668679,7.10038297,7.09641683,0.00185547,6.98545211,7.00636533,0.0085206,6.99166781,7.01261835,0.00853581,980.65088299,2029.25971652,771.33809593,0.00306667,16.0,1000
45,16.11.2020,11:01:23, fem_charge04_galvNi ,5 Zyklen,6.059069,999.0,3.437954,0.019396,3.441608,0.021933,14.296969,14.307369,4.15,1.281056,6.0,0.1,H23m. Nadel,0.0,3.4413954,3.43922866,0.00418366,3.43832873,3.436162,0.00418366,0.01941542,0.01620208,0.00402091,0.0,1.70945666,1.70997996,0.0004471,142.81790891,142.72798953,0.17362205,142.69064224,142.60072286,0.17362205,0.0,0.0,0.0,14.28179089,14.27279895,0.0173622,14.26906422,14.26007229,0.0173622,0.08057397,0.06723862,0.01668679,7.09424513,7.09641683,0.00185547,7.00192299,7.00636533,0.0085206,7.00816805,7.01261835,0.00853581,1241.09554324,2029.25971652,771.33809593,0.00306667,16.0,1000
46,16.11.2020,11:01:26, fem_charge04_galvNi ,5 Zyklen,6.056954,1498.0,5.147628,0.022822,5.151281,0.025359,14.270905,14.272,4.15,1.280524,6.0,0.1,H23m. Nadel,0.0,3.43633378,3.43922866,0.00418366,3.43326711,3.436162,0.00418366,0.01523498,0.01620208,0.00402091,0.0,1.70901607,1.70997996,0.0004471,142.6078518,142.72798953,0.17362205,142.48058514,142.60072286,0.17362205,0.0,0.0,0.0,14.26078518,14.27279895,0.0173622,14.24805851,14.26007229,0.0173622,0.06322517,0.06723862,0.01668679,7.09241667,7.09641683,0.00185547,7.01223662,7.00636533,0.0085206,7.01850009,7.01261835,0.00853581,1581.64865227,2029.25971652,771.33809593,0.00306667,16.0,1000
47,16.11.2020,11:01:29, fem_charge04_galvNi ,5 Zyklen,6.051481,1998.0,6.852492,0.011161,6.856145,0.013697,14.240742,14.238553,4.15,1.279278,6.0,0.1,H23m. Nadel,0.0,3.42967568,3.43922866,0.00418366,3.42660901,3.436162,0.00418366,0.00558609,0.01620208,0.00402091,0.0,1.71051146,1.70997996,0.0004471,142.33154054,142.72798953,0.17362205,142.20427387,142.60072286,0.17362205,0.0,0.0,0.0,14.23315405,14.27279895,0.0173622,14.22042739,14.26007229,0.0173622,0.02318226,0.06723862,0.01668679,7.09862257,7.09641683,0.00185547,7.02584962,7.00636533,0.0085206,7.03213745,7.01261835,0.00853581,4313.64378759,2029.25971652,771.33809593,0.00306667,16.0,1000
48,16.11.2020,11:01:32, fem_charge04_galvNi ,5 Zyklen,10.052277,499.8,1.360718,0.012215,1.364371,0.014751,11.328814,11.320062,4.15,2.125163,10.0,0.1,H23m. Nadel,0.0,2.72252501,2.71041566,0.00511124,2.72012501,2.70801566,0.00511124,0.02443978,0.0125221,0.00425981,0.0,1.34784262,1.34774678,0.00087192,112.98478792,112.48224975,0.21211631,112.88518792,112.38264975,0.21211631,0.0,0.0,0.0,11.29847879,11.24822497,0.02121163,11.28851879,11.23826497,0.02121163,0.10142507,0.05196673,0.01767821,5.59354686,5.59314912,0.00361846,8.85074901,8.89038638,0.01675365,8.85855814,8.89826572,0.01678335,985.94952877,2693.7186422,855.099684,0.0024,16.0,1000
49,16.11.2020,11:01:37, fem_charge04_galvNi ,5 Zyklen,10.049555,999.0,2.712381,0.012347,2.716034,0.014883,11.282825,11.274888,4.15,2.124561,10.0,0.1,H23m. Nadel,0.0,2.7150961,2.71041566,0.00511124,2.7126961,2.70801566,0.00511124,0.01235936,0.0125221,0.00425981,0.0,1.35016837,1.34774678,0.00087192,112.67648799,112.48224975,0.21211631,112.57688799,112.38264975,0.21211631,0.0,0.0,0.0,11.2676488,11.24822497,0.02121163,11.2576888,11.23826497,0.02121163,0.05129134,0.05196673,0.01767821,5.60319873,5.59314912,0.00361846,8.874966,8.89038638,0.01675365,8.88281794,8.89826572,0.01678335,1949.64680948,2693.7186422,855.099684,0.0024,16.0,1000
50,16.11.2020,11:01:40, fem_charge04_galvNi ,5 Zyklen,10.040676,1498.0,4.049747,0.012676,4.053401,0.015212,11.229381,11.265885,4.15,2.122746,10.0,0.1,H23m. Nadel,0.0,2.70343591,2.71041566,0.00511124,2.70103591,2.70801566,0.00511124,0.00846195,0.0125221,0.00425981,0.0,1.34628698,1.34774678,0.00087192,112.19259045,112.48224975,0.21211631,112.09299045,112.38264975,0.21211631,0.0,0.0,0.0,11.21925905,11.24822497,0.02121163,11.20929905,11.23826497,0.02121163,0.03511709,0.05196673,0.01767821,5.58709098,5.59314912,0.00361846,8.91324459,8.89038638,0.01675365,8.92116444,8.89826572,0.01678335,2847.6164044,2693.7186422,855.099684,0.0024,16.0,1000
51,16.11.2020,11:01:43, fem_charge04_galvNi ,5 Zyklen,10.047907,1998.0,5.39581,0.009645,5.399464,0.012182,11.215102,11.214281,4.15,2.124229,10.0,0.1,H23m. Nadel,0.0,2.70060561,2.71041566,0.00511124,2.69820561,2.70801566,0.00511124,0.00482733,0.0125221,0.00425981,0.0,1.34668914,1.34774678,0.00087192,112.07513263,112.48224975,0.21211631,111.97553263,112.38264975,0.21211631,0.0,0.0,0.0,11.20751326,11.24822497,0.02121163,11.19755326,11.23826497,0.02121163,0.02003341,0.05196673,0.01767821,5.58875993,5.59314912,0.00361846,8.92258592,8.89038638,0.01675365,8.93052238,8.89826572,0.01678335,4991.66182615,2693.7186422,855.099684,0.0024,16.0,1000
52,16.11.2020,11:01:47, fem_charge04_galvNi ,5 Zyklen,12.045662,499.8,1.235079,0.005297,1.238732,0.007834,10.285589,10.311847,4.15,2.546564,12.0,0.1,H23m. Nadel,0.0,2.47114646,2.46234273,0.00365303,2.46894646,2.46014273,0.00365303,0.01059824,0.00914665,0.00185163,0.0,1.22917411,1.22549804,0.00125658,102.55257803,102.18722342,0.15160085,102.46127803,102.09592342,0.15160085,0.0,0.0,0.0,10.2552578,10.21872234,0.01516008,10.2461278,10.20959234,0.01516008,0.04398269,0.03795859,0.00768426,5.10107256,5.08581687,0.00521482,9.75109567,9.78602378,0.01450801,9.75978457,9.79477512,0.01453396,2273.62157711,2982.05589595,584.63044074,0.0022,16.0,1000
53,16.11.2020,11:01:51, fem_charge04_galvNi ,5 Zyklen,12.044682,999.0,2.463078,0.013664,2.466732,0.016201,10.247183,10.277015,4.15,2.546399,12.0,0.1,H23m. Nadel,0.0,2.46554354,2.46234273,0.00365303,2.46334354,2.46014273,0.00365303,0.01367768,0.00914665,0.00185163,0.0,1.22483293,1.22549804,0.00125658,102.32005706,102.18722342,0.15160085,102.22875706,102.09592342,0.15160085,0.0,0.0,0.0,10.23200571,10.21872234,0.01516008,10.22287571,10.20959234,0.01516008,0.05676236,0.03795859,0.00768426,5.08305667,5.08581687,0.00521482,9.77325491,9.78602378,0.01450801,9.78198336,9.79477512,0.01453396,1761.7307638,2982.05589595,584.63044074,0.0022,16.0,1000
54,16.11.2020,11:01:54, fem_charge04_galvNi ,5 Zyklen,12.045071,1498.0,3.680207,0.008394,3.683861,0.01093,10.205622,10.200877,4.15,2.546357,12.0,0.1,H23m. Nadel,0.0,2.456747,2.46234273,0.00365303,2.454547,2.46014273,0.00365303,0.00560347,0.00914665,0.00185163,0.0,1.22447176,1.22549804,0.00125658,101.95500033,102.18722342,0.15160085,101.86370033,102.09592342,0.15160085,0.0,0.0,0.0,10.19550003,10.21872234,0.01516008,10.18637003,10.20959234,0.01516008,0.02325441,0.03795859,0.00768426,5.08155781,5.08581687,0.00521482,9.80824871,9.78602378,0.01450801,9.8170398,9.79477512,0.01453396,4300.26036957,2982.05589595,584.63044074,0.0022,16.0,1000
55,16.11.2020,11:01:58, fem_charge04_galvNi ,5 Zyklen,12.039768,1998.0,4.906956,0.013401,4.910609,0.015937,10.199713,10.190819,4.15,2.545321,12.0,0.1,H23m. Nadel,0.0,2.45593393,2.46234273,0.00365303,2.45373393,2.46014273,0.00365303,0.00670721,0.00914665,0.00185163,0.0,1.22351336,1.22549804,0.00125658,101.92125826,102.18722342,0.15160085,101.82995826,102.09592342,0.15160085,0.0,0.0,0.0,10.19212583,10.21872234,0.01516008,10.18299583,10.20959234,0.01516008,0.02783491,0.03795859,0.00768426,5.07758046,5.08581687,0.00521482,9.81149583,9.78602378,0.01450801,9.82029274,9.79477512,0.01453396,3592.61087331,2982.05589595,584.63044074,0.0022,16.0,1000
56,16.11.2020,11:02:01, fem_charge04_galvNi ,5 Zyklen,14.997131,499.8,1.107463,0.004111,1.111116,0.006648,9.225952,9.289957,4.15,3.170826,15.0,0.1,H23m. Nadel,0.0,2.21581232,2.20384107,0.00441002,2.21381232,2.20184107,0.00441002,0.00822529,0.01084506,0.00446385,0.0,1.10279352,1.09549801,0.0027734,91.95621148,91.45940441,0.18301565,91.87321148,91.37640441,0.18301565,0.0,0.0,0.0,9.19562115,9.14594044,0.01830156,9.18732115,9.13764044,0.01830156,0.03413495,0.04500698,0.01852497,4.5765931,4.54631673,0.0115096,10.87474118,10.9339438,0.02183353,10.88456563,10.94387567,0.02187317,2929.54840525,3164.24754077,799.04393379,0.002,16.0,1000
57,16.11.2020,11:02:05, fem_charge04_galvNi ,5 Zyklen,15.02094,999.0,2.202707,0.024074,2.206361,0.02661,9.165562,9.160636,4.15,3.17559,15.0,0.1,H23m. Nadel,0.0,2.20491191,2.20384107,0.00441002,2.20291191,2.20184107,0.00441002,0.0240981,0.01084506,0.00446385,0.0,1.08940691,1.09549801,0.0027734,91.50384434,91.45940441,0.18301565,91.42084434,91.37640441,0.18301565,0.0,0.0,0.0,9.15038443,9.14594044,0.01830156,9.14208443,9.13764044,0.01830156,0.10000711,0.04500698,0.01852497,4.52103866,4.54631673,0.0115096,10.92850259,10.9339438,0.02183353,10.93842446,10.94387567,0.02187317,999.92893398,3164.24754077,799.04393379,0.002,16.0,1000
58,16.11.2020,11:02:09, fem_charge04_galvNi ,5 Zyklen,15.040674,1498.0,3.29367,0.007998,3.297323,0.010535,9.134773,9.150835,4.15,3.179729,15.0,0.1,H23m. Nadel,0.0,2.19871162,2.20384107,0.00441002,2.19671162,2.20184107,0.00441002,0.00533912,0.01084506,0.00446385,0.0,1.09568625,1.09549801,0.0027734,91.24653204,91.45940441,0.18301565,91.16353204,91.37640441,0.18301565,0.0,0.0,0.0,9.1246532,9.14594044,0.01830156,9.1163532,9.13764044,0.01830156,0.02215734,0.04500698,0.01852497,4.54709793,4.54631673,0.0115096,10.95932062,10.9339438,0.02183353,10.96929855,10.94387567,0.02187317,4513.17648689,3164.24754077,799.04393379,0.002,16.0,1000
59,16.11.2020,11:02:12, fem_charge04_galvNi ,5 Zyklen,15.042043,1998.0,4.387465,0.011424,4.391119,0.013961,9.120692,9.111797,4.15,3.179999,15.0,0.1,H23m. Nadel,0.0,2.19592843,2.20384107,0.00441002,2.19392843,2.20184107,0.00441002,0.00571772,0.01084506,0.00446385,0.0,1.09410536,1.09549801,0.0027734,91.13102978,91.45940441,0.18301565,91.04802978,91.37640441,0.18301565,0.0,0.0,0.0,9.11310298,9.14594044,0.01830156,9.10480298,9.13764044,0.01830156,0.02372853,0.04500698,0.01852497,4.54053722,4.54631673,0.0115096,10.9732108,10.9339438,0.02183353,10.98321405,10.94387567,0.02187317,4214.33633694,3164.24754077,799.04393379,0.002,16.0,1000
60,16.11.2020,11:02:15, fem_charge04_galvNi ,5 Zyklen,20.036414,499.8,0.963969,0.007998,0.967622,0.010535,8.034476,7.998371,4.15,4.236042,20.0,0.1,H23m. Nadel,0.0,1.92870948,1.91454339,0.00519585,1.92700115,1.91283506,0.00519585,0.0160024,0.01261383,0.0018989,0.0,0.95549937,0.95011061,0.00182519,80.04144358,79.45355075,0.21562769,79.97054774,79.38265492,0.21562769,0.0,0.0,0.0,8.00414436,7.94535508,0.02156277,7.99705477,7.93826549,0.02156277,0.06640996,0.0523474,0.00788045,3.96532241,3.94295905,0.00757455,12.49352779,12.58624729,0.03406809,12.50460361,12.59748843,0.03412889,1505.79813628,2090.00344216,404.01086489,0.00170833,16.0,1000
61,16.11.2020,11:02:20, fem_charge04_galvNi ,5 Zyklen,20.038747,999.0,1.912623,0.014652,1.916276,0.017189,7.960507,7.97556,4.15,4.236427,20.0,0.1,H23m. Nadel,0.0,1.91453754,1.91454339,0.00519585,1.9128292,1.91283506,0.00519585,0.01466667,0.01261383,0.0018989,0.0,0.94908127,0.95011061,0.00182519,79.45330781,79.45355075,0.21562769,79.38241197,79.38265492,0.21562769,0.0,0.0,0.0,7.94533078,7.94535508,0.02156277,7.9382412,7.93826549,0.02156277,0.06086667,0.0523474,0.00788045,3.93868727,3.94295905,0.00757455,12.58600841,12.58624729,0.03406809,12.59724888,12.59748843,0.03412889,1642.93537788,2090.00344216,404.01086489,0.00170833,16.0,1000
62,16.11.2020,11:02:23, fem_charge04_galvNi ,5 Zyklen,20.039633,1498.0,2.862463,0.018605,2.866116,0.021142,7.940176,7.916813,4.15,4.236555,20.0,0.1,H23m. Nadel,0.0,1.91085648,1.91454339,0.00519585,1.90914814,1.91283506,0.00519585,0.01241989,0.01261383,0.0018989,0.0,0.94836412,0.95011061,0.00182519,79.30054372,79.45355075,0.21562769,79.22964789,79.38265492,0.21562769,0.0,0.0,0.0,7.93005437,7.94535508,0.02156277,7.92296479,7.93826549,0.02156277,0.05154256,0.0523474,0.00788045,3.93571112,3.94295905,0.00757455,12.61025402,12.58624729,0.03406809,12.62153785,12.59748843,0.03412889,1940.14434519,2090.00344216,404.01086489,0.00170833,16.0,1000
63,16.11.2020,11:02:26, fem_charge04_galvNi ,5 Zyklen,20.036974,1998.0,3.804332,0.014718,3.807985,0.017255,7.909478,7.916321,4.15,4.236193,20.0,0.1,H23m. Nadel,0.0,1.90407007,1.91454339,0.00519585,1.90236174,1.91283506,0.00519585,0.00736637,0.01261383,0.0018989,0.0,0.94749769,0.95011061,0.00182519,79.01890791,79.45355075,0.21562769,78.94801207,79.38265492,0.21562769,0.0,0.0,0.0,7.90189079,7.94535508,0.02156277,7.89480121,7.93826549,0.02156277,0.03057042,0.0523474,0.00788045,3.93211539,3.94295905,0.00757455,12.65519895,12.58624729,0.03406809,12.6665634,12.59748843,0.03412889,3271.13590931,2090.00344216,404.01086489,0.00170833,16.0,1000
64,16.11.2020,11:02:36, fem_charge04_galvNi ,5 Zyklen,2.069845,499.8,2.938031,0.004704,2.941685,0.007241,24.425753,24.416453,4.15,0.437588,2.0,0.1,H23m. Nadel,0.0,5.87841337,5.81554152,0.02313402,5.87351337,5.81064152,0.02313402,0.00941176,0.01236715,0.00359614,0.0,2.9320508,2.89913719,0.01164115,243.95415466,241.34497307,0.96006201,243.75080466,241.14162307,0.96006201,0.0,0.0,0.0,24.39541547,24.13449731,0.0960062,24.37508047,24.11416231,0.0960062,0.03905882,0.05132366,0.01492397,12.16801082,12.03141932,0.04831079,4.09913084,4.14364246,0.01641515,4.10255056,4.14713704,0.01644279,2560.24096386,2528.27282521,738.57906121,0.0049,17.0,1000
65,16.11.2020,11:02:41, fem_charge04_galvNi ,5 Zyklen,2.067621,999.0,5.814763,0.022163,5.818416,0.0247,24.170597,24.13666,4.15,0.437118,2.0,0.1,H23m. Nadel,0.0,5.82058358,5.81554152,0.02313402,5.81568358,5.81064152,0.02313402,0.02218519,0.01236715,0.00359614,0.0,2.8967492,2.89913719,0.01164115,241.55421872,241.34497307,0.96006201,241.35086872,241.14162307,0.96006201,0.0,0.0,0.0,24.15542187,24.13449731,0.0960062,24.13508687,24.11416231,0.0960062,0.09206852,0.05132366,0.01492397,12.02150918,12.03141932,0.04831079,4.13985732,4.14364246,0.01641515,4.14334535,4.14713704,0.01644279,1086.14759539,2528.27282521,738.57906121,0.0049,17.0,1000
66,16.11.2020,11:02:44, fem_charge04_galvNi ,5 Zyklen,2.06997,1498.0,8.673246,0.007932,8.676899,0.010469,24.038138,24.046899,4.15,0.437615,2.0,0.1,H23m. Nadel,0.0,5.78988385,5.81554152,0.02313402,5.78498385,5.81064152,0.02313402,0.00529506,0.01236715,0.00359614,0.0,2.88984439,2.89913719,0.01164115,240.28017957,241.34497307,0.96006201,240.07682957,241.14162307,0.96006201,0.0,0.0,0.0,24.02801796,24.13449731,0.0960062,24.00768296,24.11416231,0.0960062,0.0219745,0.05132366,0.01492397,11.99285423,12.03141932,0.04831079,4.16180811,4.14364246,0.01641515,4.16533325,4.14713704,0.01644279,4550.72939261,2528.27282521,738.57906121,0.0049,17.0,1000
67,16.11.2020,11:02:47, fem_charge04_galvNi ,5 Zyklen,2.067466,1998.0,11.535024,0.025128,11.538678,0.027664,23.966723,23.978081,4.15,0.437118,2.0,0.1,H23m. Nadel,0.0,5.77328529,5.81554152,0.02313402,5.76838529,5.81064152,0.02313402,0.01257658,0.01236715,0.00359614,0.0,2.87790435,2.89913719,0.01164115,239.59133934,241.34497307,0.96006201,239.38798934,241.14162307,0.96006201,0.0,0.0,0.0,23.95913393,24.13449731,0.0960062,23.93879893,24.11416231,0.0960062,0.05219279,0.05132366,0.01492397,11.94330307,12.03141932,0.04831079,4.17377357,4.14364246,0.01641515,4.17731902,4.14713704,0.01644279,1915.97334898,2528.27282521,738.57906121,0.0049,17.0,1000
68,16.11.2020,11:02:51, fem_charge04_galvNi ,5 Zyklen,3.050441,499.8,2.379406,0.021966,2.38306,0.024502,19.787311,19.797705,4.15,0.644963,3.0,0.1,H23m. Nadel,0.0,4.76071629,4.74131513,0.0074014,4.75661629,4.73721513,0.0074014,0.04394958,0.01820995,0.00918317,0.0,2.35633335,2.35950259,0.00150472,197.56972589,196.76457805,0.30715828,197.39957589,196.59442805,0.30715828,0.0,0.0,0.0,19.75697259,19.67645781,0.03071583,19.73995759,19.65944281,0.03071583,0.18239076,0.0755713,0.03811014,9.77878342,9.79193575,0.0062446,5.06150421,5.08225268,0.00792611,5.06586701,5.08665137,0.00793983,548.27339953,2941.71587547,1242.49141032,0.0041,17.0,1000
69,16.11.2020,11:02:55, fem_charge04_galvNi ,5 Zyklen,3.060549,999.0,4.73757,0.018803,4.741223,0.02134,19.695771,19.699329,4.15,0.647103,3.0,0.1,H23m. Nadel,0.0,4.74231231,4.74131513,0.0074014,4.73821231,4.73721513,0.0074014,0.01882182,0.01820995,0.00918317,0.0,2.35969525,2.35950259,0.00150472,196.80596096,196.76457805,0.30715828,196.63581096,196.59442805,0.30715828,0.0,0.0,0.0,19.6805961,19.67645781,0.03071583,19.6635811,19.65944281,0.03071583,0.07811056,0.0755713,0.03811014,9.79273527,9.79193575,0.0062446,5.08114691,5.08225268,0.00792611,5.08554365,5.08665137,0.00793983,1280.23661951,2941.71587547,1242.49141032,0.0041,17.0,1000
70,16.11.2020,11:02:58, fem_charge04_galvNi ,5 Zyklen,3.066925,1498.0,7.096195,0.008987,7.099848,0.011523,19.669138,19.631904,4.15,0.648385,3.0,0.1,H23m. Nadel,0.0,4.73711282,4.74131513,0.0074014,4.73301282,4.73721513,0.0074014,0.00599933,0.01820995,0.00918317,0.0,2.36350674,2.35950259,0.00150472,196.59018191,196.76457805,0.30715828,196.42003191,196.59442805,0.30715828,0.0,0.0,0.0,19.65901819,19.67645781,0.03071583,19.64200319,19.65944281,0.03071583,0.02489723,0.0755713,0.03811014,9.80855298,9.79193575,0.0062446,5.08672402,5.08225268,0.00792611,5.09113042,5.08665137,0.00793983,4016.51113188,2941.71587547,1242.49141032,0.0041,17.0,1000
71,16.11.2020,11:03:02, fem_charge04_galvNi ,5 Zyklen,3.065805,1998.0,9.440788,0.00813,9.444441,0.010667,19.616832,19.596852,4.15,0.648148,3.0,0.1,H23m. Nadel,0.0,4.72511912,4.74131513,0.0074014,4.72101912,4.73721513,0.0074014,0.00406907,0.01820995,0.00918317,0.0,2.35847503,2.35950259,0.00150472,196.09244344,196.76457805,0.30715828,195.92229344,196.59442805,0.30715828,0.0,0.0,0.0,19.60924434,19.67645781,0.03071583,19.59222934,19.65944281,0.03071583,0.01688664,0.0755713,0.03811014,9.78767135,9.79193575,0.0062446,5.09963557,5.08225268,0.00792611,5.10406438,5.08665137,0.00793983,5921.84235095,2941.71587547,1242.49141032,0.0041,17.0,1000
72,16.11.2020,11:03:05, fem_charge04_galvNi ,5 Zyklen,5.045099,499.8,1.916378,0.012676,1.920032,0.015147,15.942639,15.812441,4.15,1.06656,5.0,0.1,H23m. Nadel,0.0,3.83428972,3.80593388,0.0099627,3.83098972,3.80263388,0.0099627,0.02536214,0.01400324,0.00384312,0.0,1.90281379,1.89431532,0.00321281,159.12302321,157.9462561,0.41345194,158.98607321,157.8093061,0.41345194,0.0,0.0,0.0,15.91230232,15.79462561,0.04134519,15.89860732,15.78093061,0.04134519,0.1052529,0.05811344,0.01594896,7.89667721,7.86140858,0.01333317,6.28444571,6.33139718,0.01651196,6.2898591,6.33689192,0.01654058,950.09257605,2034.96059371,390.85285212,0.0033,17.0,1000
73,16.11.2020,11:03:09, fem_charge04_galvNi ,5 Zyklen,5.055238,999.0,3.800576,0.009843,3.80423,0.01238,15.803356,15.780914,4.15,1.068737,5.0,0.1,H23m. Nadel,0.0,3.80438038,3.80593388,0.0099627,3.80108038,3.80263388,0.0099627,0.00985285,0.01400324,0.00384312,0.0,1.89561376,1.89431532,0.00321281,157.88178579,157.9462561,0.41345194,157.74483579,157.8093061,0.41345194,0.0,0.0,0.0,15.78817858,15.79462561,0.04134519,15.77448358,15.78093061,0.04134519,0.04088934,0.05811344,0.01594896,7.86679712,7.86140858,0.01333317,6.33385286,6.33139718,0.01651196,6.33935174,6.33689192,0.01654058,2445.6252318,2034.96059371,390.85285212,0.0033,17.0,1000
74,16.11.2020,11:03:13, fem_charge04_galvNi ,5 Zyklen,5.057104,1498.0,5.686554,0.017947,5.690207,0.020483,15.763925,15.751331,4.15,1.069089,5.0,0.1,H23m. Nadel,0.0,3.79609746,3.80593388,0.0099627,3.79279746,3.80263388,0.0099627,0.01198064,0.01400324,0.00384312,0.0,1.89040841,1.89431532,0.00321281,157.53804473,157.9462561,0.41345194,157.40109473,157.8093061,0.41345194,0.0,0.0,0.0,15.75380447,15.79462561,0.04134519,15.74010947,15.78093061,0.04134519,0.04971966,0.05811344,0.01594896,7.84519491,7.86140858,0.01333317,6.34767304,6.33139718,0.01651196,6.35319597,6.33689192,0.01654058,2011.27684528,2034.96059371,390.85285212,0.0033,17.0,1000
75,16.11.2020,11:03:16, fem_charge04_galvNi ,5 Zyklen,5.057866,1998.0,7.570358,0.017617,7.574011,0.020154,15.731804,15.728246,4.15,1.069279,5.0,0.1,H23m. Nadel,0.0,3.78896797,3.80593388,0.0099627,3.78566797,3.80263388,0.0099627,0.00881732,0.01400324,0.00384312,0.0,1.88842533,1.89431532,0.00321281,157.24217067,157.9462561,0.41345194,157.10522067,157.8093061,0.41345194,0.0,0.0,0.0,15.72421707,15.79462561,0.04134519,15.71052207,15.78093061,0.04134519,0.03659187,0.05811344,0.01594896,7.8369651,7.86140858,0.01333317,6.35961712,6.33139718,0.01651196,6.36516085,6.33689192,0.01654058,2732.8477217,2034.96059371,390.85285212,0.0033,17.0,1000
76,16.11.2020,11:03:19, fem_charge04_galvNi ,5 Zyklen,6.059925,499.8,1.722549,0.01597,1.726203,0.018507,14.333216,14.366039,4.15,1.281135,6.0,0.1,H23m. Nadel,0.0,3.44647659,3.43371324,0.00463672,3.44340992,3.43064658,0.00463672,0.03195278,0.01581032,0.00553991,0.0,1.70572857,1.70741813,0.00064533,143.02877851,142.49909953,0.19242402,142.90151184,142.37183287,0.19242402,0.0,0.0,0.0,14.30287785,14.24990995,0.0192424,14.29015118,14.23718329,0.0192424,0.13260404,0.06561283,0.02299064,7.07877357,7.08578523,0.00267811,6.99159995,7.01762654,0.00946249,6.99782659,7.02389969,0.0094794,754.12482742,2063.47931653,576.27178211,0.00306667,17.0,1000
77,16.11.2020,11:03:24, fem_charge04_galvNi ,5 Zyklen,6.057841,999.0,3.430246,0.012874,3.433899,0.01541,14.264947,14.254273,4.15,1.280787,6.0,0.1,H23m. Nadel,0.0,3.43367968,3.43371324,0.00463672,3.43061301,3.43064658,0.00463672,0.01288689,0.01581032,0.00553991,0.0,1.70886306,1.70741813,0.00064533,142.49770671,142.49909953,0.19242402,142.37044004,142.37183287,0.19242402,0.0,0.0,0.0,14.24977067,14.24990995,0.0192424,14.237044,14.23718329,0.0192424,0.05348058,0.06561283,0.02299064,7.09178171,7.08578523,0.00267811,7.0176568,7.01762654,0.00946249,7.02392997,7.02389969,0.0094794,1869.83759178,2063.47931653,576.27178211,0.00306667,17.0,1000
78,16.11.2020,11:03:27, fem_charge04_galvNi ,5 Zyklen,6.055493,1498.0,5.13814,0.01742,5.141794,0.019956,14.244622,14.267072,4.15,1.280136,6.0,0.1,H23m. Nadel,0.0,3.43,3.43371324,0.00463672,3.42693333,3.43064658,0.00463672,0.01162884,0.01581032,0.00553991,0.0,1.70765225,1.70741813,0.00064533,142.345,142.49909953,0.19242402,142.21773333,142.37183287,0.19242402,0.0,0.0,0.0,14.2345,14.24990995,0.0192424,14.22177333,14.23718329,0.0192424,0.04825968,0.06561283,0.02299064,7.08675683,7.08578523,0.00267811,7.02518529,7.01762654,0.00946249,7.03147193,7.02389969,0.0094794,2072.12316545,2063.47931653,576.27178211,0.00306667,17.0,1000
79,16.11.2020,11:03:30, fem_charge04_galvNi ,5 Zyklen,6.053456,1998.0,6.842544,0.013532,6.846197,0.016069,14.220079,14.229932,4.15,1.279702,6.0,0.1,H23m. Nadel,0.0,3.4246967,3.43371324,0.00463672,3.42163003,3.43064658,0.00463672,0.00677277,0.01581032,0.00553991,0.0,1.70742863,1.70741813,0.00064533,142.12491291,142.49909953,0.19242402,141.99764625,142.37183287,0.19242402,0.0,0.0,0.0,14.21249129,14.24990995,0.0192424,14.19976462,14.23718329,0.0192424,0.02810701,0.06561283,0.02299064,7.08582881,7.08578523,0.00267811,7.03606412,7.01762654,0.00946249,7.04237025,7.02389969,0.0094794,3557.83168144,2063.47931653,576.27178211,0.00306667,17.0,1000
80,16.11.2020,11:03:33, fem_charge04_galvNi ,5 Zyklen,10.050861,499.8,1.355118,0.014191,1.358771,0.016728,11.282315,11.335379,4.15,2.124765,10.0,0.1,H23m. Nadel,0.0,2.71132053,2.70195065,0.0039842,2.70892053,2.69955065,0.0039842,0.02839336,0.01468678,0.00483932,0.0,1.34026359,1.34243194,0.0012688,112.51980192,112.13095205,0.16534437,112.42020192,112.03135205,0.16534437,0.0,0.0,0.0,11.25198019,11.2130952,0.01653444,11.24202019,11.2031352,0.01653444,0.11783243,0.06095013,0.02008318,5.56209388,5.57109254,0.0052655,8.88732457,8.91820237,0.01314794,8.8951984,8.92613108,0.01317132,848.6627788,2227.22870258,673.63837225,0.0024,17.0,1000
81,16.11.2020,11:03:38, fem_charge04_galvNi ,5 Zyklen,10.036337,999.0,2.702432,0.010699,2.706086,0.013236,11.241498,11.263393,4.15,2.121833,10.0,0.1,H23m. Nadel,0.0,2.70513714,2.70195065,0.0039842,2.70273714,2.69955065,0.0039842,0.01070971,0.01468678,0.00483932,0.0,1.34601371,1.34243194,0.0012688,112.26319119,112.13095205,0.16534437,112.16359119,112.03135205,0.16534437,0.0,0.0,0.0,11.22631912,11.2130952,0.01653444,11.21635912,11.2031352,0.01653444,0.0444453,0.06095013,0.02008318,5.58595691,5.57109254,0.0052655,8.90763918,8.91820237,0.01314794,8.91554906,8.92613108,0.01317132,2249.9569265,2227.22870258,673.63837225,0.0024,17.0,1000
82,16.11.2020,11:03:41, fem_charge04_galvNi ,5 Zyklen,10.031143,1498.0,4.042039,0.020516,4.045692,0.023053,11.208026,11.216239,4.15,2.120669,10.0,0.1,H23m. Nadel,0.0,2.69829039,2.70195065,0.0039842,2.69589039,2.69955065,0.0039842,0.01369559,0.01468678,0.00483932,0.0,1.3410974,1.34243194,0.0012688,111.97905107,112.13095205,0.16534437,111.87945107,112.03135205,0.16534437,0.0,0.0,0.0,11.19790511,11.2130952,0.01653444,11.18794511,11.2031352,0.01653444,0.05683672,0.06095013,0.02008318,5.5655542,5.57109254,0.0052655,8.93024178,8.91820237,0.01314794,8.93819187,8.92613108,0.01317132,1759.42608414,2227.22870258,673.63837225,0.0024,17.0,1000
83,16.11.2020,11:03:44, fem_charge04_galvNi ,5 Zyklen,10.036943,1998.0,5.380723,0.011885,5.384376,0.014422,11.183765,11.210039,4.15,2.121898,10.0,0.1,H23m. Nadel,0.0,2.69305455,2.70195065,0.0039842,2.69065455,2.69955065,0.0039842,0.00594845,0.01468678,0.00483932,0.0,1.34235305,1.34243194,0.0012688,111.76176401,112.13095205,0.16534437,111.66216401,112.03135205,0.16534437,0.0,0.0,0.0,11.1761764,11.2130952,0.01653444,11.1662164,11.2031352,0.01653444,0.02468606,0.06095013,0.02008318,5.57076517,5.57109254,0.0052655,8.94760394,8.91820237,0.01314794,8.95558499,8.92613108,0.01317132,4050.86902089,2227.22870258,673.63837225,0.0024,17.0,1000
84,16.11.2020,11:03:48, fem_charge04_galvNi ,5 Zyklen,12.040592,499.8,1.234354,0.01518,1.238007,0.017716,10.279572,10.332635,4.15,2.545558,12.0,0.1,H23m. Nadel,0.0,2.46969588,2.46126715,0.00392114,2.46749588,2.45906715,0.00392114,0.03037215,0.01566312,0.0051463,0.0,1.21856186,1.22170201,0.00120311,102.49237895,102.1425866,0.1627271,102.40107895,102.0512866,0.1627271,0.0,0.0,0.0,10.2492379,10.21425866,0.01627271,10.2401079,10.20512866,0.01627271,0.12604442,0.06500197,0.02135713,5.05703174,5.07006335,0.00499289,9.756823,9.7903103,0.01560432,9.7655221,9.79906932,0.01563226,793.37111291,2028.3409944,541.93882788,0.0022,17.0,1000
85,16.11.2020,11:03:52, fem_charge04_galvNi ,5 Zyklen,12.04602,998.0,2.460311,0.014784,2.463964,0.017321,10.245945,10.239917,4.15,2.546679,12.0,0.1,H23m. Nadel,0.0,2.46524148,2.46126715,0.00392114,2.46304148,2.45906715,0.00392114,0.01481363,0.01566312,0.0051463,0.0,1.22411393,1.22170201,0.00120311,102.30752154,102.1425866,0.1627271,102.21622154,102.0512866,0.1627271,0.0,0.0,0.0,10.23075215,10.21425866,0.01627271,10.22162215,10.20512866,0.01627271,0.06147655,0.06500197,0.02135713,5.0800728,5.07006335,0.00499289,9.77445241,9.7903103,0.01560432,9.78318299,9.79906932,0.01563226,1626.63641579,2028.3409944,541.93882788,0.0022,17.0,1000
86,16.11.2020,11:03:55, fem_charge04_galvNi ,5 Zyklen,12.045755,1498.0,3.682513,0.015377,3.686167,0.017914,10.21201,10.176054,4.15,2.546504,12.0,0.1,H23m. Nadel,0.0,2.45828638,2.46126715,0.00392114,2.45608638,2.45906715,0.00392114,0.01026502,0.01566312,0.0051463,0.0,1.22291068,1.22170201,0.00120311,102.01888485,102.1425866,0.1627271,101.92758485,102.0512866,0.1627271,0.0,0.0,0.0,10.20188848,10.21425866,0.01627271,10.19275848,10.20512866,0.01627271,0.04259983,0.06500197,0.02135713,5.07507933,5.07006335,0.00499289,9.80210675,9.7903103,0.01560432,9.81088683,9.79906932,0.01563226,2347.42703662,2028.3409944,541.93882788,0.0022,17.0,1000
87,16.11.2020,11:03:59, fem_charge04_galvNi ,5 Zyklen,12.04448,1998.0,4.898786,0.014389,4.902439,0.016925,10.182745,10.201082,4.15,2.546271,12.0,0.1,H23m. Nadel,0.0,2.45184484,2.46126715,0.00392114,2.44964484,2.45906715,0.00392114,0.0072017,0.01566312,0.0051463,0.0,1.22122157,1.22170201,0.00120311,101.75156106,102.1425866,0.1627271,101.66026106,102.0512866,0.1627271,0.0,0.0,0.0,10.17515611,10.21425866,0.01627271,10.16602611,10.20512866,0.01627271,0.02988706,0.06500197,0.02135713,5.06806952,5.07006335,0.00499289,9.82785905,9.7903103,0.01560432,9.83668534,9.79906932,0.01563226,3345.92941228,2028.3409944,541.93882788,0.0022,17.0,1000
88,16.11.2020,11:04:02, fem_charge04_galvNi ,5 Zyklen,15.006959,499.8,1.114973,0.007142,1.118627,0.009678,9.288316,9.254946,4.15,3.172746,15.0,0.1,H23m. Nadel,0.0,2.23083834,2.20814454,0.00799353,2.22883834,2.20614454,0.00799353,0.01428972,0.01028782,0.00293765,0.0,1.10727431,1.09792836,0.0032913,92.57979092,91.63799849,0.33173136,92.49679092,91.55499849,0.33173136,0.0,0.0,0.0,9.25797909,9.16379985,0.03317314,9.24967909,9.15549985,0.03317314,0.05930232,0.04269446,0.01219124,4.59518839,4.5564027,0.0136589,10.80149339,10.91293062,0.03930933,10.81118588,10.92282461,0.03938046,1686.27464211,3199.02628849,1049.39580621,0.002,17.0,1000
89,16.11.2020,11:04:06, fem_charge04_galvNi ,5 Zyklen,15.003491,998.0,2.202048,0.016168,2.205702,0.018704,9.172006,9.146528,4.15,3.171813,15.0,0.1,H23m. Nadel,0.0,2.20646092,2.20814454,0.00799353,2.20446092,2.20614454,0.00799353,0.0162004,0.01028782,0.00293765,0.0,1.09413026,1.09792836,0.0032913,91.56812826,91.63799849,0.33173136,91.48512826,91.55499849,0.33173136,0.0,0.0,0.0,9.15681283,9.16379985,0.03317314,9.14851283,9.15549985,0.03317314,0.06723166,0.04269446,0.01219124,4.54064058,4.5564027,0.0136589,10.92083041,10.91293062,0.03930933,10.93073835,10.92282461,0.03938046,1487.39440692,3199.02628849,1049.39580621,0.002,17.0,1000
90,16.11.2020,11:04:10, fem_charge04_galvNi ,5 Zyklen,14.999355,1498.0,3.297689,0.006022,3.301342,0.008558,9.145907,9.124917,4.15,3.171024,15.0,0.1,H23m. Nadel,0.0,2.20139453,2.20814454,0.00799353,2.19939453,2.20614454,0.00799353,0.00402003,0.01028782,0.00293765,0.0,1.09768725,1.09792836,0.0032913,91.35787283,91.63799849,0.33173136,91.27487283,91.55499849,0.33173136,0.0,0.0,0.0,9.13578728,9.16379985,0.03317314,9.12748728,9.15549985,0.03317314,0.01668311,0.04269446,0.01219124,4.55540209,4.5564027,0.0136589,10.94596414,10.91293062,0.03930933,10.95591776,10.92282461,0.03938046,5994.08594191,3199.02628849,1049.39580621,0.002,17.0,1000
91,16.11.2020,11:04:13, fem_charge04_galvNi ,5 Zyklen,15.014968,1998.0,4.383381,0.013269,4.387034,0.015805,9.112208,9.126713,4.15,3.17443,15.0,0.1,H23m. Nadel,0.0,2.19388438,2.20814454,0.00799353,2.19188438,2.20614454,0.00799353,0.00664114,0.01028782,0.00293765,0.0,1.09262162,1.09792836,0.0032913,91.04620195,91.63799849,0.33173136,90.96320195,91.55499849,0.33173136,0.0,0.0,0.0,9.1046202,9.16379985,0.03317314,9.0963202,9.15549985,0.03317314,0.02756074,0.04269446,0.01219124,4.53437973,4.5564027,0.0136589,10.98343455,10.91293062,0.03930933,10.99345646,10.92282461,0.03938046,3628.35016303,3199.02628849,1049.39580621,0.002,17.0,1000
92,16.11.2020,11:04:16, fem_charge04_galvNi ,5 Zyklen,20.035994,499.8,0.966999,0.009711,0.970653,0.012248,8.05964,7.9929,4.15,4.235855,20.0,0.1,H23m. Nadel,0.0,1.93477191,1.91404461,0.00714838,1.93306358,1.91233628,0.00714838,0.01942977,0.00932812,0.00394882,0.0,0.9568169,0.95150408,0.00229762,80.29303421,79.43285139,0.2966578,80.22213838,79.36195556,0.2966578,0.0,0.0,0.0,8.02930342,7.94328514,0.02966578,8.02221384,7.93619556,0.02966578,0.08063355,0.0387117,0.01638761,3.97079014,3.94874193,0.00953512,12.45438051,12.5897733,0.04673389,12.46538699,12.60102096,0.04681717,1240.17850829,5682.96897905,2968.85967219,0.00170833,17.0,1000
93,16.11.2020,11:04:21, fem_charge04_galvNi ,5 Zyklen,20.038374,998.0,1.908472,0.004638,1.912126,0.007175,7.951224,7.962456,4.15,4.236289,20.0,0.1,H23m. Nadel,0.0,1.91229659,1.91404461,0.00714838,1.91058826,1.91233628,0.00714838,0.00464729,0.00932812,0.00394882,0.0,0.95297048,0.95150408,0.00229762,79.36030862,79.43285139,0.2966578,79.28941278,79.36195556,0.2966578,0.0,0.0,0.0,7.93603086,7.94328514,0.02966578,7.92894128,7.93619556,0.02966578,0.01928627,0.0387117,0.01638761,3.9548275,3.94874193,0.00953512,12.60075745,12.5897733,0.04673389,12.61202429,12.60102096,0.04681717,5185.0350951,5682.96897905,2968.85967219,0.00170833,17.0,1000
94,16.11.2020,11:04:24, fem_charge04_galvNi ,5 Zyklen,20.03685,1498.0,2.853701,0.017288,2.857354,0.019824,7.915901,7.913528,4.15,4.235976,20.0,0.1,H23m. Nadel,0.0,1.90500734,1.91404461,0.00714838,1.90329901,1.91233628,0.00714838,0.01154072,0.00932812,0.00394882,0.0,0.94587914,0.95150408,0.00229762,79.05780474,79.43285139,0.2966578,78.98690891,79.36195556,0.2966578,0.0,0.0,0.0,7.90578047,7.94328514,0.02966578,7.89869089,7.93619556,0.02966578,0.04789399,0.0387117,0.01638761,3.92539845,3.94874193,0.00953512,12.64897252,12.5897733,0.04673389,12.66032579,12.60102096,0.04681717,2087.94455936,5682.96897905,2968.85967219,0.00170833,17.0,1000
95,16.11.2020,11:04:27, fem_charge04_galvNi ,5 Zyklen,20.035808,1998.0,3.804397,0.003386,3.808051,0.005923,7.909615,7.902362,4.15,4.235845,20.0,0.1,H23m. Nadel,0.0,1.9041026,1.91404461,0.00714838,1.90239427,1.91233628,0.00714838,0.00169469,0.00932812,0.00394882,0.0,0.95034979,0.95150408,0.00229762,79.02025801,79.43285139,0.2966578,78.94936217,79.36195556,0.2966578,0.0,0.0,0.0,7.9020258,7.94328514,0.02966578,7.89493622,7.93619556,0.02966578,0.00703298,0.0387117,0.01638761,3.94395162,3.94874193,0.00953512,12.65498272,12.5897733,0.04673389,12.66634679,12.60102096,0.04681717,14218.71775347,5682.96897905,2968.85967219,0.00170833,17.0,1000
96,16.11.2020,11:04:37, fem_charge04_galvNi ,5 Zyklen,2.072287,499.8,2.945608,0.00925,2.949261,0.011787,24.488664,24.565251,4.15,0.438157,2.0,0.1,H23m. Nadel,0.0,5.89357343,5.84091794,0.0202382,5.88864843,5.83599294,0.0202382,0.0185074,0.01049834,0.00374084,0.0,2.93507051,2.9127473,0.00832403,244.58329732,242.39809447,0.83988545,244.37890982,242.19370697,0.83988545,0.0,0.0,0.0,24.45832973,24.23980945,0.08398854,24.43789098,24.2193707,0.08398854,0.07680572,0.04356811,0.01552447,12.18054263,12.08790129,0.03454473,4.08858663,4.12559319,0.01425955,4.09200614,4.12907504,0.0142836,1301.98632367,4412.53985449,2261.52788915,0.004925,18.0,1000
97,16.11.2020,11:04:42, fem_charge04_galvNi ,5 Zyklen,2.063812,998.0,5.837888,0.014784,5.841541,0.017321,24.290978,24.312895,4.15,0.436346,2.0,0.1,H23m. Nadel,0.0,5.84958717,5.84091794,0.0202382,5.84466217,5.83599294,0.0202382,0.01481363,0.01049834,0.00374084,0.0,2.91492427,2.9127473,0.00832403,242.75786774,242.39809447,0.83988545,242.55348024,242.19370697,0.83988545,0.0,0.0,0.0,24.27578677,24.23980945,0.08398854,24.25534802,24.2193707,0.08398854,0.06147655,0.04356811,0.01552447,12.09693574,12.08790129,0.03454473,4.11933096,4.12559319,0.01425955,4.12280211,4.12907504,0.0142836,1626.63641579,4412.53985449,2261.52788915,0.004925,18.0,1000
98,16.11.2020,11:04:45, fem_charge04_galvNi ,5 Zyklen,2.072287,1498.0,8.718244,0.009711,8.721898,0.012248,24.1628,24.183242,4.15,0.438088,2.0,0.1,H23m. Nadel,0.0,5.81992256,5.84091794,0.0202382,5.81499756,5.83599294,0.0202382,0.00648264,0.01049834,0.00374084,0.0,2.90425746,2.9127473,0.00832403,241.52678638,242.39809447,0.83988545,241.32239888,242.19370697,0.83988545,0.0,0.0,0.0,24.15267864,24.23980945,0.08398854,24.13223989,24.2193707,0.08398854,0.02690297,0.04356811,0.01552447,12.05266846,12.08790129,0.03454473,4.14032752,4.12559319,0.01425955,4.14383416,4.12907504,0.0142836,3717.06163548,4412.53985449,2261.52788915,0.004925,18.0,1000
