Repository: Cookiemonster1337/ContactResistanceAnalysis

File: cr_library_2.csv (part 14 of 82)
age[mV],voltage_needle[mV],R_ges / mOhm*cm²,R_bulk / mOhm*cm²,contact_area[cm2],p_Kraftsensor / ?,pressure_rounded[bar],sample_thickness[cm],parameters,[mV]_in_[V],main_resistance[mOhm],main_resistance_mean[mOhm],main_resistance_error[mOhm],flow_resistance[mOhm],flow_resistance_mean[mOhm],flow_resistance_error[mOhm],bulk_resistance[mOhm],bulk_resistance_mean[mOhm],bulk_resistance_error[mOhm],bulk_resistance_sub[mOhm],contact_resistance[mOhm],contact_resistance_mean[mOhm],contact_resistance_error[mOhm],vs_main_resistance[mOhm*cm],vs_main_resistance_mean[mOhm*cm],vs_main_resistance_error[mOhm*cm],vs_flow_resistance[mOhm*cm],vs_flow_resistance_mean[mOhm*cm],vs_flow_resistance_error[mOhm*cm],vs_bulk_resistance[mOhm*cm],vs_bulk_resistance_mean[mOhm*cm],vs_bulk_resistance_error[mOhm*cm],as_main_resistance[mOhm*cm2],as_main_resistance_mean[mOhm*cm2],as_main_resistance_error[mOhm*cm2],as_flow_resistance[mOhm*cm2],as_flow_resistance_mean[mOhm*cm2],as_flow_resistance_error[mOhm*cm2],as_bulk_resistance[mOhm*cm2],as_bulk_resistance_mean[mOhm*cm2],as_bulk_resistance_error[mOhm*cm2],as_contact_resistance[mOhm*cm2],as_contact_resistance_mean[mOhm*cm2],as_contact_resistance_error[mOhm*cm2],vs_main_conductance[S/cm],vs_main_conductance_mean[S/cm],vs_main_conductance_error[S/cm],vs_flow_conductance[S/cm],vs_flow_conductance_mean[S/cm],vs_flow_conductance_error[S/cm],vs_bulk_conductance[S/cm],vs_bulk_conductance_mean[S/cm],vs_bulk_conductance_error[S/cm],degradation_corr[mOhm],cycle,[mV] in [V]
1,16.11.2020,10:27:16, fem_charge05_galvAu ,5 Zyklen,2.044171,999.0,5.473158,0.023876,5.482213,0.02437,22.773959,22.757537,4.15,0.432193,2.0,0.1,H23m. Nadel,0.0,5.47863664,5.47102701,0.01806522,5.47383664,5.46622701,0.01806522,0.0238999,0.01718374,0.00456381,0.0,2.72496837,2.72452163,0.00716524,227.36342042,227.04762078,0.74970675,227.16422042,226.84842078,0.74970675,0.0,0.0,0.0,22.73634204,22.70476208,0.07497068,22.71642204,22.68484208,0.07497068,0.09918458,0.07131252,0.01893979,11.30861873,11.30676478,0.02973576,4.39824488,4.40450609,0.01450685,4.4021017,4.40837402,0.01453231,1008.22119101,1832.49732736,562.72657671,0.0048,55.0,1000
2,16.11.2020,10:27:19, fem_charge05_galvAu ,5 Zyklen,2.053066,1499.0,8.171544,0.010831,8.180599,0.011325,22.64809,22.610881,4.15,0.434041,2.0,0.1,H23m. Nadel,0.0,5.45133022,5.47102701,0.01806522,5.44653022,5.46622701,0.01806522,0.00722548,0.01718374,0.00456381,0.0,2.71965237,2.72452163,0.00716524,226.23020414,227.04762078,0.74970675,226.03100414,226.84842078,0.74970675,0.0,0.0,0.0,22.62302041,22.70476208,0.07497068,22.60310041,22.68484208,0.07497068,0.02998576,0.07131252,0.01893979,11.28655733,11.30676478,0.02973576,4.42027626,4.40450609,0.01450685,4.42417182,4.40837402,0.01453231,3334.91662152,1832.49732736,562.72657671,0.0048,55.0,1000
3,16.11.2020,10:27:22, fem_charge05_galvAu ,5 Zyklen,2.055865,1998.0,10.86084,0.023415,10.869895,0.023909,22.577609,22.562009,4.15,0.434633,2.0,0.1,H23m. Nadel,0.0,5.43585586,5.47102701,0.01806522,5.43105586,5.46622701,0.01806522,0.01171922,0.01718374,0.00456381,0.0,2.70966832,2.72452163,0.00716524,225.58801802,227.04762078,0.74970675,225.38881802,226.84842078,0.74970675,0.0,0.0,0.0,22.5588018,22.70476208,0.07497068,22.5388818,22.68484208,0.07497068,0.04863476,0.07131252,0.01893979,11.24512352,11.30676478,0.02973576,4.43285955,4.40450609,0.01450685,4.43677734,4.40837402,0.01453231,2056.14257157,1832.49732736,562.72657671,0.0048,55.0,1000
4,16.11.2020,10:27:26, fem_charge05_galvAu ,5 Zyklen,3.064872,499.8,2.250276,0.015443,2.259331,0.015937,18.75995,18.827237,4.15,0.647958,3.0,0.1,H23m. Nadel,0.0,4.50235294,4.49222547,0.00376791,4.49833627,4.4882088,0.00376791,0.03089836,0.01572096,0.00531382,0.0,2.23371896,2.23624392,0.0011565,186.84764706,186.42735705,0.1563681,186.68095539,186.26066538,0.1563681,0.0,0.0,0.0,18.68476471,18.6427357,0.01563681,18.66809554,18.62606654,0.01563681,0.12822819,0.06524197,0.02205236,9.26993367,9.28041228,0.00479949,5.35195394,5.36403093,0.00449587,5.35673282,5.36883142,0.00450391,779.85970951,2055.04526535,562.96211925,0.00401667,55.0,1000
5,16.11.2020,10:27:30, fem_charge05_galvAu ,5 Zyklen,3.062959,999.0,4.488202,0.014916,4.497257,0.01541,18.682298,18.705561,4.15,0.64753,3.0,0.1,H23m. Nadel,0.0,4.49269469,4.49222547,0.00376791,4.48867803,4.4882088,0.00376791,0.01493093,0.01572096,0.00531382,0.0,2.23687355,2.23624392,0.0011565,186.44682983,186.42735705,0.1563681,186.28013816,186.26066538,0.1563681,0.0,0.0,0.0,18.64468298,18.6427357,0.01563681,18.62801382,18.62606654,0.01563681,0.06196336,0.06524197,0.02205236,9.28302523,9.28041228,0.00479949,5.36345939,5.36403093,0.00449587,5.36825885,5.36883142,0.00450391,1613.85687561,2055.04526535,562.96211925,0.00401667,55.0,1000
6,16.11.2020,10:27:33, fem_charge05_galvAu ,5 Zyklen,3.067111,1499.0,6.729488,0.010568,6.738544,0.011062,18.655741,18.651546,4.15,0.648428,3.0,0.1,H23m. Nadel,0.0,4.48931821,4.49222547,0.00376791,4.48530155,4.4882088,0.00376791,0.00705003,0.01572096,0.00531382,0.0,2.23912576,2.23624392,0.0011565,186.3067058,186.42735705,0.1563681,186.14001414,186.26066538,0.1563681,0.0,0.0,0.0,18.63067058,18.6427357,0.01563681,18.61400141,18.62606654,0.01563681,0.02925764,0.06524197,0.02205236,9.29237189,9.28041228,0.00479949,5.36749333,5.36403093,0.00449587,5.37230001,5.36883142,0.00450391,3417.91085614,2055.04526535,562.96211925,0.00401667,55.0,1000
7,16.11.2020,10:27:37, fem_charge05_galvAu ,5 Zyklen,3.064872,1998.0,8.960103,0.019989,8.969158,0.020483,18.629632,18.626896,4.15,0.648014,3.0,0.1,H23m. Nadel,0.0,4.48453604,4.49222547,0.00376791,4.48051937,4.4882088,0.00376791,0.0100045,0.01572096,0.00531382,0.0,2.23525743,2.23624392,0.0011565,186.1082455,186.42735705,0.1563681,185.94155383,186.26066538,0.1563681,0.0,0.0,0.0,18.61082455,18.6427357,0.01563681,18.59415538,18.62606654,0.01563681,0.04151869,0.06524197,0.02205236,9.27631834,9.28041228,0.00479949,5.37321706,5.36403093,0.00449587,5.37803401,5.36883142,0.00450391,2408.55362015,2055.04526535,562.96211925,0.00401667,55.0,1000
8,16.11.2020,10:27:40, fem_charge05_galvAu ,5 Zyklen,5.043435,499.8,1.820716,0.014587,1.829771,0.015081,15.19318,15.112763,4.15,1.066238,5.0,0.1,H23m. Nadel,0.0,3.64288916,3.62955526,0.00660511,3.63962249,3.6262886,0.00660511,0.02918567,0.01374493,0.006063,0.0,1.80521841,1.80627183,0.00091426,151.17989996,150.62654336,0.27411211,151.04433329,150.4909767,0.27411211,0.0,0.0,0.0,15.11799,15.06265434,0.02741121,15.10443333,15.04909767,0.02741121,0.12112055,0.05704146,0.02516145,7.49165639,7.49602811,0.00379419,6.61463594,6.63900207,0.01208006,6.62057277,6.6449828,0.01210183,825.6237399,3530.74868488,1426.83759074,0.00326667,55.0,1000
9,16.11.2020,10:27:44, fem_charge05_galvAu ,5 Zyklen,5.05684,998.0,3.631652,0.017617,3.640707,0.018111,15.139213,15.078667,4.15,1.069036,5.0,0.1,H23m. Nadel,0.0,3.63892986,3.62955526,0.00660511,3.63566319,3.6262886,0.00660511,0.0176523,0.01374493,0.006063,0.0,1.80900544,1.80627183,0.00091426,151.01558918,150.62654336,0.27411211,150.88002251,150.4909767,0.27411211,0.0,0.0,0.0,15.10155892,15.06265434,0.02741121,15.08800225,15.04909767,0.02741121,0.07325706,0.05704146,0.02516145,7.50737259,7.49602811,0.00379419,6.62183292,6.63900207,0.01208006,6.62778268,6.6449828,0.01210183,1365.0560692,3530.74868488,1426.83759074,0.00326667,55.0,1000
10,16.11.2020,10:27:48, fem_charge05_galvAu ,5 Zyklen,5.059328,1499.0,5.423548,0.005561,5.432603,0.006055,15.040229,15.061022,4.15,1.069661,5.0,0.1,H23m. Nadel,0.0,3.61811074,3.62955526,0.00660511,3.61484407,3.6262886,0.00660511,0.00370981,0.01374493,0.006063,0.0,1.80556713,1.80627183,0.00091426,150.15159573,150.62654336,0.27411211,150.01602906,150.4909767,0.27411211,0.0,0.0,0.0,15.01515957,15.06265434,0.02741121,15.00160291,15.04909767,0.02741121,0.0153957,0.05704146,0.02516145,7.4931036,7.49602811,0.00379419,6.65993588,6.63900207,0.01208006,6.66595434,6.6449828,0.01210183,6495.32133208,3530.74868488,1426.83759074,0.00326667,55.0,1000
11,16.11.2020,10:27:51, fem_charge05_galvAu ,5 Zyklen,5.058504,1998.0,7.229346,0.008855,7.238401,0.009349,15.034716,15.036906,4.15,1.06948,5.0,0.1,H23m. Nadel,0.0,3.61829129,3.62955526,0.00660511,3.61502462,3.6262886,0.00660511,0.00443193,0.01374493,0.006063,0.0,1.80529635,1.80627183,0.00091426,150.15908859,150.62654336,0.27411211,150.02352192,150.4909767,0.27411211,0.0,0.0,0.0,15.01590886,15.06265434,0.02741121,15.00235219,15.04909767,0.02741121,0.01839252,0.05704146,0.02516145,7.49197984,7.49602811,0.00379419,6.65960355,6.63900207,0.01208006,6.66562141,6.6449828,0.01210183,5436.99359833,3530.74868488,1426.83759074,0.00326667,55.0,1000
12,16.11.2020,10:27:54, fem_charge05_galvAu ,5 Zyklen,6.05725,499.8,1.654954,0.020187,1.664009,0.020681,13.8168,13.728725,4.15,1.280521,6.0,0.1,H23m. Nadel,0.0,3.31123249,3.29787045,0.00485075,3.30823249,3.29487045,0.00485075,0.04039016,0.01670336,0.00791561,0.0,1.63392117,1.63908354,0.00200622,137.41614846,136.86162359,0.20130605,137.29164846,136.73712359,0.20130605,0.0,0.0,0.0,13.74161485,13.68616236,0.02013061,13.72916485,13.67371236,0.02013061,0.16761915,0.06931895,0.03284977,6.78077285,6.8021967,0.00832582,7.2771651,7.30669748,0.01072962,7.28376424,7.31335036,0.01074915,596.59055303,2232.32120759,569.23720228,0.003,55.0,1000
13,16.11.2020,10:27:59, fem_charge05_galvAu ,5 Zyklen,6.05641,999.0,3.294856,0.007867,3.303911,0.008361,13.724957,13.750684,4.15,1.280323,6.0,0.1,H23m. Nadel,0.0,3.29815415,3.29787045,0.00485075,3.29515415,3.29487045,0.00485075,0.00787487,0.01670336,0.00791561,0.0,1.64363964,1.63908354,0.00200622,136.8733974,136.86162359,0.20130605,136.7488974,136.73712359,0.20130605,0.0,0.0,0.0,13.68733974,13.68616236,0.02013061,13.67488974,13.67371236,0.02013061,0.03268073,0.06931895,0.03284977,6.8211045,6.8021967,0.00832582,7.30602162,7.30669748,0.01072962,7.31267322,7.31335036,0.01074915,3059.90710012,2232.32120759,569.23720228,0.003,55.0,1000
14,16.11.2020,10:28:02, fem_charge05_galvAu ,5 Zyklen,6.056566,1499.0,4.936736,0.015575,4.945791,0.016069,13.692483,13.680627,4.15,1.280435,6.0,0.1,H23m. Nadel,0.0,3.2933529,3.29787045,0.00485075,3.2903529,3.29487045,0.00485075,0.01039026,0.01670336,0.00791561,0.0,1.63998132,1.63908354,0.00200622,136.67414543,136.86162359,0.20130605,136.54964543,136.73712359,0.20130605,0.0,0.0,0.0,13.66741454,13.68616236,0.02013061,13.65496454,13.67371236,0.02013061,0.04311958,0.06931895,0.03284977,6.80592248,6.8021967,0.00832582,7.31667278,7.30669748,0.01072962,7.32334381,7.31335036,0.01074915,2319.13206598,2232.32120759,569.23720228,0.003,55.0,1000
15,16.11.2020,10:28:05, fem_charge05_galvAu ,5 Zyklen,6.058385,1998.0,6.570907,0.0163,6.579962,0.016794,13.667089,13.679268,4.15,1.280872,6.0,0.1,H23m. Nadel,0.0,3.28874224,3.29787045,0.00485075,3.28574224,3.29487045,0.00485075,0.00815816,0.01670336,0.00791561,0.0,1.63879204,1.63908354,0.00200622,136.48280305,136.86162359,0.20130605,136.35830305,136.73712359,0.20130605,0.0,0.0,0.0,13.64828031,13.68616236,0.02013061,13.63583031,13.67371236,0.02013061,0.03385636,0.06931895,0.03284977,6.80098697,6.8021967,0.00832582,7.32693041,7.30669748,0.01072962,7.33362016,7.31335036,0.01074915,2953.65511124,2232.32120759,569.23720228,0.003,55.0,1000
16,16.11.2020,10:28:08, fem_charge05_galvAu ,5 Zyklen,10.051872,499.8,1.307024,0.015509,1.316079,0.016003,10.927826,10.888439,4.15,2.125035,10.0,0.1,H23m. Nadel,0.0,2.61509404,2.60339709,0.00421346,2.6127107,2.60101376,0.00421346,0.03103041,0.01562461,0.00531335,0.0,1.29084015,1.29269457,0.00070806,108.52640256,108.04097938,0.17485841,108.42749423,107.94207105,0.17485841,0.0,0.0,0.0,10.85264026,10.80409794,0.01748584,10.84274942,10.7942071,0.01748584,0.12877621,0.06484214,0.02205039,5.35698661,5.36468248,0.00293846,9.21434763,9.25581986,0.0149506,9.22275302,9.26430119,0.01497799,776.54094358,2022.05272392,494.94620615,0.00238333,55.0,1000
17,16.11.2020,10:28:13, fem_charge05_galvAu ,5 Zyklen,10.050893,999.0,2.601104,0.014323,2.61016,0.014817,10.843006,10.8337,4.15,2.124854,10.0,0.1,H23m. Nadel,0.0,2.60370771,2.60339709,0.00421346,2.60132437,2.60101376,0.00421346,0.01433734,0.01562461,0.00531335,0.0,1.29349352,1.29269457,0.00070806,108.05386987,108.04097938,0.17485841,107.95496154,107.94207105,0.17485841,0.0,0.0,0.0,10.80538699,10.80409794,0.01748584,10.79549615,10.7942071,0.01748584,0.05949995,0.06484214,0.02205039,5.3679981,5.36468248,0.00293846,9.25464309,9.25581986,0.0149506,9.26312219,9.26430119,0.01497799,1680.67368265,2022.05272392,494.94620615,0.00238333,55.0,1000
18,16.11.2020,10:28:16, fem_charge05_galvAu ,5 Zyklen,10.039058,1499.0,3.891364,0.013203,3.900419,0.013697,10.798359,10.812404,4.15,2.122474,10.0,0.1,H23m. Nadel,0.0,2.59597332,2.60339709,0.00421346,2.59358998,2.60101376,0.00421346,0.00880787,0.01562461,0.00531335,0.0,1.29239106,1.29269457,0.00070806,107.7328926,108.04097938,0.17485841,107.63398426,107.94207105,0.17485841,0.0,0.0,0.0,10.77328926,10.80409794,0.01748584,10.76339843,10.7942071,0.01748584,0.03655267,0.06484214,0.02205039,5.36342288,5.36468248,0.00293846,9.28221619,9.25581986,0.0149506,9.29074592,9.26430119,0.01497799,2735.77837823,2022.05272392,494.94620615,0.00238333,55.0,1000
19,16.11.2020,10:28:19, fem_charge05_galvAu ,5 Zyklen,10.041329,1998.0,5.192429,0.016629,5.201484,0.017123,10.803883,10.791294,4.15,2.122839,10.0,0.1,H23m. Nadel,0.0,2.59881331,2.60339709,0.00421346,2.59642998,2.60101376,0.00421346,0.00832282,0.01562461,0.00531335,0.0,1.29405358,1.29269457,0.00070806,107.8507525,108.04097938,0.17485841,107.75184417,107.94207105,0.17485841,0.0,0.0,0.0,10.78507525,10.80409794,0.01748584,10.77518442,10.7942071,0.01748584,0.03453971,0.06484214,0.02205039,5.37032235,5.36468248,0.00293846,9.27207253,9.25581986,0.0149506,9.28058362,9.26430119,0.01497799,2895.21789123,2022.05272392,494.94620615,0.00238333,55.0,1000
20,16.11.2020,10:28:23, fem_charge05_galvAu ,5 Zyklen,12.046673,499.8,1.19153,0.016695,1.200585,0.017189,9.968847,9.971582,4.15,2.546777,12.0,0.1,H23m. Nadel,0.0,2.38401361,2.37923945,0.00312008,2.38181361,2.37703945,0.00312008,0.03340336,0.01919809,0.00607863,0.0,1.17420512,1.17892068,0.00167136,98.93656463,98.73843727,0.12948327,98.84526463,98.64713727,0.12948327,0.0,0.0,0.0,9.89365646,9.87384373,0.01294833,9.88452646,9.86471373,0.01294833,0.13862395,0.07967209,0.02522633,4.87295126,4.89252082,0.00693615,10.10748659,10.12782042,0.01328586,10.11682253,10.13719402,0.01331047,721.37607032,1803.94010585,615.72233026,0.0022,55.0,1000
21,16.11.2020,10:28:27, fem_charge05_galvAu ,5 Zyklen,12.029877,999.0,2.382569,0.02493,2.391625,0.025424,9.935177,9.912461,4.15,2.543283,12.0,0.1,H23m. Nadel,0.0,2.38495395,2.37923945,0.00312008,2.38275395,2.37703945,0.00312008,0.02495495,0.01919809,0.00607863,0.0,1.1788995,1.17892068,0.00167136,98.97558909,98.73843727,0.12948327,98.88428909,98.64713727,0.12948327,0.0,0.0,0.0,9.89755891,9.87384373,0.01294833,9.88842891,9.86471373,0.01294833,0.10356306,0.07967209,0.02522633,4.89243292,4.89252082,0.00693615,10.10350137,10.12782042,0.01328586,10.11282995,10.13719402,0.01331047,965.59523292,1803.94010585,615.72233026,0.0022,55.0,1000
22,16.11.2020,10:28:30, fem_charge05_galvAu ,5 Zyklen,12.04392,1498.0,3.558917,0.017024,3.567972,0.017518,9.884568,9.894607,4.15,2.546212,12.0,0.1,H23m. Nadel,0.0,2.37577904,2.37923945,0.00312008,2.37357904,2.37703945,0.00312008,0.01136449,0.01919809,0.00607863,0.0,1.18110728,1.17892068,0.00167136,98.59483011,98.73843727,0.12948327,98.50353011,98.64713727,0.12948327,0.0,0.0,0.0,9.85948301,9.87384373,0.01294833,9.85035301,9.86471373,0.01294833,0.04716262,0.07967209,0.02522633,4.9015952,4.89252082,0.00693615,10.14251963,10.12782042,0.01328586,10.15192043,10.13719402,0.01331047,2120.32339886,1803.94010585,615.72233026,0.0022,55.0,1000
23,16.11.2020,10:28:34, fem_charge05_galvAu ,5 Zyklen,12.049363,1998.0,4.739678,0.014125,4.748734,0.01462,9.863486,9.867317,4.15,2.547313,12.0,0.1,H23m. Nadel,0.0,2.37221121,2.37923945,0.00312008,2.37001121,2.37703945,0.00312008,0.00706957,0.01919809,0.00607863,0.0,1.18147082,1.17892068,0.00167136,98.44676527,98.73843727,0.12948327,98.35546527,98.64713727,0.12948327,0.0,0.0,0.0,9.84467653,9.87384373,0.01294833,9.83554653,9.86471373,0.01294833,0.02933871,0.07967209,0.02522633,4.90310391,4.89252082,0.00693615,10.15777408,10.12782042,0.01328586,10.16720319,10.13719402,0.01331047,3408.46572129,1803.94010585,615.72233026,0.0022,55.0,1000
24,16.11.2020,10:28:37, fem_charge05_galvAu ,5 Zyklen,15.045153,499.8,1.06846,0.008987,1.077515,0.009481,8.946956,9.018073,4.15,3.180607,15.0,0.1,H23m. Nadel,0.0,2.13777511,2.13084412,0.00274445,2.13581678,2.12888579,0.00274445,0.01798119,0.01189649,0.00332354,0.0,1.05891779,1.05849465,0.00059553,88.71766707,88.43003112,0.11389486,88.63639623,88.34876029,0.11389486,0.0,0.0,0.0,8.87176671,8.84300311,0.01138949,8.86363962,8.83487603,0.01138949,0.07462195,0.04937043,0.01379269,4.39450884,4.3927528,0.00247143,11.27171208,11.30843176,0.0145524,11.28204713,11.31883434,0.01457917,1340.08829353,2648.02893001,745.18633062,0.00195833,55.0,1000
25,16.11.2020,10:28:41, fem_charge05_galvAu ,5 Zyklen,15.04296,999.0,2.130566,0.017288,2.139621,0.017782,8.888314,8.872714,4.15,3.18017,15.0,0.1,H23m. Nadel,0.0,2.1326987,2.13084412,0.00274445,2.13074037,2.12888579,0.00274445,0.01730531,0.01189649,0.00332354,0.0,1.05671753,1.05849465,0.00059553,88.506996,88.43003112,0.11389486,88.42572516,88.34876029,0.11389486,0.0,0.0,0.0,8.8506996,8.84300311,0.01138949,8.84257252,8.83487603,0.01138949,0.07181702,0.04937043,0.01379269,4.38537775,4.3927528,0.00247143,11.29854187,11.30843176,0.0145524,11.3089262,11.31883434,0.01457917,1392.42764673,2648.02893001,745.18633062,0.00195833,55.0,1000
26,16.11.2020,10:28:45, fem_charge05_galvAu ,5 Zyklen,15.040581,1498.0,3.186017,0.009711,3.195072,0.010205,8.851501,8.863,4.15,3.179752,15.0,0.1,H23m. Nadel,0.0,2.12684713,2.13084412,0.00274445,2.1248888,2.12888579,0.00274445,0.00648264,0.01189649,0.00332354,0.0,1.05920308,1.05849465,0.00059553,88.26415587,88.43003112,0.11389486,88.18288504,88.34876029,0.11389486,0.0,0.0,0.0,8.82641559,8.84300311,0.01138949,8.8182885,8.83487603,0.01138949,0.02690297,0.04937043,0.01379269,4.39569277,4.3927528,0.00247143,11.32962741,11.30843176,0.0145524,11.34006899,11.31883434,0.01457917,3717.06163548,2648.02893001,745.18633062,0.00195833,55.0,1000
27,16.11.2020,10:28:48, fem_charge05_galvAu ,5 Zyklen,15.042789,1998.0,4.247859,0.011622,4.256914,0.012116,8.841939,8.849739,4.15,3.180124,15.0,0.1,H23m. Nadel,0.0,2.12605556,2.13084412,0.00274445,2.12409722,2.12888579,0.00274445,0.00581682,0.01189649,0.00332354,0.0,1.0591402,1.05849465,0.00059553,88.23130556,88.43003112,0.11389486,88.15003472,88.34876029,0.11389486,0.0,0.0,0.0,8.82313056,8.84300311,0.01138949,8.81500347,8.83487603,0.01138949,0.02413979,0.04937043,0.01379269,4.39543184,4.3927528,0.00247143,11.33384567,11.30843176,0.0145524,11.34429502,11.31883434,0.01457917,4142.53814432,2648.02893001,745.18633062,0.00195833,55.0,1000
28,16.11.2020,10:28:51, fem_charge05_galvAu ,5 Zyklen,20.044252,499.8,0.92971,0.011951,0.938765,0.012445,7.794868,7.866532,4.15,4.237528,20.0,0.1,H23m. Nadel,0.0,1.86016407,1.84812675,0.00418046,1.85846407,1.84642675,0.00418046,0.02391156,0.01401694,0.00336838,0.0,0.91727625,0.9162049,0.00051065,77.19680872,76.69726017,0.17348904,77.12625872,76.62671017,0.17348904,0.0,0.0,0.0,7.71968087,7.66972602,0.0173489,7.71262587,7.66267102,0.0173489,0.09923299,0.05817032,0.01397876,3.80669644,3.80225035,0.0021192,12.95390336,13.03847483,0.02939013,12.96575274,13.05047969,0.02944418,1007.72935269,1968.71174111,358.30831104,0.0017,55.0,1000
29,16.11.2020,10:28:56, fem_charge05_galvAu ,5 Zyklen,20.035465,999.0,1.845291,0.011688,1.854346,0.012182,7.703239,7.722671,4.15,4.23569,20.0,0.1,H23m. Nadel,0.0,1.84713814,1.84812675,0.00418046,1.84543814,1.84642675,0.00418046,0.0116997,0.01401694,0.00336838,0.0,0.91686922,0.9162049,0.00051065,76.65623273,76.69726017,0.17348904,76.58568273,76.62671017,0.17348904,0.0,0.0,0.0,7.66562327,7.66972602,0.0173489,7.65856827,7.66267102,0.0173489,0.04855375,0.05817032,0.01397876,3.80500726,3.80225035,0.0021192,13.04525365,13.03847483,0.02939013,13.05727082,13.05047969,0.02944418,2059.57299424,1968.71174111,358.30831104,0.0017,55.0,1000
30,16.11.2020,10:28:59, fem_charge05_galvAu ,5 Zyklen,20.036119,1498.0,2.761992,0.017485,2.771047,0.01798,7.676799,7.681544,4.15,4.235871,20.0,0.1,H23m. Nadel,0.0,1.84378638,1.84812675,0.00418046,1.84208638,1.84642675,0.00418046,0.01167223,0.01401694,0.00336838,0.0,0.91520708,0.9162049,0.00051065,76.51713485,76.69726017,0.17348904,76.44658485,76.62671017,0.17348904,0.0,0.0,0.0,7.65171348,7.66972602,0.0173489,7.64465848,7.66267102,0.0173489,0.04843975,0.05817032,0.01397876,3.79810937,3.80225035,0.0021192,13.06896817,13.03847483,0.02939013,13.08102909,13.05047969,0.02944418,2064.42010536,1968.71174111,358.30831104,0.0017,55.0,1000
31,16.11.2020,10:29:02, fem_charge05_galvAu ,5 Zyklen,20.035916,1998.0,3.679154,0.017551,3.688209,0.018045,7.660694,7.666305,4.15,4.235845,20.0,0.1,H23m. Nadel,0.0,1.84141842,1.84812675,0.00418046,1.83971842,1.84642675,0.00418046,0.00878428,0.01401694,0.00336838,0.0,0.91546707,0.9162049,0.00051065,76.41886436,76.69726017,0.17348904,76.34831436,76.62671017,0.17348904,0.0,0.0,0.0,7.64188644,7.66972602,0.0173489,7.63483144,7.66267102,0.0173489,0.03645478,0.05817032,0.01397876,3.79918833,3.80225035,0.0021192,13.08577415,13.03847483,0.02939013,13.09786612,13.05047969,0.02944418,2743.12451218,1968.71174111,358.30831104,0.0017,55.0,1000
32,16.11.2020,10:29:12, fem_charge05_galvAu ,5 Zyklen,2.067746,499.8,2.667581,0.010831,2.676636,0.011325,22.224968,22.141817,4.15,0.436681,2.0,0.1,H23m. Nadel,0.0,5.33729692,5.29358109,0.01584162,5.33250525,5.28878942,0.01584162,0.02167067,0.01369811,0.00312036,0.0,2.65541729,2.63754566,0.00674642,221.49782213,219.68361526,0.6574274,221.29896796,219.4847611,0.6574274,0.0,0.0,0.0,22.14978221,21.96836153,0.06574274,22.1298968,21.94847611,0.06574274,0.08993327,0.05684715,0.01294951,11.01998176,10.94581448,0.02799763,4.51471708,4.55212273,0.01357748,4.5187739,4.55624719,0.01360206,1111.93550863,2117.48455997,566.39216534,0.00479167,56.0,1000
33,16.11.2020,10:29:17, fem_charge05_galvAu ,5 Zyklen,2.066844,999.0,5.288553,0.01373,5.297608,0.014224,22.00708,22.024049,4.15,0.436914,2.0,0.1,H23m. Nadel,0.0,5.29384685,5.29358109,0.01584162,5.28905518,5.28878942,0.01584162,0.01374374,0.01369811,0.00312036,0.0,2.63765572,2.63754566,0.00674642,219.69464414,219.68361526,0.6574274,219.49578998,219.4847611,0.6574274,0.0,0.0,0.0,21.96946441,21.96836153,0.06574274,21.949579,21.94847611,0.06574274,0.05703654,0.05684715,0.01294951,10.94627123,10.94581448,0.02799763,4.55177232,4.55212273,0.01357748,4.55589604,4.55624719,0.01360206,1753.26213814,2117.48455997,566.39216534,0.00479167,56.0,1000
34,16.11.2020,10:29:20, fem_charge05_galvAu ,5 Zyklen,2.065958,1498.0,7.909065,0.009645,7.91812,0.010139,21.936046,21.901915,4.15,0.436789,2.0,0.1,H23m. Nadel,0.0,5.27974967,5.29358109,0.01584162,5.274958,5.28878942,0.01584162,0.00643858,0.01369811,0.00312036,0.0,2.63425971,2.63754566,0.00674642,219.10961115,219.68361526,0.6574274,218.91075698,219.4847611,0.6574274,0.0,0.0,0.0,21.91096111,21.96836153,0.06574274,21.8910757,21.94847611,0.06574274,0.02672013,0.05684715,0.01294951,10.93217779,10.94581448,0.02799763,4.56392577,4.55212273,0.01357748,4.56807155,4.55624719,0.01360206,3742.49720499,2117.48455997,566.39216534,0.00479167,56.0,1000
35,16.11.2020,10:29:23, fem_charge05_galvAu ,5 Zyklen,2.067746,1998.0,10.516335,0.025853,10.52539,0.026347,21.862047,21.877374,4.15,0.437184,2.0,0.1,H23m. Nadel,0.0,5.26343093,5.29358109,0.01584162,5.25863926,5.28878942,0.01584162,0.01293944,0.01369811,0.00312036,0.0,2.62284991,2.63754566,0.00674642,218.43238363,219.68361526,0.6574274,218.23352947,219.4847611,0.6574274,0.0,0.0,0.0,21.84323836,21.96836153,0.06574274,21.82335295,21.94847611,0.06574274,0.05369867,0.05684715,0.01294951,10.88482714,10.94581448,0.02799763,4.57807576,4.55212273,0.01357748,4.58224729,4.55624719,0.01360206,1862.24338813,2117.48455997,566.39216534,0.00479167,56.0,1000
36,16.11.2020,10:29:27, fem_charge05_galvAu ,5 Zyklen,3.055712,499.8,2.228205,0.012676,2.23726,0.01317,18.576688,18.564653,4.15,0.645959,3.0,0.1,H23m. Nadel,0.0,4.45819328,4.44928915,0.00492297,4.45417661,4.44527248,0.00492297,0.02536214,0.01597728,0.00453548,0.0,2.21440723,2.2146476,0.00052594,185.01502101,184.64549972,0.20430341,184.84832934,184.47880806,0.20430341,0.0,0.0,0.0,18.5015021,18.46454997,0.02043034,18.48483293,18.44788081,0.02043034,0.1052529,0.06630571,0.01882223,9.18979002,9.19078755,0.00218264,5.40496655,5.41580312,0.00599293,5.40984062,5.42069677,0.00600376,950.09257605,1982.23202204,561.30417601,0.00401667,56.0,1000
37,16.11.2020,10:29:31, fem_charge05_galvAu ,5 Zyklen,3.068495,999.0,4.452822,0.022097,4.461877,0.022591,18.535326,18.533411,4.15,0.648704,3.0,0.1,H23m. Nadel,0.0,4.45727928,4.44928915,0.00492297,4.45326261,4.44527248,0.00492297,0.02211912,0.01597728,0.00453548,0.0,2.21557175,2.2146476,0.00052594,184.97709009,184.64549972,0.20430341,184.81039842,184.47880806,0.20430341,0.0,0.0,0.0,18.49770901,18.46454997,0.02043034,18.48103984,18.44788081,0.02043034,0.09179434,0.06630571,0.01882223,9.19462275,9.19078755,0.00218264,5.40607488,5.41580312,0.00599293,5.41095095,5.42069677,0.00600376,1089.39173447,1982.23202204,561.30417601,0.00401667,56.0,1000
38,16.11.2020,10:29:34, fem_charge05_galvAu ,5 Zyklen,3.062399,1499.0,6.659191,0.011556,6.668246,0.01205,18.461121,18.429749,4.15,0.647425,3.0,0.1,H23m. Nadel,0.0,4.44242228,4.44928915,0.00492297,4.43840561,4.44527248,0.00492297,0.00770914,0.01597728,0.00453548,0.0,2.21534824,2.2146476,0.00052594,184.36052468,184.64549972,0.20430341,184.19383302,184.47880806,0.20430341,0.0,0.0,0.0,18.43605247,18.46454997,0.02043034,18.4193833,18.44788081,0.02043034,0.03199293,0.06630571,0.01882223,9.19369519,9.19078755,0.00218264,5.42415466,5.41580312,0.00599293,5.42906341,5.42069677,0.00600376,3125.69071718,1982.23202204,561.30417601,0.00401667,56.0,1000
39,16.11.2020,10:29:38, fem_charge05_galvAu ,5 Zyklen,3.064359,1998.0,8.869645,0.01742,8.8787,0.017914,18.441744,18.405207,4.15,0.647853,3.0,0.1,H23m. Nadel,0.0,4.43926176,4.44928915,0.00492297,4.4352451,4.44527248,0.00492297,0.00871872,0.01597728,0.00453548,0.0,2.21326319,2.2146476,0.00052594,184.22936311,184.64549972,0.20430341,184.06267145,184.47880806,0.20430341,0.0,0.0,0.0,18.42293631,18.46454997,0.02043034,18.40626714,18.44788081,0.02043034,0.03618268,0.06630571,0.01882223,9.18504223,9.19078755,0.00218264,5.42801638,5.41580312,0.00599293,5.43293212,5.42069677,0.00600376,2763.75306046,1982.23202204,561.30417601,0.00401667,56.0,1000
40,16.11.2020,10:29:41, fem_charge05_galvAu ,5 Zyklen,5.055518,499.8,1.805695,0.018737,1.81475,0.019231,15.068452,15.042741,4.15,1.068793,5.0,0.1,H23m. Nadel,0.0,3.61283513,3.59432227,0.0063084,3.60956847,3.59105561,0.0063084,0.037489,0.01944841,0.00628847,0.0,1.78603974,1.7858036,0.00050667,149.93265806,149.16437427,0.26179849,149.7970914,149.02880761,0.26179849,0.0,0.0,0.0,14.99326581,14.91643743,0.02617985,14.97970914,14.90288076,0.02617985,0.15557933,0.08071089,0.02609713,7.4120649,7.41108494,0.0021027,6.66966099,6.70407541,0.01173039,6.67569704,6.710174,0.01175171,642.75889918,1596.51845891,387.19897022,0.00326667,56.0,1000
41,16.11.2020,10:29:45, fem_charge05_galvAu ,5 Zyklen,5.060448,999.0,3.587839,0.018605,3.596895,0.0191,14.942055,14.969698,4.15,1.069855,5.0,0.1,H23m. Nadel,0.0,3.59143043,3.59432227,0.0063084,3.58816376,3.59105561,0.0063084,0.01862362,0.01944841,0.00628847,0.0,1.78477007,1.7858036,0.00050667,149.04436286,149.16437427,0.26179849,148.9087962,149.02880761,0.26179849,0.0,0.0,0.0,14.90443629,14.91643743,0.02617985,14.89087962,14.90288076,0.02617985,0.07728804,0.08071089,0.02609713,7.40679579,7.41108494,0.0021027,6.70941175,6.70407541,0.01173039,6.71552001,6.710174,0.01175171,1293.86128227,1596.51845891,387.19897022,0.00326667,56.0,1000
42,16.11.2020,10:29:49, fem_charge05_galvAu ,5 Zyklen,5.054072,1499.0,5.378418,0.015773,5.387473,0.016267,14.915285,14.907077,4.15,1.068526,5.0,0.1,H23m. Nadel,0.0,3.588004,3.59432227,0.0063084,3.58473734,3.59105561,0.0063084,0.01052235,0.01944841,0.00628847,0.0,1.78710749,1.7858036,0.00050667,148.90216611,149.16437427,0.26179849,148.76659944,149.02880761,0.26179849,0.0,0.0,0.0,14.89021661,14.91643743,0.02617985,14.87665994,14.90288076,0.02617985,0.04366775,0.08071089,0.02609713,7.4164961,7.41108494,0.0021027,6.71581902,6.70407541,0.01173039,6.72193895,6.710174,0.01175171,2290.01977605,1596.51845891,387.19897022,0.00326667,56.0,1000
43,16.11.2020,10:29:52, fem_charge05_galvAu ,5 Zyklen,5.055969,1998.0,7.162869,0.022295,7.171924,0.022789,14.89664,14.88104,4.15,1.068951,5.0,0.1,H23m. Nadel,0.0,3.58501952,3.59432227,0.0063084,3.58175285,3.59105561,0.0063084,0.01115866,0.01944841,0.00628847,0.0,1.7852971,1.7858036,0.00050667,148.77831006,149.16437427,0.26179849,148.64274339,149.02880761,0.26179849,0.0,0.0,0.0,14.87783101,14.91643743,0.02617985,14.86427434,14.90288076,0.02617985,0.04630843,0.08071089,0.02609713,7.40898295,7.41108494,0.0021027,6.72140986,6.70407541,0.01173039,6.72753999,6.710174,0.01175171,2159.43387815,1596.51845891,387.19897022,0.00326667,56.0,1000
44,16.11.2020,10:29:55, fem_charge05_galvAu ,5 Zyklen,6.053735,499.8,1.643885,0.006681,1.65294,0.007175,13.724896,13.674567,4.15,1.279764,6.0,0.1,H23m. Nadel,0.0,3.28908563,3.27721147,0.00583174,3.28608563,3.27421147,0.00583174,0.01336735,0.00946436,0.00203813,0.0,1.63635914,1.63237356,0.00263594,136.49705382,136.00427597,0.24201741,136.37255382,135.87977597,0.24201741,0.0,0.0,0.0,13.64970538,13.6004276,0.02420174,13.63725538,13.5879776,0.02420174,0.05547449,0.03927708,0.00845826,6.79089045,6.77435026,0.01093917,7.32616545,7.35277984,0.0130822,7.3328538,7.35951696,0.01310618,1802.6303688,3100.63901842,893.66012746,0.003,56.0,1000
45,16.11.2020,10:30:00, fem_charge05_galvAu ,5 Zyklen,6.060096,999.0,3.282075,0.008328,3.29113,0.008822,13.671861,13.631629,4.15,1.281129,6.0,0.1,H23m. Nadel,0.0,3.28536036,3.27721147,0.00583174,3.28236036,3.27421147,0.00583174,0.00833634,0.00946436,0.00203813,0.0,1.63701201,1.63237356,0.00263594,136.34245495,136.00427597,0.24201741,136.21795495,135.87977597,0.24201741,0.0,0.0,0.0,13.6342455,13.6004276,0.02420174,13.6217955,13.5879776,0.02420174,0.0345958,0.03927708,0.00845826,6.79359985,6.77435026,0.01093917,7.3344726,7.35277984,0.0130822,7.34117613,7.35951696,0.01310618,2890.52463456,3100.63901842,893.66012746,0.003,56.0,1000
46,16.11.2020,10:30:03, fem_charge05_galvAu ,5 Zyklen,6.056177,1499.0,4.898062,0.006351,4.907117,0.006845,13.585415,13.598183,4.15,1.280422,6.0,0.1,H23m. Nadel,0.0,3.26755304,3.27721147,0.00583174,3.26455304,3.27421147,0.00583174,0.00423682,0.00946436,0.00203813,0.0,1.63015811,1.63237356,0.00263594,135.60345097,136.00427597,0.24201741,135.47895097,135.87977597,0.24201741,0.0,0.0,0.0,13.5603451,13.6004276,0.02420174,13.5478951,13.5879776,0.02420174,0.01758282,0.03927708,0.00845826,6.76515614,6.77435026,0.01093917,7.37444359,7.35277984,0.0130822,7.38122042,7.35951696,0.01310618,5687.36922181,3100.63901842,893.66012746,0.003,56.0,1000
47,16.11.2020,10:30:06, fem_charge05_galvAu ,5 Zyklen,6.054855,1998.0,6.52716,0.02381,6.536216,0.024304,13.576224,13.560623,4.15,1.279958,6.0,0.1,H23m. Nadel,0.0,3.26684685,3.27721147,0.00583174,3.26384685,3.27421147,0.00583174,0.01191692,0.00946436,0.00203813,0.0,1.62596496,1.63237356,0.00263594,135.57414414,136.00427597,0.24201741,135.44964414,135.87977597,0.24201741,0.0,0.0,0.0,13.55741441,13.6004276,0.02420174,13.54496441,13.5879776,0.02420174,0.04945521,0.03927708,0.00845826,6.7477546,6.77435026,0.01093917,7.37603771,7.35277984,0.0130822,7.38281748,7.35951696,0.01310618,2022.03184852,3100.63901842,893.66012746,0.003,56.0,1000
48,16.11.2020,10:30:09, fem_charge05_galvAu ,5 Zyklen,10.050255,499.8,1.299447,0.01182,1.308502,0.012314,10.864916,10.828263,4.15,2.124657,10.0,0.1,H23m. Nadel,0.0,2.59993397,2.5922369,0.00390662,2.59754231,2.58984523,0.00390662,0.02364946,0.0110436,0.00431844,0.0,1.28694642,1.28940081,0.00213413,107.8972599,107.57783128,0.16212479,107.79800574,107.47857712,0.16212479,0.0,0.0,0.0,10.78972599,10.75778313,0.01621248,10.77980057,10.74785771,0.01621248,0.09814526,0.04583095,0.01792151,5.34082766,5.35101338,0.00885664,9.26807595,9.2956588,0.01400886,9.27660946,9.30424325,0.01403475,1018.89792673,3206.55589996,1019.34416828,0.00239167,56.0,1000
49,16.11.2020,10:30:14, fem_charge05_galvAu ,5 Zyklen,10.041655,998.0,2.592737,0.004045,2.601792,0.004539,10.819077,10.81168,4.15,2.122911,10.0,0.1,H23m. Nadel,0.0,2.59793287,2.5922369,0.00390662,2.5955412,2.58984523,0.00390662,0.00405311,0.0110436,0.00431844,0.0,1.29574405,1.28940081,0.00213413,107.81421393,107.57783128,0.16212479,107.71495976,107.47857712,0.16212479,0.0,0.0,0.0,10.78142139,10.75778313,0.01621248,10.77149598,10.74785771,0.01621248,0.01682039,0.04583095,0.01792151,5.37733779,5.35101338,0.00885664,9.27521487,9.2956588,0.01400886,9.28376153,9.30424325,0.01403475,5945.16508556,3206.55589996,1019.34416828,0.00239167,56.0,1000
50,16.11.2020,10:30:17, fem_charge05_galvAu ,5 Zyklen,10.043195,1499.0,3.877133,0.01182,3.886189,0.012314,10.758961,10.761332,4.15,2.123174,10.0,0.1,H23m. Nadel,0.0,2.58647965,2.5922369,0.00390662,2.58408799,2.58984523,0.00390662,0.00788526,0.0110436,0.00431844,0.0,1.28810136,1.28940081,0.00213413,107.3389056,107.57783128,0.16212479,107.23965144,107.47857712,0.16212479,0.0,0.0,0.0,10.73389056,10.75778313,0.01621248,10.72396514,10.74785771,0.01621248,0.03272382,0.04583095,0.01792151,5.34562066,5.35101338,0.00885664,9.31628653,9.2956588,0.01400886,9.32490909,9.30424325,0.01403475,3055.87833568,3206.55589996,1019.34416828,0.00239167,56.0,1000
51,16.11.2020,10:30:20, fem_charge05_galvAu ,5 Zyklen,10.051763,1998.0,5.164033,0.017156,5.173088,0.01765,10.744903,10.746409,4.15,2.125084,10.0,0.1,H23m. Nadel,0.0,2.5846011,2.5922369,0.00390662,2.58220943,2.58984523,0.00390662,0.00858659,0.0110436,0.00431844,0.0,1.28681142,1.28940081,0.00213413,107.2609457,107.57783128,0.16212479,107.16169153,107.47857712,0.16212479,0.0,0.0,0.0,10.72609457,10.75778313,0.01621248,10.71616915,10.74785771,0.01621248,0.03563433,0.04583095,0.01792151,5.34026741,5.35101338,0.00885664,9.32305783,9.2956588,0.01400886,9.33169294,9.30424325,0.01403475,2806.28225188,3206.55589996,1019.34416828,0.00239167,56.0,1000
52,16.11.2020,10:30:24, fem_charge05_galvAu ,5 Zyklen,12.048896,499.8,1.191135,0.021504,1.20019,0.021998,9.965565,9.961188,4.15,2.547271,12.0,0.1,H23m. Nadel,0.0,2.38322329,2.374785,0.00309135,2.38102329,2.372585,0.00309135,0.04302521,0.01690967,0.00888363,0.0,1.16899904,1.17783767,0.00296044,98.90376651,98.55357766,0.12829093,98.81246651,98.46227766,0.12829093,0.0,0.0,0.0,9.89037665,9.85535777,0.01282909,9.88124665,9.84622777,0.01282909,0.17855462,0.07017514,0.03686707,4.85134601,4.88802631,0.01228584,10.1108384,10.14681658,0.01318905,10.12018053,10.1562254,0.0132135,560.05271084,2774.88037707,1013.19108179,0.0022,56.0,1000
53,16.11.2020,10:30:28, fem_charge05_galvAu ,5 Zyklen,12.048881,999.0,2.373214,0.013005,2.382269,0.0135,9.896313,9.890018,4.15,2.547294,12.0,0.1,H23m. Nadel,0.0,2.37558959,2.374785,0.00309135,2.37338959,2.372585,0.00309135,0.01301802,0.01690967,0.00888363,0.0,1.18018579,1.17783767,0.00296044,98.58696797,98.55357766,0.12829093,98.49566797,98.46227766,0.12829093,0.0,0.0,0.0,9.8586968,9.85535777,0.01282909,9.8495668,9.84622777,0.01282909,0.05402477,0.07017514,0.03686707,4.89777101,4.88802631,0.01228584,10.14332848,10.14681658,0.01318905,10.15273078,10.1562254,0.0132135,1851.00262642,2774.88037707,1013.19108179,0.0022,56.0,1000
54,16.11.2020,10:30:31, fem_charge05_galvAu ,5 Zyklen,12.043656,1498.0,3.550154,0.006878,3.559209,0.007372,9.860293,9.865404,4.15,2.546113,12.0,0.1,H23m. Nadel,0.0,2.36992924,2.374785,0.00309135,2.36772924,2.372585,0.00309135,0.00459146,0.01690967,0.00888363,0.0,1.18156889,1.17783767,0.00296044,98.35206342,98.55357766,0.12829093,98.26076342,98.46227766,0.12829093,0.0,0.0,0.0,9.83520634,9.85535777,0.01282909,9.82607634,9.84622777,0.01282909,0.01905454,0.07017514,0.03686707,4.9035109,4.88802631,0.01228584,10.16755486,10.14681658,0.01318905,10.17700214,10.1562254,0.0132135,5248.09327452,2774.88037707,1013.19108179,0.0022,56.0,1000
55,16.11.2020,10:30:35, fem_charge05_galvAu ,5 Zyklen,12.048959,1998.0,4.736055,0.013994,4.74511,0.014488,9.855959,9.838169,4.15,2.547248,12.0,0.1,H23m. Nadel,0.0,2.3703979,2.374785,0.00309135,2.3681979,2.372585,0.00309135,0.007004,0.01690967,0.00888363,0.0,1.18059695,1.17783767,0.00296044,98.37151276,98.55357766,0.12829093,98.28021276,98.46227766,0.12829093,0.0,0.0,0.0,9.83715128,9.85535777,0.01282909,9.82802128,9.84622777,0.01282909,0.02906662,0.07017514,0.03686707,4.89947733,4.88802631,0.01228584,10.1655446,10.14681658,0.01318905,10.17498815,10.1562254,0.0132135,3440.37289647,2774.88037707,1013.19108179,0.0022,56.0,1000
56,16.11.2020,10:30:38, fem_charge05_galvAu ,5 Zyklen,15.039415,499.8,1.06767,0.016365,1.076725,0.01686,8.940392,8.892251,4.15,3.179562,15.0,0.1,H23m. Nadel,0.0,2.13619448,2.12720108,0.00379942,2.13425281,2.12525942,0.00379942,0.0327431,0.01633584,0.00558363,0.0,1.05075486,1.05446179,0.00142754,88.65207083,88.27884497,0.15767598,88.57149166,88.19826581,0.15767598,0.0,0.0,0.0,8.86520708,8.8278845,0.0157676,8.85714917,8.81982658,0.0157676,0.13588385,0.06779373,0.02317206,4.36063266,4.37601643,0.0059243,11.28005235,11.32785057,0.02022024,11.29031454,11.33820005,0.02025719,735.92260886,1915.03478736,450.55159848,0.00194167,56.0,1000
57,16.11.2020,10:30:42, fem_charge05_galvAu ,5 Zyklen,15.041654,999.0,2.128523,0.013928,2.137578,0.014422,8.87983,8.825092,4.15,3.179989,15.0,0.1,H23m. Nadel,0.0,2.13065365,2.12720108,0.00379942,2.12871199,2.12525942,0.00379942,0.01394194,0.01633584,0.00558363,0.0,1.05738502,1.05446179,0.00142754,88.42212663,88.27884497,0.15767598,88.34154746,88.19826581,0.15767598,0.0,0.0,0.0,8.84221266,8.8278845,0.0157676,8.83415475,8.81982658,0.0157676,0.05785906,0.06779373,0.02317206,4.38814784,4.37601643,0.0059243,11.30938644,11.32785057,0.02022024,11.3197021,11.33820005,0.02025719,1728.33781998,1915.03478736,450.55159848,0.00194167,56.0,1000
58,16.11.2020,10:30:46, fem_charge05_galvAu ,5 Zyklen,15.043023,1499.0,3.177518,0.015048,3.186573,0.015542,8.822067,8.822249,4.15,3.180203,15.0,0.1,H23m. Nadel,0.0,2.11975851,2.12720108,0.00379942,2.11781684,2.12525942,0.00379942,0.01003869,0.01633584,0.00558363,0.0,1.05388907,1.05446179,0.00142754,87.96997799,88.27884497,0.15767598,87.88939882,88.19826581,0.15767598,0.0,0.0,0.0,8.7969978,8.8278845,0.0157676,8.78893988,8.81982658,0.0157676,0.04166057,0.06779373,0.02317206,4.37363965,4.37601643,0.0059243,11.3675145,11.32785057,0.02022024,11.37793651,11.33820005,0.02025719,2400.3510053,1915.03478736,450.55159848,0.00194167,56.0,1000
59,16.11.2020,10:30:49, fem_charge05_galvAu ,5 Zyklen,15.042665,1998.0,4.240151,0.017222,4.249206,0.017716,8.825928,8.81936,4.15,3.180183,15.0,0.1,H23m. Nadel,0.0,2.1221977,2.12720108,0.00379942,2.12025603,2.12525942,0.00379942,0.00861962,0.01633584,0.00558363,0.0,1.05581821,1.05446179,0.00142754,88.07120445,88.27884497,0.15767598,87.99062529,88.19826581,0.15767598,0.0,0.0,0.0,8.80712045,8.8278845,0.0157676,8.79906253,8.81982658,0.0157676,0.03577142,0.06779373,0.02317206,4.38164555,4.37601643,0.0059243,11.35444901,11.32785057,0.02022024,11.36484707,11.33820005,0.02025719,2795.52771532,1915.03478736,450.55159848,0.00194167,56.0,1000
60,16.11.2020,10:30:52, fem_charge05_galvAu ,5 Zyklen,20.040846,499.8,0.926613,0.013005,0.935669,0.0135,7.769157,7.747822,4.15,4.23695,20.0,0.1,H23m. Nadel,0.0,1.85396759,1.84711338,0.00236102,1.85226759,1.84541338,0.00236102,0.02602041,0.0126697,0.00454627,0.0,0.91312359,0.91637184,0.00111756,76.93965486,76.65520527,0.09798249,76.86910486,76.58465527,0.09798249,0.0,0.0,0.0,7.69396549,7.66552053,0.00979825,7.68691049,7.65846553,0.00979825,0.10798469,0.05257927,0.018867,3.7894629,3.80294313,0.00463789,12.99719893,13.04549232,0.01664048,13.00912768,13.05750998,0.01667112,926.05716986,2532.12084148,613.96357441,0.0017,56.0,1000
61,16.11.2020,10:30:57, fem_charge05_galvAu ,5 Zyklen,20.029276,999.0,1.844434,0.010831,1.853489,0.011325,7.699681,7.706523,4.15,4.234326,20.0,0.1,H23m. Nadel,0.0,1.84628028,1.84711338,0.00236102,1.84458028,1.84541338,0.00236102,0.01084184,0.0126697,0.00454627,0.0,0.91686922,0.91637184,0.00111756,76.62063163,76.65520527,0.09798249,76.55008163,76.58465527,0.09798249,0.0,0.0,0.0,7.66206316,7.66552053,0.00979825,7.65500816,7.65846553,0.00979825,0.04499364,0.05257927,0.018867,3.80500726,3.80294313,0.00463789,13.05131501,13.04549232,0.01664048,13.06334335,13.05750998,0.01667112,2222.53616071,2532.12084148,613.96357441,0.0017,56.0,1000
62,16.11.2020,10:31:00, fem_charge05_galvAu ,5 Zyklen,20.030645,1498.0,2.763573,0.010107,2.772628,0.010601,7.681179,7.673148,4.15,4.234592,20.0,0.1,H23m. Nadel,0.0,1.84484179,1.84711338,0.00236102,1.84314179,1.84541338,0.00236102,0.006747,0.0126697,0.00454627,0.0,0.9181974,0.91637184,0.00111756,76.56093425,76.65520527,0.09798249,76.49038425,76.58465527,0.09798249,0.0,0.0,0.0,7.65609342,7.66552053,0.00979825,7.64903842,7.65846553,0.00979825,0.02800003,0.05257927,0.018867,3.8105192,3.80294313,0.00463789,13.06149161,13.04549232,0.01664048,13.07353872,13.05750998,0.01667112,3571.42431406,2532.12084148,613.96357441,0.0017,56.0,1000
