Repository: Cookiemonster1337/ContactResistanceAnalysis

File: cr_library_2.csv (part 15 of 82)
age[mV],voltage_needle[mV],R_ges / mOhm*cm²,R_bulk / mOhm*cm²,contact_area[cm2],p_Kraftsensor / ?,pressure_rounded[bar],sample_thickness[cm],parameters,[mV]_in_[V],main_resistance[mOhm],main_resistance_mean[mOhm],main_resistance_error[mOhm],flow_resistance[mOhm],flow_resistance_mean[mOhm],flow_resistance_error[mOhm],bulk_resistance[mOhm],bulk_resistance_mean[mOhm],bulk_resistance_error[mOhm],bulk_resistance_sub[mOhm],contact_resistance[mOhm],contact_resistance_mean[mOhm],contact_resistance_error[mOhm],vs_main_resistance[mOhm*cm],vs_main_resistance_mean[mOhm*cm],vs_main_resistance_error[mOhm*cm],vs_flow_resistance[mOhm*cm],vs_flow_resistance_mean[mOhm*cm],vs_flow_resistance_error[mOhm*cm],vs_bulk_resistance[mOhm*cm],vs_bulk_resistance_mean[mOhm*cm],vs_bulk_resistance_error[mOhm*cm],as_main_resistance[mOhm*cm2],as_main_resistance_mean[mOhm*cm2],as_main_resistance_error[mOhm*cm2],as_flow_resistance[mOhm*cm2],as_flow_resistance_mean[mOhm*cm2],as_flow_resistance_error[mOhm*cm2],as_bulk_resistance[mOhm*cm2],as_bulk_resistance_mean[mOhm*cm2],as_bulk_resistance_error[mOhm*cm2],as_contact_resistance[mOhm*cm2],as_contact_resistance_mean[mOhm*cm2],as_contact_resistance_error[mOhm*cm2],vs_main_conductance[S/cm],vs_main_conductance_mean[S/cm],vs_main_conductance_error[S/cm],vs_flow_conductance[S/cm],vs_flow_conductance_mean[S/cm],vs_flow_conductance_error[S/cm],vs_bulk_conductance[S/cm],vs_bulk_conductance_mean[S/cm],vs_bulk_conductance_error[S/cm],degradation_corr[mOhm],cycle,[mV] in [V]
63,16.11.2020,10:31:03, fem_charge05_galvAu ,5 Zyklen,20.029416,1998.0,3.683041,0.014125,3.692096,0.01462,7.668768,7.649199,4.15,4.234329,20.0,0.1,H23m. Nadel,0.0,1.84336386,1.84711338,0.00236102,1.84166386,1.84541338,0.00236102,0.00706957,0.0126697,0.00454627,0.0,0.91729715,0.91637184,0.00111756,76.49960035,76.65520527,0.09798249,76.42905035,76.58465527,0.09798249,0.0,0.0,0.0,7.64996004,7.66552053,0.00979825,7.64290504,7.65846553,0.00979825,0.02933871,0.05257927,0.018867,3.80678316,3.80294313,0.00463789,13.07196372,13.04549232,0.01664048,13.08403016,13.05750998,0.01667112,3408.46572129,2532.12084148,613.96357441,0.0017,56.0,1000
64,16.11.2020,10:31:13, fem_charge05_galvAu ,5 Zyklen,2.070032,499.8,2.649331,0.025721,2.658386,0.026215,22.073435,22.116652,4.15,0.437361,2.0,0.1,H23m. Nadel,0.0,5.30078231,5.26726493,0.01289406,5.29603231,5.26251493,0.01289406,0.05146259,0.02038573,0.01063029,0.0,2.62228486,2.6210646,0.00316403,219.98246599,218.5914946,0.5351036,219.78534099,218.3943696,0.5351036,0.0,0.0,0.0,21.9982466,21.85914946,0.05351036,21.9785341,21.83943696,0.05351036,0.21356973,0.08460079,0.0441157,10.88248219,10.87741808,0.01313074,4.54581685,4.57482551,0.011179,4.54989398,4.57895494,0.01119917,468.2311533,2455.14703872,1036.02342898,0.00475,57.0,1000
65,16.11.2020,10:31:18, fem_charge05_galvAu ,5 Zyklen,2.069145,999.0,5.267865,0.009316,5.276921,0.00981,21.921142,21.893773,4.15,0.437453,2.0,0.1,H23m. Nadel,0.0,5.27313814,5.26726493,0.01289406,5.26838814,5.26251493,0.01289406,0.00932533,0.02038573,0.01063029,0.0,2.62953141,2.6210646,0.00316403,218.83523273,218.5914946,0.5351036,218.63810773,218.3943696,0.5351036,0.0,0.0,0.0,21.88352327,21.85914946,0.05351036,21.86381077,21.83943696,0.05351036,0.0387001,0.08460079,0.0441157,10.91255534,10.87741808,0.01313074,4.56964808,4.57482551,0.011179,4.57376809,4.57895494,0.01119917,2583.97264455,2455.14703872,1036.02342898,0.00475,57.0,1000
66,16.11.2020,10:31:21, fem_charge05_galvAu ,5 Zyklen,2.066144,1499.0,7.87441,0.024271,7.883465,0.024766,21.825471,21.810149,4.15,0.436826,2.0,0.1,H23m. Nadel,0.0,5.25310874,5.26726493,0.01289406,5.24835874,5.26251493,0.01289406,0.01619146,0.02038573,0.01063029,0.0,2.61608364,2.6210646,0.00316403,218.00401268,218.5914946,0.5351036,217.80688768,218.3943696,0.5351036,0.0,0.0,0.0,21.80040127,21.85914946,0.05351036,21.78068877,21.83943696,0.05351036,0.06719456,0.08460079,0.0441157,10.8567471,10.87741808,0.01313074,4.58707153,4.57482551,0.011179,4.59122304,4.57895494,0.01119917,1488.21564533,2455.14703872,1036.02342898,0.00475,57.0,1000
67,16.11.2020,10:31:24, fem_charge05_galvAu ,5 Zyklen,2.06927,1998.0,10.473577,0.009118,10.482632,0.009612,21.773235,21.749834,4.15,0.437503,2.0,0.1,H23m. Nadel,0.0,5.24203053,5.26726493,0.01289406,5.23728053,5.26251493,0.01289406,0.00456356,0.02038573,0.01063029,0.0,2.61635848,2.6210646,0.00316403,217.54426702,218.5914946,0.5351036,217.34714202,218.3943696,0.5351036,0.0,0.0,0.0,21.7544267,21.85914946,0.05351036,21.7347142,21.83943696,0.05351036,0.01893879,0.08460079,0.0441157,10.85788771,10.87741808,0.01313074,4.59676559,4.57482551,0.011179,4.60093466,4.57895494,0.01119917,5280.1687117,2455.14703872,1036.02342898,0.00475,57.0,1000
68,16.11.2020,10:31:28, fem_charge05_galvAu ,5 Zyklen,3.060533,499.8,2.219244,0.012149,2.2283,0.012643,18.502289,18.566841,4.15,0.647047,3.0,0.1,H23m. Nadel,0.0,4.44026411,4.42440105,0.00655461,4.43626411,4.42040105,0.00655461,0.02430772,0.01356339,0.00361831,0.0,2.20597819,2.20341883,0.00193035,184.27096038,183.61264358,0.27201628,184.10496038,183.44664358,0.27201628,0.0,0.0,0.0,18.42709604,18.36126436,0.02720163,18.41049604,18.34466436,0.02720163,0.10087705,0.05628807,0.01501598,9.15480949,9.14418815,0.00801093,5.42679106,5.44628389,0.00806625,5.43168418,5.45121227,0.00808085,991.30574483,2076.51621308,380.34416993,0.004,57.0,1000
69,16.11.2020,10:31:32, fem_charge05_galvAu ,5 Zyklen,3.067313,999.0,4.424097,0.011424,4.433152,0.011918,18.415998,18.417093,4.15,0.648487,3.0,0.1,H23m. Nadel,0.0,4.42852553,4.42440105,0.00655461,4.42452553,4.42040105,0.00655461,0.01143544,0.01356339,0.00361831,0.0,2.20654505,2.20341883,0.00193035,183.78380931,183.61264358,0.27201628,183.61780931,183.44664358,0.27201628,0.0,0.0,0.0,18.37838093,18.36126436,0.02720163,18.36178093,18.34466436,0.02720163,0.04745706,0.05628807,0.01501598,9.15716194,9.14418815,0.00801093,5.44117571,5.44628389,0.00806625,5.44609482,5.45121227,0.00808085,2107.16816847,2076.51621308,380.34416993,0.004,57.0,1000
70,16.11.2020,10:31:35, fem_charge05_galvAu ,5 Zyklen,3.062119,1498.0,6.620056,0.01373,6.629111,0.014224,18.365028,18.365758,4.15,0.647392,3.0,0.1,H23m. Nadel,0.0,4.41926302,4.42440105,0.00655461,4.41526302,4.42040105,0.00655461,0.00916555,0.01356339,0.00361831,0.0,2.20304873,2.20341883,0.00193035,183.39941522,183.61264358,0.27201628,183.23341522,183.44664358,0.27201628,0.0,0.0,0.0,18.33994152,18.36126436,0.02720163,18.32334152,18.34466436,0.02720163,0.03803705,0.05628807,0.01501598,9.14265224,9.14418815,0.00801093,5.45258009,5.44628389,0.00806625,5.45751985,5.45121227,0.00808085,2629.01569863,2076.51621308,380.34416993,0.004,57.0,1000
71,16.11.2020,10:31:39, fem_charge05_galvAu ,5 Zyklen,3.061948,1998.0,8.810284,0.018671,8.819339,0.019165,18.318447,18.314479,4.15,0.647359,3.0,0.1,H23m. Nadel,0.0,4.40955155,4.42440105,0.00655461,4.40555155,4.42040105,0.00655461,0.00934484,0.01356339,0.00361831,0.0,2.19810335,2.20341883,0.00193035,182.99638939,183.61264358,0.27201628,182.83038939,183.44664358,0.27201628,0.0,0.0,0.0,18.29963894,18.36126436,0.02720163,18.28303894,18.34466436,0.02720163,0.03878111,0.05628807,0.01501598,9.12212892,9.14418815,0.00801093,5.46458869,5.44628389,0.00806625,5.46955024,5.45121227,0.00808085,2578.57524039,2076.51621308,380.34416993,0.004,57.0,1000
72,16.11.2020,10:31:42, fem_charge05_galvAu ,5 Zyklen,5.060432,499.8,1.793638,0.020582,1.802693,0.021076,14.968342,14.934425,4.15,1.069832,5.0,0.1,H23m. Nadel,0.0,3.58871148,3.57666367,0.00544582,3.58544482,3.573397,0.00544582,0.04118047,0.01560924,0.00857716,0.0,1.77213217,1.77889388,0.00297551,148.93152661,148.43154227,0.22600142,148.79595994,148.29597561,0.22600142,0.0,0.0,0.0,14.89315266,14.84315423,0.02260014,14.87959599,14.82959756,0.02260014,0.17089896,0.06477836,0.03559522,7.35434852,7.3824096,0.01234838,6.71449506,6.73715938,0.01026149,6.72061258,6.74331833,0.01028026,585.14106957,2864.90666919,866.45058258,0.00326667,57.0,1000
73,16.11.2020,10:31:46, fem_charge05_galvAu ,5 Zyklen,5.053543,999.0,3.578023,0.005495,3.587078,0.005989,14.901275,14.903191,4.15,1.068326,5.0,0.1,H23m. Nadel,0.0,3.5816046,3.57666367,0.00544582,3.57833794,3.573397,0.00544582,0.0055005,0.01560924,0.00857716,0.0,1.78641872,1.77889388,0.00297551,148.63659109,148.43154227,0.22600142,148.50102442,148.29597561,0.22600142,0.0,0.0,0.0,14.86365911,14.84315423,0.02260014,14.85010244,14.82959756,0.02260014,0.02282708,0.06477836,0.03559522,7.41363768,7.3824096,0.01234838,6.72781845,6.73715938,0.01026149,6.73396028,6.74331833,0.01028026,4380.76235789,2864.90666919,866.45058258,0.00326667,57.0,1000
74,16.11.2020,10:31:50, fem_charge05_galvAu ,5 Zyklen,5.051475,1499.0,5.355556,0.014652,5.364611,0.015147,14.851993,14.831747,4.15,1.067977,5.0,0.1,H23m. Nadel,0.0,3.5727525,3.57666367,0.00544582,3.56948584,3.573397,0.00544582,0.00977452,0.01560924,0.00857716,0.0,1.77985566,1.77889388,0.00297551,148.26922882,148.43154227,0.22600142,148.13366215,148.29597561,0.22600142,0.0,0.0,0.0,14.82692288,14.84315423,0.02260014,14.81336622,14.82959756,0.02260014,0.04056424,0.06477836,0.03559522,7.38640099,7.3824096,0.01234838,6.74448777,6.73715938,0.01026149,6.75066008,6.74331833,0.01028026,2465.22535679,2864.90666919,866.45058258,0.00326667,57.0,1000
75,16.11.2020,10:31:53, fem_charge05_galvAu ,5 Zyklen,5.05586,1998.0,7.120045,0.011951,7.1291,0.012445,14.807691,14.836702,4.15,1.068891,5.0,0.1,H23m. Nadel,0.0,3.56358609,3.57666367,0.00544582,3.56031942,3.573397,0.00544582,0.00598148,0.01560924,0.00857716,0.0,1.77716897,1.77889388,0.00297551,147.88882257,148.43154227,0.22600142,147.75325591,148.29597561,0.22600142,0.0,0.0,0.0,14.78888226,14.84315423,0.02260014,14.77532559,14.82959756,0.02260014,0.02482315,0.06477836,0.03559522,7.37525122,7.3824096,0.01234838,6.76183624,6.73715938,0.01026149,6.76804036,6.74331833,0.01028026,4028.4978925,2864.90666919,866.45058258,0.00326667,57.0,1000
76,16.11.2020,10:31:56, fem_charge05_galvAu ,5 Zyklen,6.054155,499.8,1.631631,0.011885,1.640686,0.01238,13.623145,13.690432,4.15,1.279817,6.0,0.1,H23m. Nadel,0.0,3.26456783,3.2600689,0.00372772,3.26156783,3.2570689,0.00372772,0.02377951,0.0161165,0.00415245,0.0,1.61889416,1.6204762,0.00054962,135.47956483,135.29285949,0.15470045,135.35506483,135.16835949,0.15470045,0.0,0.0,0.0,13.54795648,13.52928595,0.01547004,13.53550648,13.51683595,0.01547004,0.09868497,0.06688347,0.01723269,6.71841075,6.72497624,0.00228091,7.38118698,7.39140212,0.00846546,7.38797622,7.3982102,0.00848107,1013.32549381,2124.89385868,861.12913653,0.003,57.0,1000
77,16.11.2020,10:32:01, fem_charge05_galvAu ,5 Zyklen,6.061184,999.0,3.262705,0.021109,3.27176,0.021603,13.591397,13.567586,4.15,1.281385,6.0,0.1,H23m. Nadel,0.0,3.26597097,3.2600689,0.00372772,3.26297097,3.2570689,0.00372772,0.02113013,0.0161165,0.00415245,0.0,1.62092042,1.6204762,0.00054962,135.5377953,135.29285949,0.15470045,135.4132953,135.16835949,0.15470045,0.0,0.0,0.0,13.55377953,13.52928595,0.01547004,13.54132953,13.51683595,0.01547004,0.08769004,0.06688347,0.01723269,6.72681974,6.72497624,0.00228091,7.37801584,7.39140212,0.00846546,7.38479924,7.3982102,0.00848107,1140.38036651,2124.89385868,861.12913653,0.003,57.0,1000
78,16.11.2020,10:32:04, fem_charge05_galvAu ,5 Zyklen,6.054482,1498.0,4.883831,0.02157,4.892886,0.022064,13.555059,13.542465,4.15,1.280047,6.0,0.1,H23m. Nadel,0.0,3.26023431,3.2600689,0.00372772,3.25723431,3.2570689,0.00372772,0.0143992,0.0161165,0.00415245,0.0,1.62141756,1.6204762,0.00054962,135.29972397,135.29285949,0.15470045,135.17522397,135.16835949,0.15470045,0.0,0.0,0.0,13.5299724,13.52928595,0.01547004,13.5175224,13.51683595,0.01547004,0.05975668,0.06688347,0.01723269,6.72888286,6.72497624,0.00228091,7.39099808,7.39140212,0.00846546,7.39780539,7.3982102,0.00848107,1673.45320084,2124.89385868,861.12913653,0.003,57.0,1000
79,16.11.2020,10:32:07, fem_charge05_galvAu ,5 Zyklen,6.052678,1998.0,6.492506,0.010304,6.501561,0.010798,13.504243,13.525865,4.15,1.27959,6.0,0.1,H23m. Nadel,0.0,3.2495025,3.2600689,0.00372772,3.2465025,3.2570689,0.00372772,0.00515716,0.0161165,0.00415245,0.0,1.62067267,1.6204762,0.00054962,134.85435385,135.29285949,0.15470045,134.72985385,135.16835949,0.15470045,0.0,0.0,0.0,13.48543539,13.52928595,0.01547004,13.47298539,13.51683595,0.01547004,0.0214022,0.06688347,0.01723269,6.72579159,6.72497624,0.00228091,7.4154076,7.39140212,0.00846546,7.42225996,7.3982102,0.00848107,4672.41637357,2124.89385868,861.12913653,0.003,57.0,1000
80,16.11.2020,10:32:10, fem_charge05_galvAu ,5 Zyklen,10.049042,499.8,1.291607,0.023086,1.300662,0.02358,10.799817,10.893362,4.15,2.124482,10.0,0.1,H23m. Nadel,0.0,2.5842477,2.57911063,0.00185722,2.58186437,2.57672729,0.00185722,0.04619048,0.01909745,0.00912561,0.0,1.26783694,1.27881492,0.00367707,107.24627951,107.03309101,0.07707445,107.14737118,106.93418267,0.07707445,0.0,0.0,0.0,10.72462795,10.7033091,0.00770745,10.71473712,10.69341827,0.00770745,0.19169048,0.07925441,0.03787128,5.26152332,5.30708193,0.01525984,9.32433278,9.34291951,0.00672254,9.33294013,9.35156123,0.00673498,521.67432617,2085.09508299,662.60333768,0.00238333,57.0,1000
81,16.11.2020,10:32:15, fem_charge05_galvAu ,5 Zyklen,10.051826,999.0,2.575344,0.012412,2.584399,0.012907,10.735993,10.735993,4.15,2.125068,10.0,0.1,H23m. Nadel,0.0,2.57792192,2.57911063,0.00185722,2.57553859,2.57672729,0.00185722,0.01242442,0.01909745,0.00912561,0.0,1.28155708,1.27881492,0.00367707,106.98375976,107.03309101,0.07707445,106.88485143,106.93418267,0.07707445,0.0,0.0,0.0,10.69837598,10.7033091,0.00770745,10.68848514,10.69341827,0.00770745,0.05156136,0.07925441,0.03787128,5.31846189,5.30708193,0.01525984,9.34721309,9.34291951,0.00672254,9.35586275,9.35156123,0.00673498,1939.43676737,2085.09508299,662.60333768,0.00238333,57.0,1000
82,16.11.2020,10:32:18, fem_charge05_galvAu ,5 Zyklen,10.042588,1498.0,3.8631,0.017024,3.872155,0.017518,10.727266,10.720513,4.15,2.123125,10.0,0.1,H23m. Nadel,0.0,2.57883845,2.57911063,0.00185722,2.57645512,2.57672729,0.00185722,0.01136449,0.01909745,0.00912561,0.0,1.28254532,1.27881492,0.00367707,107.02179573,107.03309101,0.07707445,106.92288739,106.93418267,0.07707445,0.0,0.0,0.0,10.70217957,10.7033091,0.00770745,10.69228874,10.69341827,0.00770745,0.04716262,0.07925441,0.03787128,5.32256306,5.30708193,0.01525984,9.34389106,9.34291951,0.00672254,9.35253456,9.35156123,0.00673498,2120.32339886,2085.09508299,662.60333768,0.00238333,57.0,1000
83,16.11.2020,10:32:21, fem_charge05_galvAu ,5 Zyklen,10.04531,1998.0,5.145718,0.012808,5.154773,0.013302,10.70686,10.710145,4.15,2.1237,10.0,0.1,H23m. Nadel,0.0,2.57543443,2.57911063,0.00185722,2.5730511,2.57672729,0.00185722,0.00641041,0.01909745,0.00912561,0.0,1.28332035,1.27881492,0.00367707,106.88052903,107.03309101,0.07707445,106.7816207,106.93418267,0.07707445,0.0,0.0,0.0,10.6880529,10.7033091,0.00770745,10.67816207,10.69341827,0.00770745,0.0266032,0.07925441,0.03787128,5.32577943,5.30708193,0.01525984,9.35624111,9.34291951,0.00672254,9.3649075,9.35156123,0.00673498,3758.94583957,2085.09508299,662.60333768,0.00238333,57.0,1000
84,16.11.2020,10:32:25, fem_charge05_galvAu ,5 Zyklen,12.044853,499.8,1.179342,0.006878,1.188397,0.007372,9.867642,9.915783,4.15,2.546416,12.0,0.1,H23m. Nadel,0.0,2.35962785,2.3617962,0.00152102,2.35742785,2.3595962,0.00152102,0.0137615,0.01345524,0.00078493,0.0,1.17183317,1.17307048,0.00065051,97.92455582,98.01454231,0.06312227,97.83325582,97.92324231,0.06312227,0.0,0.0,0.0,9.79245558,9.80145423,0.00631223,9.78332558,9.79232423,0.00631223,0.05711024,0.05583925,0.00325746,4.86310767,4.86824249,0.0026996,10.21194318,10.20258036,0.00656973,10.22147317,10.21209289,0.00658199,1750.99934486,1809.63098457,107.7848956,0.0022,57.0,1000
85,16.11.2020,10:32:29, fem_charge05_galvAu ,5 Zyklen,12.047528,999.0,2.361157,0.015311,2.370212,0.015805,9.846228,9.860186,4.15,2.546998,12.0,0.1,H23m. Nadel,0.0,2.36352052,2.3617962,0.00152102,2.36132052,2.3595962,0.00152102,0.01532633,0.01345524,0.00078493,0.0,1.1729971,1.17307048,0.00065051,98.0861016,98.01454231,0.06312227,97.9948016,97.92324231,0.06312227,0.0,0.0,0.0,9.80861016,9.80145423,0.00631223,9.79948016,9.79232423,0.00631223,0.06360425,0.05583925,0.00325746,4.86793795,4.86824249,0.0026996,10.19512432,10.20258036,0.00656973,10.20462294,10.21209289,0.00658199,1572.22187686,1809.63098457,107.7848956,0.0022,57.0,1000
86,16.11.2020,10:32:32, fem_charge05_galvAu ,5 Zyklen,12.045864,1498.0,3.543039,0.019791,3.552094,0.020286,9.840581,9.835288,4.15,2.546692,12.0,0.1,H23m. Nadel,0.0,2.36517957,2.3617962,0.00152102,2.36297957,2.3595962,0.00152102,0.01321162,0.01345524,0.00078493,0.0,1.17488398,1.17307048,0.00065051,98.15495227,98.01454231,0.06312227,98.06365227,97.92324231,0.06312227,0.0,0.0,0.0,9.81549523,9.80145423,0.00631223,9.80636523,9.79232423,0.00631223,0.0548282,0.05583925,0.00325746,4.87576851,4.86824249,0.0026996,10.18797296,10.20258036,0.00656973,10.19745825,10.21209289,0.00658199,1823.87881068,1809.63098457,107.7848956,0.0022,57.0,1000
87,16.11.2020,10:32:36, fem_charge05_galvAu ,5 Zyklen,12.049534,1998.0,4.712996,0.02302,4.722051,0.023514,9.808064,9.82079,4.15,2.547359,12.0,0.1,H23m. Nadel,0.0,2.35885686,2.3617962,0.00152102,2.35665686,2.3595962,0.00152102,0.01152152,0.01345524,0.00078493,0.0,1.17256767,1.17307048,0.00065051,97.89255956,98.01454231,0.06312227,97.80125956,97.92324231,0.06312227,0.0,0.0,0.0,9.78925596,9.80145423,0.00631223,9.78012596,9.79232423,0.00631223,0.04781431,0.05583925,0.00325746,4.86615582,4.86824249,0.0026996,10.21528096,10.20258036,0.00656973,10.22481719,10.21209289,0.00658199,2091.42390588,1809.63098457,107.7848956,0.0022,57.0,1000
88,16.11.2020,10:32:39, fem_charge05_galvAu ,5 Zyklen,15.046055,499.8,1.068592,0.018605,1.077647,0.0191,8.948051,8.932733,4.15,3.180926,15.0,0.1,H23m. Nadel,0.0,2.13803922,2.12383604,0.00497368,2.13609755,2.12189437,0.00497368,0.03722489,0.01674055,0.00702108,0.0,1.04943633,1.05257691,0.00108245,88.72862745,88.13919561,0.20640758,88.64804828,88.05861644,0.20640758,0.0,0.0,0.0,8.87286275,8.81391956,0.02064076,8.86480483,8.80586164,0.02064076,0.15448329,0.06947327,0.02913749,4.35516077,4.36819419,0.00449219,11.27031972,11.34587614,0.0264789,11.2805642,11.35625867,0.0265273,647.31918807,2161.50613978,618.07711658,0.00194167,57.0,1000
89,16.11.2020,10:32:43, fem_charge05_galvAu ,5 Zyklen,15.040534,999.0,2.121012,0.014521,2.130068,0.015015,8.848629,8.852461,4.15,3.179733,15.0,0.1,H23m. Nadel,0.0,2.12313514,2.12383604,0.00497368,2.12119347,2.12189437,0.00497368,0.01453554,0.01674055,0.00702108,0.0,1.05332897,1.05257691,0.00108245,88.11010811,88.13919561,0.20640758,88.02952894,88.05861644,0.20640758,0.0,0.0,0.0,8.81101081,8.81391956,0.02064076,8.80295289,8.80586164,0.02064076,0.06032247,0.06947327,0.02913749,4.37131521,4.36819419,0.00449219,11.34943563,11.34587614,0.0264789,11.3598245,11.35625867,0.0265273,1657.75698345,2161.50613978,618.07711658,0.00194167,57.0,1000
90,16.11.2020,10:32:47, fem_charge05_galvAu ,5 Zyklen,15.042587,1498.0,3.173367,0.01149,3.182422,0.011984,8.816457,8.791635,4.15,3.180144,15.0,0.1,H23m. Nadel,0.0,2.11840254,2.12383604,0.00497368,2.11646087,2.12189437,0.00497368,0.00767023,0.01674055,0.00702108,0.0,1.05439532,1.05257691,0.00108245,87.91370527,88.13919561,0.20640758,87.83312611,88.05861644,0.20640758,0.0,0.0,0.0,8.79137053,8.81391956,0.02064076,8.78331261,8.80586164,0.02064076,0.03183144,0.06947327,0.02913749,4.37574058,4.36819419,0.00449219,11.37479073,11.34587614,0.0264789,11.3852261,11.35625867,0.0265273,3141.5479149,2161.50613978,618.07711658,0.00194167,57.0,1000
91,16.11.2020,10:32:50, fem_charge05_galvAu ,5 Zyklen,15.042058,1998.0,4.227303,0.015048,4.236359,0.015542,8.799243,8.79158,4.15,3.180078,15.0,0.1,H23m. Nadel,0.0,2.11576727,2.12383604,0.00497368,2.1138256,2.12189437,0.00497368,0.00753153,0.01674055,0.00702108,0.0,1.05314703,1.05257691,0.00108245,87.80434159,88.13919561,0.20640758,87.72376242,88.05861644,0.20640758,0.0,0.0,0.0,8.78043416,8.81391956,0.02064076,8.77237624,8.80586164,0.02064076,0.03125586,0.06947327,0.02913749,4.37056019,4.36819419,0.00449219,11.38895847,11.34587614,0.0264789,11.39941986,11.35625867,0.0265273,3199.4004727,2161.50613978,618.07711658,0.00194167,57.0,1000
92,16.11.2020,10:32:53, fem_charge05_galvAu ,5 Zyklen,20.042215,499.8,0.922067,0.02045,0.931123,0.020944,7.73141,7.694758,4.15,4.237074,20.0,0.1,H23m. Nadel,0.0,1.84487195,1.8429984,0.00097768,1.84317195,1.8412984,0.00097768,0.04091637,0.01771516,0.00805343,0.0,0.90112779,0.91179162,0.00378236,76.56218587,76.48443377,0.04057359,76.49163587,76.41388377,0.04057359,0.0,0.0,0.0,7.65621859,7.64844338,0.00405736,7.64916359,7.64138838,0.00405736,0.16980292,0.0735179,0.03342173,3.73968033,3.78393524,0.0156968,13.06127808,13.07456688,0.00693857,13.0733248,13.08663814,0.00695139,588.91801927,2404.43188622,923.44594628,0.0017,57.0,1000
93,16.11.2020,10:32:58, fem_charge05_galvAu ,5 Zyklen,20.026057,999.0,1.840679,0.015838,1.849734,0.016333,7.68408,7.687091,4.15,4.233797,20.0,0.1,H23m. Nadel,0.0,1.84252152,1.8429984,0.00097768,1.84082152,1.8412984,0.00097768,0.01585385,0.01771516,0.00805343,0.0,0.91248383,0.91179162,0.00378236,76.46464314,76.48443377,0.04057359,76.39409314,76.41388377,0.04057359,0.0,0.0,0.0,7.64646431,7.64844338,0.00405736,7.63940931,7.64138838,0.00405736,0.06579349,0.0735179,0.03342173,3.78680791,3.78393524,0.0156968,13.0779398,13.07456688,0.00693857,13.09001729,13.08663814,0.00695139,1519.907132,2404.43188622,923.44594628,0.0017,57.0,1000
94,16.11.2020,10:33:01, fem_charge05_galvAu ,5 Zyklen,20.029805,1498.0,2.762519,0.007405,2.771574,0.007899,7.678259,7.639929,4.15,4.234411,20.0,0.1,H23m. Nadel,0.0,1.84413818,1.8429984,0.00097768,1.84243818,1.8412984,0.00097768,0.00494326,0.01771516,0.00805343,0.0,0.91874746,0.91179162,0.00378236,76.53173465,76.48443377,0.04057359,76.46118465,76.41388377,0.04057359,0.0,0.0,0.0,7.65317346,7.64844338,0.00405736,7.64611846,7.64138838,0.00405736,0.02051452,0.0735179,0.03342173,3.81280197,3.78393524,0.0156968,13.06647503,13.07456688,0.00693857,13.07853134,13.08663814,0.00695139,4874.59629199,2404.43188622,923.44594628,0.0017,57.0,1000
95,16.11.2020,10:33:04, fem_charge05_galvAu ,5 Zyklen,20.029556,1998.0,3.677243,0.018276,3.686298,0.01877,7.656726,7.66261,4.15,4.234372,20.0,0.1,H23m. Nadel,0.0,1.84046196,1.8429984,0.00097768,1.83876196,1.8412984,0.00097768,0.00914715,0.01771516,0.00805343,0.0,0.91480741,0.91179162,0.00378236,76.37917142,76.48443377,0.04057359,76.30862142,76.41388377,0.04057359,0.0,0.0,0.0,7.63791714,7.64844338,0.00405736,7.63086214,7.64138838,0.00405736,0.03796066,0.0735179,0.03342173,3.79645074,3.78393524,0.0156968,13.0925746,13.07456688,0.00693857,13.10467915,13.08663814,0.00695139,2634.30610162,2404.43188622,923.44594628,0.0017,57.0,1000
96,16.11.2020,10:33:14, fem_charge05_galvAu ,5 Zyklen,2.068943,499.8,2.635364,0.005231,2.644419,0.005725,21.957461,21.969496,4.15,0.437526,2.0,0.1,H23m. Nadel,0.0,5.27283713,5.23368138,0.01531423,5.2680788,5.22892305,0.01531423,0.01046619,0.00981164,0.00229032,0.0,2.62880631,2.6095557,0.00703663,218.8227411,217.19777746,0.63554058,218.62527026,217.00030662,0.63554058,0.0,0.0,0.0,21.88227411,21.71977775,0.06355406,21.86252703,21.70003066,0.06355406,0.04343467,0.04071831,0.00950482,10.90954618,10.82965617,0.02920203,4.56990894,4.60421673,0.01344879,4.57403666,4.6084068,0.01347326,2302.30806614,2903.27032811,679.85648638,0.00475833,58.0,1000
97,16.11.2020,10:33:19, fem_charge05_galvAu ,5 Zyklen,2.066362,999.0,5.236175,0.015838,5.245231,0.016333,21.789497,21.768423,4.15,0.436826,2.0,0.1,H23m. Nadel,0.0,5.24141642,5.23368138,0.01531423,5.23665808,5.22892305,0.01531423,0.01585385,0.00981164,0.00229032,0.0,2.61040211,2.6095557,0.00703663,217.51878128,217.19777746,0.63554058,217.32131045,217.00030662,0.63554058,0.0,0.0,0.0,21.75187813,21.71977775,0.06355406,21.73213104,21.70003066,0.06355406,0.06579349,0.04071831,0.00950482,10.83316878,10.82965617,0.02920203,4.59730417,4.60421673,0.01344879,4.60148155,4.6084068,0.01347326,1519.907132,2903.27032811,679.85648638,0.00475833,58.0,1000
98,16.11.2020,10:33:22, fem_charge05_galvAu ,5 Zyklen,2.067528,1498.0,7.81663,0.011688,7.825685,0.012182,21.67997,21.680152,4.15,0.437131,2.0,0.1,H23m. Nadel,0.0,5.21804406,5.23368138,0.01531423,5.21328573,5.22892305,0.01531423,0.0078024,0.00981164,0.00229032,0.0,2.60274166,2.6095557,0.00703663,216.54882844,217.19777746,0.63554058,216.3513576,217.00030662,0.63554058,0.0,0.0,0.0,21.65488284,21.71977775,0.06355406,21.63513576,21.70003066,0.06355406,0.03237997,0.04071831,0.00950482,10.80137789,10.82965617,0.02920203,4.61789614,4.60421673,0.01344879,4.62211105,4.6084068,0.01347326,3088.32867404,2903.27032811,679.85648638,0.00475833,58.0,1000
99,16.11.2020,10:33:25, fem_charge05_galvAu ,5 Zyklen,2.068943,1998.0,10.394451,0.010238,10.403506,0.010732,21.608884,21.599168,4.15,0.437352,2.0,0.1,H23m. Nadel,0.0,5.20242793,5.23368138,0.01531423,5.19766959,5.22892305,0.01531423,0.00512412,0.00981164,0.00229032,0.0,2.59627274,2.6095557,0.00703663,215.90075901,217.19777746,0.63554058,215.70328818,217.00030662,0.63554058,0.0,0.0,0.0,21.5900759,21.71977775,0.06355406,21.57032882,21.70003066,0.06355406,0.02126512,0.04071831,0.00950482,10.77453185,10.82965617,0.02920203,4.63175769,4.60421673,0.01344879,4.63599794,4.6084068,0.01347326,4702.53744025,2903.27032811,679.85648638,0.00475833,58.0,1000
100,16.11.2020,10:33:29, fem_charge05_galvAu ,5 Zyklen,3.051887,499.8,2.206331,0.013467,2.215387,0.013961,18.395067,18.362791,4.15,0.645193,3.0,0.1,H23m. Nadel,0.0,4.41442777,4.40162324,0.005615,4.41042777,4.39762324,0.005615,0.02694478,0.01412127,0.00434386,0.0,2.1917415,2.19175098,0.00148015,183.1987525,182.66736437,0.23302243,183.0327525,182.50136437,0.23302243,0.0,0.0,0.0,18.31987525,18.26673644,0.02330224,18.30327525,18.25013644,0.02330224,0.11182083,0.05860329,0.01802701,9.09572721,9.09576657,0.00614264,5.45855245,5.47445838,0.00698485,5.46350304,5.47943789,0.00699757,894.28777708,2111.21814092,462.43770377,0.004,58.0,1000
101,16.11.2020,10:33:33, fem_charge05_galvAu ,5 Zyklen,3.065105,999.0,4.401631,0.011029,4.410686,0.011523,18.32267,18.345933,4.15,0.64802,3.0,0.1,H23m. Nadel,0.0,4.40603704,4.40162324,0.005615,4.40203704,4.39762324,0.005615,0.01104004,0.01412127,0.00434386,0.0,2.1954985,2.19175098,0.00148015,182.85053704,182.66736437,0.23302243,182.68453704,182.50136437,0.23302243,0.0,0.0,0.0,18.2850537,18.26673644,0.02330224,18.2684537,18.25013644,0.02330224,0.04581617,0.05860329,0.01802701,9.11131877,9.09576657,0.00614264,5.46894757,5.47445838,0.00698485,5.47391704,5.47943789,0.00699757,2182.63570193,2111.21814092,462.43770377,0.004,58.0,1000
102,16.11.2020,10:33:36, fem_charge05_galvAu ,5 Zyklen,3.065634,1498.0,6.587971,0.016234,6.597026,0.016728,18.27614,18.275958,4.15,0.648116,3.0,0.1,H23m. Nadel,0.0,4.39784446,4.40162324,0.005615,4.39384446,4.39762324,0.005615,0.01083712,0.01412127,0.00434386,0.0,2.19150367,2.19175098,0.00148015,182.51054506,182.66736437,0.23302243,182.34454506,182.50136437,0.23302243,0.0,0.0,0.0,18.25105451,18.26673644,0.02330224,18.23445451,18.25013644,0.02330224,0.04497403,0.05860329,0.01802701,9.09474024,9.09576657,0.00614264,5.47913546,5.47445838,0.00698485,5.48412347,5.47943789,0.00699757,2223.50533092,2111.21814092,462.43770377,0.004,58.0,1000
103,16.11.2020,10:33:40, fem_charge05_galvAu ,5 Zyklen,3.062555,1998.0,8.767591,0.015311,8.776647,0.015805,18.229772,18.254267,4.15,0.647461,3.0,0.1,H23m. Nadel,0.0,4.38818368,4.40162324,0.005615,4.38418368,4.39762324,0.005615,0.00766316,0.01412127,0.00434386,0.0,2.18826026,2.19175098,0.00148015,182.10962287,182.66736437,0.23302243,181.94362287,182.50136437,0.23302243,0.0,0.0,0.0,18.21096229,18.26673644,0.02330224,18.19436229,18.25013644,0.02330224,0.03180213,0.05860329,0.01802701,9.08128008,9.09576657,0.00614264,5.49119802,5.47445838,0.00698485,5.49620802,5.47943789,0.00699757,3144.44375372,2111.21814092,462.43770377,0.004,58.0,1000
104,16.11.2020,10:33:43, fem_charge05_galvAu ,5 Zyklen,5.048458,499.8,1.788565,0.013862,1.79762,0.014356,14.926219,14.890661,4.15,1.06729,5.0,0.1,H23m. Nadel,0.0,3.57856142,3.5619463,0.00631362,3.57529476,3.55867963,0.00631362,0.02773509,0.01575563,0.00484122,0.0,1.77377983,1.771462,0.00172656,148.51029912,147.8207714,0.26201513,148.37473245,147.68520473,0.26201513,0.0,0.0,0.0,14.85102991,14.78207714,0.02620151,14.83747325,14.76852047,0.02620151,0.11510064,0.06538587,0.02009106,7.3611863,7.3515673,0.00716524,6.73353973,6.76501283,0.01197873,6.73969202,6.77122285,0.01200072,868.80489785,2070.81171381,612.91276851,0.00326667,58.0,1000
105,16.11.2020,10:33:47, fem_charge05_galvAu ,5 Zyklen,5.058831,999.0,3.557665,0.019396,3.56672,0.01989,14.816705,14.748009,4.15,1.069509,5.0,0.1,H23m. Nadel,0.0,3.56122623,3.5619463,0.00631362,3.55795956,3.55867963,0.00631362,0.01941542,0.01575563,0.00484122,0.0,1.76927207,1.771462,0.00172656,147.79088839,147.8207714,0.26201513,147.65532172,147.68520473,0.26201513,0.0,0.0,0.0,14.77908884,14.78207714,0.02620151,14.76553217,14.76852047,0.02620151,0.08057397,0.06538587,0.02009106,7.3424791,7.3515673,0.00716524,6.766317,6.76501283,0.01197873,6.77252935,6.77122285,0.01200072,1241.09554324,2070.81171381,612.91276851,0.00326667,58.0,1000
106,16.11.2020,10:33:51, fem_charge05_galvAu ,5 Zyklen,5.051724,1498.0,5.33309,0.01037,5.342145,0.010864,14.799668,14.796382,4.15,1.068023,5.0,0.1,H23m. Nadel,0.0,3.56014019,3.5619463,0.00631362,3.55687352,3.55867963,0.00631362,0.00692256,0.01575563,0.00484122,0.0,1.77497548,1.771462,0.00172656,147.74581776,147.8207714,0.26201513,147.61025109,147.68520473,0.26201513,0.0,0.0,0.0,14.77458178,14.78207714,0.02620151,14.76102511,14.76852047,0.02620151,0.02872864,0.06538587,0.02009106,7.36614824,7.3515673,0.00716524,6.7683811,6.76501283,0.01197873,6.77459724,6.77122285,0.01200072,3480.84720754,2070.81171381,612.91276851,0.00326667,58.0,1000
107,16.11.2020,10:33:54, fem_charge05_galvAu ,5 Zyklen,5.053543,1998.0,7.088619,0.017881,7.097674,0.018375,14.742416,14.753774,4.15,1.068309,5.0,0.1,H23m. Nadel,0.0,3.54785736,3.5619463,0.00631362,3.54459069,3.55867963,0.00631362,0.00894945,0.01575563,0.00484122,0.0,1.76782062,1.771462,0.00172656,147.23608033,147.8207714,0.26201513,147.10051366,147.68520473,0.26201513,0.0,0.0,0.0,14.72360803,14.78207714,0.02620151,14.71005137,14.76852047,0.02620151,0.03714022,0.06538587,0.02009106,7.33645558,7.3515673,0.00716524,6.79181351,6.76501283,0.01197873,6.79807279,6.77122285,0.01200072,2692.4992066,2070.81171381,612.91276851,0.00326667,58.0,1000
108,16.11.2020,10:33:57, fem_charge05_galvAu ,5 Zyklen,6.059023,499.8,1.626228,0.007669,1.635284,0.008163,13.578286,13.570628,4.15,1.280932,6.0,0.1,H23m. Nadel,0.0,3.2537575,3.24785471,0.00352485,3.2507575,3.24485471,0.00352485,0.01534414,0.01235609,0.00117117,0.0,1.61770668,1.61624931,0.00125253,135.03093637,134.78597047,0.14628128,134.90643637,134.66147047,0.14628128,0.0,0.0,0.0,13.50309364,13.47859705,0.01462813,13.49064364,13.46614705,0.01462813,0.06367817,0.05127778,0.00486034,6.71348273,6.70743463,0.00519801,7.40571033,7.41919603,0.00805937,7.41254477,7.42605543,0.00807428,1570.39685669,2002.74685123,186.82017501,0.003,58.0,1000
109,16.11.2020,10:34:02, fem_charge05_galvAu ,5 Zyklen,6.055353,999.0,3.249726,0.012808,3.258781,0.013302,13.53748,13.516406,4.15,1.280198,6.0,0.1,H23m. Nadel,0.0,3.25297898,3.24785471,0.00352485,3.24997898,3.24485471,0.00352485,0.01282082,0.01235609,0.00117117,0.0,1.61857908,1.61624931,0.00125253,134.99862763,134.78597047,0.14628128,134.87412763,134.66147047,0.14628128,0.0,0.0,0.0,13.49986276,13.47859705,0.01462813,13.48741276,13.46614705,0.01462813,0.05320641,0.05127778,0.00486034,6.71710318,6.70743463,0.00519801,7.40748271,7.41919603,0.00805937,7.41432043,7.42605543,0.00807428,1879.47291979,2002.74685123,186.82017501,0.003,58.0,1000
110,16.11.2020,10:34:05, fem_charge05_galvAu ,5 Zyklen,6.054777,1498.0,4.862551,0.017156,4.871606,0.01765,13.496105,13.505961,4.15,1.280004,6.0,0.1,H23m. Nadel,0.0,3.2460287,3.24785471,0.00352485,3.2430287,3.24485471,0.00352485,0.0114526,0.01235609,0.00117117,0.0,1.61578805,1.61624931,0.00125253,134.71019126,134.78597047,0.14628128,134.58569126,134.66147047,0.14628128,0.0,0.0,0.0,13.47101913,13.47859705,0.01462813,13.45856913,13.46614705,0.01462813,0.0475283,0.05127778,0.00486034,6.70552041,6.70743463,0.00519801,7.42334333,7.41919603,0.00805937,7.43021038,7.42605543,0.00807428,2104.00941607,2002.74685123,186.82017501,0.003,58.0,1000
111,16.11.2020,10:34:08, fem_charge05_galvAu ,5 Zyklen,6.05571,1998.0,6.47083,0.019594,6.479885,0.020088,13.459221,13.469621,4.15,1.280198,6.0,0.1,H23m. Nadel,0.0,3.23865365,3.24785471,0.00352485,3.23565365,3.24485471,0.00352485,0.00980681,0.01235609,0.00117117,0.0,1.61292342,1.61624931,0.00125253,134.40412663,134.78597047,0.14628128,134.27962663,134.66147047,0.14628128,0.0,0.0,0.0,13.44041266,13.47859705,0.01462813,13.42796266,13.46614705,0.01462813,0.04069825,0.05127778,0.00486034,6.69363221,6.70743463,0.00519801,7.44024774,7.41919603,0.00805937,7.44714612,7.42605543,0.00807428,2457.10821237,2002.74685123,186.82017501,0.003,58.0,1000
112,16.11.2020,10:34:11, fem_charge05_galvAu ,5 Zyklen,10.048389,499.8,1.290948,0.021636,1.300003,0.02213,10.794346,10.754958,4.15,2.124285,10.0,0.1,H23m. Nadel,0.0,2.58292917,2.57186919,0.00384004,2.58053751,2.56947752,0.00384004,0.04328932,0.01941686,0.0081132,0.0,1.26862409,1.27503033,0.00216212,107.19156062,106.73257126,0.15936166,107.09230646,106.63331709,0.15936166,0.0,0.0,0.0,10.71915606,10.67325713,0.01593617,10.70923065,10.66333171,0.01593617,0.17965066,0.08057998,0.03366978,5.26478999,5.29137586,0.00897279,9.32909265,9.3692737,0.01395765,9.33773894,9.37799473,0.01398362,556.63586125,1854.05572076,549.42566471,0.00239167,58.0,1000
113,16.11.2020,10:34:16, fem_charge05_galvAu ,5 Zyklen,10.04842,999.0,2.566713,0.011556,2.575769,0.01205,10.70014,10.71574,4.15,2.124361,10.0,0.1,H23m. Nadel,0.0,2.56928228,2.57186919,0.00384004,2.56689062,2.56947752,0.00384004,0.01156757,0.01941686,0.0081132,0.0,1.27766152,1.27503033,0.00216212,106.62521471,106.73257126,0.15936166,106.52596055,106.63331709,0.15936166,0.0,0.0,0.0,10.66252147,10.67325713,0.01593617,10.65259605,10.66333171,0.01593617,0.04800541,0.08057998,0.03366978,5.30229532,5.29137586,0.00897279,9.37864465,9.3692737,0.01395765,9.38738308,9.37799473,0.01398362,2083.09875014,1854.05572076,549.42566471,0.00239167,58.0,1000
114,16.11.2020,10:34:19, fem_charge05_galvAu ,5 Zyklen,10.050146,1498.0,3.849989,0.022888,3.859045,0.023382,10.690945,10.680723,4.15,2.124712,10.0,0.1,H23m. Nadel,0.0,2.57008611,2.57186919,0.00384004,2.56769445,2.56947752,0.00384004,0.01527904,0.01941686,0.0081132,0.0,1.2762077,1.27503033,0.00216212,106.65857377,106.73257126,0.15936166,106.5593196,106.63331709,0.15936166,0.0,0.0,0.0,10.66585738,10.67325713,0.01593617,10.65593196,10.66333171,0.01593617,0.06340801,0.08057998,0.03366978,5.29626197,5.29137586,0.00897279,9.37571134,9.3692737,0.01395765,9.38444431,9.37799473,0.01398362,1577.08779894,1854.05572076,549.42566471,0.00239167,58.0,1000
115,16.11.2020,10:34:22, fem_charge05_galvAu ,5 Zyklen,10.049337,1998.0,5.125228,0.015048,5.134283,0.015542,10.664302,10.671828,4.15,2.124519,10.0,0.1,H23m. Nadel,0.0,2.56517918,2.57186919,0.00384004,2.56278751,2.56947752,0.00384004,0.00753153,0.01941686,0.0081132,0.0,1.27762799,1.27503033,0.00216212,106.45493594,106.73257126,0.15936166,106.35568177,106.63331709,0.15936166,0.0,0.0,0.0,10.64549359,10.67325713,0.01593617,10.63556818,10.66333171,0.01593617,0.03125586,0.08057998,0.03366978,5.30215616,5.29137586,0.00897279,9.39364616,9.3692737,0.01395765,9.40241258,9.37799473,0.01398362,3199.4004727,1854.05572076,549.42566471,0.00239167,58.0,1000
116,16.11.2020,10:34:26, fem_charge05_galvAu ,5 Zyklen,12.047994,499.8,1.192914,0.017551,1.201969,0.018045,9.980335,9.892807,4.15,2.547073,12.0,0.1,H23m. Nadel,0.0,2.38678271,2.3644951,0.00794525,2.38458271,2.3622951,0.00794525,0.03511605,0.01922566,0.00602678,0.0,1.17473333,1.17153472,0.00133971,99.05148259,98.12654664,0.32972804,98.96018259,98.03524664,0.32972804,0.0,0.0,0.0,9.90514826,9.81265466,0.0329728,9.89601826,9.80352466,0.0329728,0.14573159,0.07978647,0.02501115,4.87514333,4.8618691,0.00555978,10.09576004,10.19126584,0.03409201,10.10507432,10.20075759,0.0341554,686.1930086,1822.16756156,695.84712913,0.0022,58.0,1000
117,16.11.2020,10:34:30, fem_charge05_galvAu ,5 Zyklen,12.04448,999.0,2.362607,0.020121,2.371662,0.020615,9.852249,9.805175,4.15,2.54633,12.0,0.1,H23m. Nadel,0.0,2.36497197,2.3644951,0.00794525,2.36277197,2.3622951,0.00794525,0.02014114,0.01922566,0.00602678,0.0,1.17131542,1.17153472,0.00133971,98.14633684,98.12654664,0.32972804,98.05503684,98.03524664,0.32972804,0.0,0.0,0.0,9.81463368,9.81265466,0.0329728,9.80550368,9.80352466,0.0329728,0.08358574,0.07978647,0.02501115,4.86095897,4.8618691,0.00555978,10.18886728,10.19126584,0.03409201,10.19835423,10.20075759,0.0341554,1196.37638073,1822.16756156,695.84712913,0.0022,58.0,1000
118,16.11.2020,10:34:33, fem_charge05_galvAu ,5 Zyklen,12.047357,1498.0,3.526238,0.02302,3.535294,0.023514,9.794038,9.815758,4.15,2.546883,12.0,0.1,H23m. Nadel,0.0,2.35396395,2.3644951,0.00794525,2.35176395,2.3622951,0.00794525,0.01536716,0.01922566,0.00602678,0.0,1.1681984,1.17153472,0.00133971,97.68950401,98.12654664,0.32972804,97.59820401,98.03524664,0.32972804,0.0,0.0,0.0,9.7689504,9.81265466,0.0329728,9.7598204,9.80352466,0.0329728,0.0637737,0.07978647,0.02501115,4.84802335,4.8618691,0.00555978,10.23651425,10.19126584,0.03409201,10.24609018,10.20075759,0.0341554,1568.04455005,1822.16756156,695.84712913,0.0022,58.0,1000
119,16.11.2020,10:34:37, fem_charge05_galvAu ,5 Zyklen,12.045693,1998.0,4.699819,0.012544,4.708874,0.013038,9.780695,9.782337,4.15,2.546485,12.0,0.1,H23m. Nadel,0.0,2.35226176,2.3644951,0.00794525,2.35006176,2.3622951,0.00794525,0.00627828,0.01922566,0.00602678,0.0,1.17189174,1.17153472,0.00133971,97.61886311,98.12654664,0.32972804,97.52756311,98.03524664,0.32972804,0.0,0.0,0.0,9.76188631,9.81265466,0.0329728,9.75275631,9.80352466,0.0329728,0.02605485,0.07978647,0.02501115,4.86335073,4.8618691,0.00555978,10.2439218,10.19126584,0.03409201,10.2535116,10.20075759,0.0341554,3838.05630686,1822.16756156,695.84712913,0.0022,58.0,1000
120,16.11.2020,10:34:40, fem_charge05_galvAu ,5 Zyklen,15.043629,499.8,1.055283,0.009711,1.064339,0.010205,8.837546,8.948598,4.15,3.18039,15.0,0.1,H23m. Nadel,0.0,2.11141056,2.11428631,0.00340263,2.10945223,2.11232798,0.00340263,0.01942977,0.01391649,0.00270368,0.0,1.04501123,1.04920575,0.00246967,87.62353842,87.74288207,0.1412093,87.54226758,87.66161124,0.1412093,0.0,0.0,0.0,8.76235384,8.77428821,0.01412093,8.75422676,8.76616112,0.01412093,0.08063355,0.05775343,0.01122029,4.3367966,4.35420385,0.01024911,11.41245855,11.39702415,0.0182838,11.42305343,11.40759046,0.01831767,1240.17850829,1971.14526471,420.66096549,0.00195833,58.0,1000
121,16.11.2020,10:34:44, fem_charge05_galvAu ,5 Zyklen,15.043909,998.0,2.120222,0.010963,2.129277,0.011457,8.854208,8.81421,4.15,3.180466,15.0,0.1,H23m. Nadel,0.0,2.12447094,2.11428631,0.00340263,2.12251261,2.11232798,0.00340263,0.01098497,0.01391649,0.00270368,0.0,1.05576382,1.04920575,0.00246967,88.16554409,87.74288207,0.1412093,88.08427325,87.66161124,0.1412093,0.0,0.0,0.0,8.81655441,8.77428821,0.01412093,8.80842733,8.76616112,0.01412093,0.04558763,0.05775343,0.01122029,4.38141985,4.35420385,0.01024911,11.34229942,11.39702415,0.0182838,11.35276438,11.40759046,0.01831767,2193.57774068,1971.14526471,420.66096549,0.00195833,58.0,1000
122,16.11.2020,10:34:48, fem_charge05_galvAu ,5 Zyklen,15.040239,1498.0,3.162233,0.02605,3.171288,0.026544,8.785611,8.821568,4.15,3.179687,15.0,0.1,H23m. Nadel,0.0,2.11096996,2.11428631,0.00340263,2.10901163,2.11232798,0.00340263,0.01738985,0.01391649,0.00270368,0.0,1.04581089,1.04920575,0.00246967,87.60525334,87.74288207,0.1412093,87.5239825,87.66161124,0.1412093,0.0,0.0,0.0,8.76052533,8.77428821,0.01412093,8.75239825,8.76616112,0.01412093,0.07216789,0.05775343,0.01122029,4.34011518,4.35420385,0.01024911,11.41484057,11.39702415,0.0182838,11.42543988,11.40759046,0.01831767,1385.65779433,1971.14526471,420.66096549,0.00195833,58.0,1000
123,16.11.2020,10:34:51, fem_charge05_galvAu ,5 Zyklen,15.04153,1998.0,4.216367,0.015707,4.225422,0.016201,8.776527,8.779948,4.15,3.180029,15.0,0.1,H23m. Nadel,0.0,2.11029379,2.11428631,0.00340263,2.10833546,2.11232798,0.00340263,0.00786136,0.01391649,0.00270368,0.0,1.05023705,1.04920575,0.00246967,87.57719244,87.74288207,0.1412093,87.49592161,87.66161124,0.1412093,0.0,0.0,0.0,8.75771924,8.77428821,0.01412093,8.74959216,8.76616112,0.01412093,0.03262465,0.05775343,0.01122029,4.35848376,4.35420385,0.01024911,11.41849804,11.39702415,0.0182838,11.42910414,11.40759046,0.01831767,3065.16701555,1971.14526471,420.66096549,0.00195833,58.0,1000
124,16.11.2020,10:34:54, fem_charge05_galvAu ,5 Zyklen,20.040349,499.8,0.924044,0.010436,0.933099,0.01093,7.747822,7.805262,4.15,4.236769,20.0,0.1,H23m. Nadel,0.0,1.84882753,1.84198919,0.00242042,1.84712753,1.84028919,0.00242042,0.02088035,0.0140612,0.00291231,0.0,0.91312359,0.913114,0.00058666,76.72634254,76.44255144,0.1004473,76.65579254,76.37200144,0.1004473,0.0,0.0,0.0,7.67263425,7.64425514,0.01004473,7.66557925,7.63720014,0.01004473,0.08665346,0.05835398,0.01208607,3.7894629,3.78942308,0.00243463,13.03333336,13.08178693,0.01715823,13.04532856,13.09387159,0.01718992,1154.02199061,1974.64422655,434.85487567,0.0017,58.0,1000
