Repository: Cookiemonster1337/ContactResistanceAnalysis

File: cr_library_2.csv (part 16 of 82)
age[mV],voltage_needle[mV],R_ges / mOhm*cm²,R_bulk / mOhm*cm²,contact_area[cm2],p_Kraftsensor / ?,pressure_rounded[bar],sample_thickness[cm],parameters,[mV]_in_[V],main_resistance[mOhm],main_resistance_mean[mOhm],main_resistance_error[mOhm],flow_resistance[mOhm],flow_resistance_mean[mOhm],flow_resistance_error[mOhm],bulk_resistance[mOhm],bulk_resistance_mean[mOhm],bulk_resistance_error[mOhm],bulk_resistance_sub[mOhm],contact_resistance[mOhm],contact_resistance_mean[mOhm],contact_resistance_error[mOhm],vs_main_resistance[mOhm*cm],vs_main_resistance_mean[mOhm*cm],vs_main_resistance_error[mOhm*cm],vs_flow_resistance[mOhm*cm],vs_flow_resistance_mean[mOhm*cm],vs_flow_resistance_error[mOhm*cm],vs_bulk_resistance[mOhm*cm],vs_bulk_resistance_mean[mOhm*cm],vs_bulk_resistance_error[mOhm*cm],as_main_resistance[mOhm*cm2],as_main_resistance_mean[mOhm*cm2],as_main_resistance_error[mOhm*cm2],as_flow_resistance[mOhm*cm2],as_flow_resistance_mean[mOhm*cm2],as_flow_resistance_error[mOhm*cm2],as_bulk_resistance[mOhm*cm2],as_bulk_resistance_mean[mOhm*cm2],as_bulk_resistance_error[mOhm*cm2],as_contact_resistance[mOhm*cm2],as_contact_resistance_mean[mOhm*cm2],as_contact_resistance_error[mOhm*cm2],vs_main_conductance[S/cm],vs_main_conductance_mean[S/cm],vs_main_conductance_error[S/cm],vs_flow_conductance[S/cm],vs_flow_conductance_mean[S/cm],vs_flow_conductance_error[S/cm],vs_bulk_conductance[S/cm],vs_bulk_conductance_mean[S/cm],vs_bulk_conductance_error[S/cm],degradation_corr[mOhm],cycle,[mV] in [V]
125,16.11.2020,10:34:59, fem_charge05_galvAu ,5 Zyklen,20.036087,999.0,1.840152,0.016563,1.849207,0.017057,7.681891,7.702965,4.15,4.235776,20.0,0.1,H23m. Nadel,0.0,1.84199399,1.84198919,0.00242042,1.84029399,1.84028919,0.00242042,0.01657958,0.0140612,0.00291231,0.0,0.91185721,0.913114,0.00058666,76.44275075,76.44255144,0.1004473,76.37220075,76.37200144,0.1004473,0.0,0.0,0.0,7.64427508,7.64425514,0.01004473,7.63722008,7.63720014,0.01004473,0.06880526,0.05835398,0.01208607,3.78420741,3.78942308,0.00243463,13.08168519,13.08178693,0.01715823,13.09376959,13.09387159,0.01718992,1453.37735656,1974.64422655,434.85487567,0.0017,58.0,1000
126,16.11.2020,10:35:02, fem_charge05_galvAu ,5 Zyklen,20.039136,1498.0,2.754547,0.011622,2.763602,0.012116,7.656174,7.674243,4.15,4.236535,20.0,0.1,H23m. Nadel,0.0,1.83881642,1.84198919,0.00242042,1.83711642,1.84028919,0.00242042,0.00775834,0.0140612,0.00291231,0.0,0.91467904,0.913114,0.00058666,76.31088151,76.44255144,0.1004473,76.24033151,76.37200144,0.1004473,0.0,0.0,0.0,7.63108815,7.64425514,0.01004473,7.62403315,7.63720014,0.01004473,0.03219713,0.05835398,0.01208607,3.79591801,3.78942308,0.00243463,13.10429103,13.08178693,0.01715823,13.11641726,13.09387159,0.01718992,3105.86693703,1974.64422655,434.85487567,0.0017,58.0,1000
127,16.11.2020,10:35:05, fem_charge05_galvAu ,5 Zyklen,20.03531,1998.0,3.672961,0.022031,3.682016,0.022526,7.647831,7.646599,4.15,4.235776,20.0,0.1,H23m. Nadel,0.0,1.83831882,1.84198919,0.00242042,1.83661882,1.84028919,0.00242042,0.01102653,0.0140612,0.00291231,0.0,0.91279615,0.913114,0.00058666,76.29023098,76.44255144,0.1004473,76.21968098,76.37200144,0.1004473,0.0,0.0,0.0,7.6290231,7.64425514,0.01004473,7.6219681,7.63720014,0.01004473,0.04576009,0.05835398,0.01208607,3.78810401,3.78942308,0.00243463,13.10783815,13.08178693,0.01715823,13.11997095,13.09387159,0.01718992,2185.310622,1974.64422655,434.85487567,0.0017,58.0,1000
128,16.11.2020,10:35:15, fem_charge05_galvAu ,5 Zyklen,2.068352,499.8,2.648211,0.013467,2.657266,0.013961,22.064135,21.999036,4.15,0.437273,2.0,0.1,H23m. Nadel,0.0,5.29854142,5.24293868,0.01941244,5.29374142,5.23813868,0.01941244,0.02694478,0.01656957,0.00572984,0.0,2.63339832,2.61078456,0.00759399,219.88946879,217.58195531,0.80561632,219.69026879,217.38275531,0.80561632,0.0,0.0,0.0,21.98894688,21.75819553,0.08056163,21.96902688,21.73827553,0.08056163,0.11182083,0.06876371,0.02377882,10.92860303,10.83475591,0.03151506,4.5477394,4.59615737,0.01692589,4.55186297,4.60036943,0.01695685,894.28777708,3127.69861106,1830.78451641,0.0048,59.0,1000
129,16.11.2020,10:35:20, fem_charge05_galvAu ,5 Zyklen,2.065849,999.0,5.231959,0.024996,5.241014,0.02549,21.771981,21.849435,4.15,0.43674,2.0,0.1,H23m. Nadel,0.0,5.2371962,5.24293868,0.01941244,5.2323962,5.23813868,0.01941244,0.02502102,0.01656957,0.00572984,0.0,2.60368759,2.61078456,0.00759399,217.34364214,217.58195531,0.80561632,217.14444214,217.38275531,0.80561632,0.0,0.0,0.0,21.73436421,21.75819553,0.08056163,21.71444421,21.73827553,0.08056163,0.10383724,0.06876371,0.02377882,10.80530349,10.83475591,0.03151506,4.60100875,4.59615737,0.01692589,4.60522954,4.60036943,0.01695685,963.04565357,3127.69861106,1830.78451641,0.0048,59.0,1000
130,16.11.2020,10:35:23, fem_charge05_galvAu ,5 Zyklen,2.06843,1498.0,7.829741,0.017222,7.838796,0.017716,21.716291,21.693111,4.15,0.43726,2.0,0.1,H23m. Nadel,0.0,5.2267964,5.24293868,0.01941244,5.2219964,5.23813868,0.01941244,0.01149666,0.01656957,0.00572984,0.0,2.60524987,2.61078456,0.00759399,216.9120504,217.58195531,0.80561632,216.7128504,217.38275531,0.80561632,0.0,0.0,0.0,21.69120504,21.75819553,0.08056163,21.67128504,21.73827553,0.08056163,0.04771115,0.06876371,0.02377882,10.81178695,10.83475591,0.03151506,4.61016342,4.59615737,0.01692589,4.61440103,4.60036943,0.01695685,2095.94620498,3127.69861106,1830.78451641,0.0048,59.0,1000
131,16.11.2020,10:35:26, fem_charge05_galvAu ,5 Zyklen,2.067388,1998.0,10.408023,0.005626,10.417078,0.006121,21.637074,21.644327,4.15,0.437075,2.0,0.1,H23m. Nadel,0.0,5.20922072,5.24293868,0.01941244,5.20442072,5.23813868,0.01941244,0.00281582,0.01656957,0.00572984,0.0,2.60080245,2.61078456,0.00759399,216.18265991,217.58195531,0.80561632,215.98345991,217.38275531,0.80561632,0.0,0.0,0.0,21.61826599,21.75819553,0.08056163,21.59834599,21.73827553,0.08056163,0.01168564,0.06876371,0.02377882,10.79333018,10.83475591,0.03151506,4.6257179,4.59615737,0.01692589,4.62998417,4.60036943,0.01695685,8557.51480861,3127.69861106,1830.78451641,0.0048,59.0,1000
132,16.11.2020,10:35:30, fem_charge05_galvAu ,5 Zyklen,3.067002,499.8,2.207781,0.016958,2.216836,0.017453,18.407102,18.395614,4.15,0.648425,3.0,0.1,H23m. Nadel,0.0,4.41732893,4.39904525,0.00701385,4.4132956,4.39501191,0.00701385,0.03392957,0.01650993,0.0067208,0.0,2.18968301,2.18925099,0.00122551,183.31915066,182.56037774,0.29107484,183.15176733,182.39299441,0.29107484,0.0,0.0,0.0,18.33191507,18.25603777,0.02910748,18.31517673,18.23929944,0.02910748,0.14080772,0.06851621,0.02789132,9.0871845,9.08539162,0.00508587,5.45496745,5.47768158,0.00872408,5.45995277,5.48270856,0.00874009,710.18831784,2698.66745662,1166.04930872,0.00403333,59.0,1000
133,16.11.2020,10:35:34, fem_charge05_galvAu ,5 Zyklen,3.069086,999.0,4.397217,0.019989,4.406272,0.020483,18.304332,18.302964,4.15,0.648826,3.0,0.1,H23m. Nadel,0.0,4.40161862,4.39904525,0.00701385,4.39758529,4.39501191,0.00701385,0.02000901,0.01650993,0.0067208,0.0,2.18878814,2.18925099,0.00122551,182.66717267,182.56037774,0.29107484,182.49978934,182.39299441,0.29107484,0.0,0.0,0.0,18.26671727,18.25603777,0.02910748,18.24997893,18.23929944,0.02910748,0.08303739,0.06851621,0.02789132,9.08347077,9.08539162,0.00508587,5.47443739,5.47768158,0.00872408,5.47945838,5.48270856,0.00874009,1204.27681008,2698.66745662,1166.04930872,0.00403333,59.0,1000
134,16.11.2020,10:35:37, fem_charge05_galvAu ,5 Zyklen,3.065354,1498.0,6.580131,0.006154,6.589186,0.006648,18.25442,18.269569,4.15,0.64806,3.0,0.1,H23m. Nadel,0.0,4.39261081,4.39904525,0.00701385,4.38857748,4.39501191,0.00701385,0.00410814,0.01650993,0.0067208,0.0,2.19223467,2.18925099,0.00122551,182.2933488,182.56037774,0.29107484,182.12596547,182.39299441,0.29107484,0.0,0.0,0.0,18.22933488,18.25603777,0.02910748,18.21259655,18.23929944,0.02910748,0.0170488,0.06851621,0.02789132,9.09777387,9.08539162,0.00508587,5.48566367,5.47768158,0.00872408,5.49070528,5.48270856,0.00874009,5865.5160127,2698.66745662,1166.04930872,0.00403333,59.0,1000
135,16.11.2020,10:35:41, fem_charge05_galvAu ,5 Zyklen,3.064654,1998.0,8.760476,0.01597,8.769531,0.016464,18.214992,18.20596,4.15,0.647895,3.0,0.1,H23m. Nadel,0.0,4.38462262,4.39904525,0.00701385,4.38058929,4.39501191,0.00701385,0.00799299,0.01650993,0.0067208,0.0,2.18629815,2.18925099,0.00122551,181.96183884,182.56037774,0.29107484,181.79445551,182.39299441,0.29107484,0.0,0.0,0.0,18.19618388,18.25603777,0.02910748,18.17944555,18.23929944,0.02910748,0.03317092,0.06851621,0.02789132,9.07313731,9.08539162,0.00508587,5.49565781,5.47768158,0.00872408,5.50071781,5.48270856,0.00874009,3014.68868586,2698.66745662,1166.04930872,0.00403333,59.0,1000
136,16.11.2020,10:35:44, fem_charge05_galvAu ,5 Zyklen,5.048178,499.8,1.791135,0.015114,1.80019,0.015608,14.947554,14.901055,4.15,1.067257,5.0,0.1,H23m. Nadel,0.0,3.58370348,3.56553623,0.00643616,3.58043681,3.56226957,0.00643616,0.0302401,0.01502877,0.00584753,0.0,1.77509836,1.7736204,0.0006569,148.72369448,147.96975372,0.26710069,148.58812781,147.83418705,0.26710069,0.0,0.0,0.0,14.87236945,14.79697537,0.02671007,14.85881278,14.7834187,0.02671007,0.1254964,0.06236941,0.02426724,7.36665819,7.36052465,0.00272615,6.72387815,6.7582038,0.01216972,6.73001279,6.76440132,0.01219203,796.83561559,3737.55723688,2281.12561695,0.00326667,59.0,1000
137,16.11.2020,10:35:48, fem_charge05_galvAu ,5 Zyklen,5.05838,998.0,3.557797,0.016365,3.566852,0.01686,14.832099,14.818949,4.15,1.069368,5.0,0.1,H23m. Nadel,0.0,3.56492685,3.56553623,0.00643616,3.56166019,3.56226957,0.00643616,0.0163978,0.01502877,0.00584753,0.0,1.7726312,1.7736204,0.0006569,147.94446443,147.96975372,0.26710069,147.80889776,147.83418705,0.26710069,0.0,0.0,0.0,14.79444644,14.79697537,0.02671007,14.78088978,14.7834187,0.02671007,0.06805085,0.06236941,0.02426724,7.35641946,7.36052465,0.00272615,6.75929312,6.7582038,0.01216972,6.76549257,6.76440132,0.01219203,1469.48932301,3737.55723688,2281.12561695,0.00326667,59.0,1000
138,16.11.2020,10:35:52, fem_charge05_galvAu ,5 Zyklen,5.053372,1498.0,5.331772,0.016761,5.340827,0.017255,14.796017,14.792732,4.15,1.068263,5.0,0.1,H23m. Nadel,0.0,3.55926035,3.56553623,0.00643616,3.55599368,3.56226957,0.00643616,0.01118892,0.01502877,0.00584753,0.0,1.77240238,1.7736204,0.0006569,147.70930441,147.96975372,0.26710069,147.57373774,147.83418705,0.26710069,0.0,0.0,0.0,14.77093044,14.79697537,0.02671007,14.75737377,14.7834187,0.02671007,0.04643401,0.06236941,0.02426724,7.35546988,7.36052465,0.00272615,6.77005422,6.7582038,0.01216972,6.77627344,6.76440132,0.01219203,2153.59379167,3737.55723688,2281.12561695,0.00326667,59.0,1000
139,16.11.2020,10:35:55, fem_charge05_galvAu ,5 Zyklen,5.052424,1998.0,7.1014,0.004572,7.110455,0.005066,14.768964,14.765406,4.15,1.068125,5.0,0.1,H23m. Nadel,0.0,3.55425425,3.56553623,0.00643616,3.55098759,3.56226957,0.00643616,0.00228829,0.01502877,0.00584753,0.0,1.77434965,1.7736204,0.0006569,147.50155155,147.96975372,0.26710069,147.36598488,147.83418705,0.26710069,0.0,0.0,0.0,14.75015516,14.79697537,0.02671007,14.73659849,14.7834187,0.02671007,0.0094964,0.06236941,0.02426724,7.36355105,7.36052465,0.00272615,6.7795897,6.7582038,0.01216972,6.78582646,6.76440132,0.01219203,10530.31021725,3737.55723688,2281.12561695,0.00326667,59.0,1000
140,16.11.2020,10:35:58, fem_charge05_galvAu ,5 Zyklen,6.059256,499.8,1.626097,0.021307,1.635152,0.021801,13.577192,13.543822,4.15,1.280925,6.0,0.1,H23m. Nadel,0.0,3.2534954,3.24775384,0.00309893,3.2504954,3.24475384,0.00309893,0.04263105,0.01802983,0.00841957,0.0,1.60393217,1.613362,0.00315459,135.02005902,134.78178433,0.12860561,134.89555902,134.65728433,0.12860561,0.0,0.0,0.0,13.5020059,13.47817843,0.01286056,13.4895559,13.46572843,0.01286056,0.17691887,0.07482379,0.03494123,6.65631852,6.69545232,0.01309155,7.40630694,7.4194205,0.00708544,7.41314249,7.42628031,0.00709856,565.23083935,2386.59760703,938.6399041,0.003,59.0,1000
141,16.11.2020,10:36:03, fem_charge05_galvAu ,5 Zyklen,6.056037,998.0,3.244917,0.01406,3.253972,0.014554,13.531045,13.525018,4.15,1.280346,6.0,0.1,H23m. Nadel,0.0,3.25141984,3.24775384,0.00309893,3.24841984,3.24475384,0.00309893,0.01408818,0.01802983,0.00841957,0.0,1.61716583,1.613362,0.00315459,134.93392335,134.78178433,0.12860561,134.80942335,134.65728433,0.12860561,0.0,0.0,0.0,13.49339233,13.47817843,0.01286056,13.48094233,13.46572843,0.01286056,0.05846593,0.07482379,0.03494123,6.7112382,6.69545232,0.01309155,7.41103479,7.4194205,0.00708544,7.41787907,7.42628031,0.00709856,1710.39777888,2386.59760703,938.6399041,0.003,59.0,1000
142,16.11.2020,10:36:06, fem_charge05_galvAu ,5 Zyklen,6.058867,1498.0,4.863341,0.015838,4.872397,0.016333,13.498295,13.508881,4.15,1.280886,6.0,0.1,H23m. Nadel,0.0,3.24655607,3.24775384,0.00309893,3.24355607,3.24475384,0.00309893,0.01057276,0.01802983,0.00841957,0.0,1.61649166,1.613362,0.00315459,134.7320771,134.78178433,0.12860561,134.6075771,134.65728433,0.12860561,0.0,0.0,0.0,13.47320771,13.47817843,0.01286056,13.46075771,13.46572843,0.01286056,0.04387697,0.07482379,0.03494123,6.70844037,6.69545232,0.01309155,7.42213749,7.4194205,0.00708544,7.4290023,7.42628031,0.00709856,2279.09998372,2386.59760703,938.6399041,0.003,59.0,1000
143,16.11.2020,10:36:09, fem_charge05_galvAu ,5 Zyklen,6.058883,1998.0,6.472609,0.009645,6.481664,0.010139,13.462916,13.453063,4.15,1.280941,6.0,0.1,H23m. Nadel,0.0,3.23954404,3.24775384,0.00309893,3.23654404,3.24475384,0.00309893,0.00482733,0.01802983,0.00841957,0.0,1.61585836,1.613362,0.00315459,134.44107783,134.78178433,0.12860561,134.31657783,134.65728433,0.12860561,0.0,0.0,0.0,13.44410778,13.47817843,0.01286056,13.43165778,13.46572843,0.01286056,0.02003341,0.07482379,0.03494123,6.70581219,6.69545232,0.01309155,7.43820279,7.4194205,0.00708544,7.44509737,7.42628031,0.00709856,4991.66182615,2386.59760703,938.6399041,0.003,59.0,1000
144,16.11.2020,10:36:12, fem_charge05_galvAu ,5 Zyklen,10.051064,499.8,1.294506,0.024469,1.303561,0.024963,10.823887,10.781764,4.15,2.124824,10.0,0.1,H23m. Nadel,0.0,2.59004802,2.57774603,0.00461955,2.58765635,2.57535436,0.00461955,0.04895758,0.02254148,0.0088417,0.0,1.26934938,1.27640644,0.0024459,107.4869928,106.97646026,0.19171135,107.38773863,106.8772061,0.19171135,0.0,0.0,0.0,10.74869928,10.69764603,0.01917114,10.73877386,10.68772061,0.01917114,0.20317397,0.09354714,0.03669307,5.26779995,5.29708674,0.0101505,9.30345127,9.34794082,0.0167253,9.31205008,9.35662218,0.01675635,492.18903486,1456.81105841,337.87089786,0.00239167,59.0,1000
145,16.11.2020,10:36:17, fem_charge05_galvAu ,5 Zyklen,10.047331,998.0,2.574158,0.015707,2.583213,0.016201,10.741819,10.730313,4.15,2.124111,10.0,0.1,H23m. Nadel,0.0,2.57931663,2.57774603,0.00461955,2.57692497,2.57535436,0.00461955,0.01573848,0.02254148,0.0088417,0.0,1.28059324,1.27640644,0.0024459,107.04164028,106.97646026,0.19171135,106.94238611,106.8772061,0.19171135,0.0,0.0,0.0,10.70416403,10.69764603,0.01917114,10.69423861,10.68772061,0.01917114,0.06531468,0.09354714,0.03669307,5.31446197,5.29708674,0.0101505,9.34215878,9.34794082,0.0167253,9.35082932,9.35662218,0.01675635,1531.04939015,1456.81105841,337.87089786,0.00239167,59.0,1000
146,16.11.2020,10:36:20, fem_charge05_galvAu ,5 Zyklen,10.03755,1498.0,3.853679,0.02045,3.862734,0.020944,10.701166,10.702808,4.15,2.121954,10.0,0.1,H23m. Nadel,0.0,2.5725494,2.57774603,0.00461955,2.57015773,2.57535436,0.00461955,0.01365154,0.02254148,0.0088417,0.0,1.2782531,1.27640644,0.0024459,106.76080007,106.97646026,0.19171135,106.6615459,106.8772061,0.19171135,0.0,0.0,0.0,10.67608001,10.69764603,0.01917114,10.66615459,10.68772061,0.01917114,0.05665387,0.09354714,0.03669307,5.30475036,5.29708674,0.0101505,9.36673385,9.34794082,0.0167253,9.37545009,9.35662218,0.01675635,1765.10442749,1456.81105841,337.87089786,0.00239167,59.0,1000
147,16.11.2020,10:36:23, fem_charge05_galvAu ,5 Zyklen,10.040644,1998.0,5.133002,0.023613,5.142057,0.024107,10.680449,10.678807,4.15,2.122697,10.0,0.1,H23m. Nadel,0.0,2.56907007,2.57774603,0.00461955,2.5666784,2.57535436,0.00461955,0.01181832,0.02254148,0.0088417,0.0,1.27743004,1.27640644,0.0024459,106.61640791,106.97646026,0.19171135,106.51715374,106.8772061,0.19171135,0.0,0.0,0.0,10.66164079,10.69764603,0.01917114,10.65171537,10.68772061,0.01917114,0.04904602,0.09354714,0.03669307,5.30133468,5.29708674,0.0101505,9.37941936,9.34794082,0.0167253,9.38815923,9.35662218,0.01675635,2038.90138116,1456.81105841,337.87089786,0.00239167,59.0,1000
148,16.11.2020,10:36:27, fem_charge05_galvAu ,5 Zyklen,12.051742,499.8,1.187182,0.021043,1.196237,0.021537,9.932741,9.926724,4.15,2.547833,12.0,0.1,H23m. Nadel,0.0,2.37531413,2.35988841,0.00544861,2.37311413,2.35768841,0.00544861,0.04210284,0.01695194,0.00845579,0.0,1.16550564,1.17036824,0.00202033,98.57553621,97.93536911,0.22611747,98.48423621,97.84406911,0.22611747,0.0,0.0,0.0,9.85755362,9.79353691,0.02261175,9.84842362,9.78440691,0.02261175,0.17472679,0.07035053,0.03509153,4.83684842,4.85702819,0.00838437,10.1445048,10.21097842,0.02349865,10.15390928,10.22050676,0.02354246,572.32207831,2385.71681972,698.1607737,0.0022,59.0,1000
149,16.11.2020,10:36:31, fem_charge05_galvAu ,5 Zyklen,12.049114,999.0,2.357468,0.007735,2.366523,0.008229,9.830901,9.804354,4.15,2.547317,12.0,0.1,H23m. Nadel,0.0,2.35982783,2.35988841,0.00544861,2.35762783,2.35768841,0.00544861,0.00774274,0.01695194,0.00845579,0.0,1.17494254,1.17036824,0.00202033,97.93285485,97.93536911,0.22611747,97.84155485,97.84406911,0.22611747,0.0,0.0,0.0,9.79328549,9.79353691,0.02261175,9.78415549,9.78440691,0.02261175,0.03213238,0.07035053,0.03509153,4.87601155,4.85702819,0.00838437,10.2110778,10.21097842,0.02349865,10.22060618,10.22050676,0.02354246,3112.12529497,2385.71681972,698.1607737,0.0022,59.0,1000
150,16.11.2020,10:36:34, fem_charge05_galvAu ,5 Zyklen,12.041914,1498.0,3.523076,0.017354,3.532131,0.017848,9.785277,9.817766,4.15,2.545715,12.0,0.1,H23m. Nadel,0.0,2.35185314,2.35988841,0.00544861,2.34965314,2.35768841,0.00544861,0.01158478,0.01695194,0.00845579,0.0,1.16903418,1.17036824,0.00202033,97.60190521,97.93536911,0.22611747,97.51060521,97.84406911,0.22611747,0.0,0.0,0.0,9.76019052,9.79353691,0.02261175,9.75106052,9.78440691,0.02261175,0.04807684,0.07035053,0.03509153,4.85149184,4.85702819,0.00838437,10.24570164,10.21097842,0.02349865,10.25529477,10.22050676,0.02354246,2080.00377678,2385.71681972,698.1607737,0.0022,59.0,1000
151,16.11.2020,10:36:38, fem_charge05_galvAu ,5 Zyklen,12.041308,1998.0,4.700412,0.012742,4.709467,0.013236,9.781926,9.782884,4.15,2.545761,12.0,0.1,H23m. Nadel,0.0,2.35255856,2.35988841,0.00544861,2.35035856,2.35768841,0.00544861,0.00637738,0.01695194,0.00845579,0.0,1.17199059,1.17036824,0.00202033,97.63118018,97.93536911,0.22611747,97.53988018,97.84406911,0.22611747,0.0,0.0,0.0,9.76311802,9.79353691,0.02261175,9.75398802,9.78440691,0.02261175,0.02646612,0.07035053,0.03509153,4.86376095,4.85702819,0.00838437,10.24262944,10.21097842,0.02349865,10.25221682,10.22050676,0.02354246,3778.41612881,2385.71681972,698.1607737,0.0022,59.0,1000
152,16.11.2020,10:36:41, fem_charge05_galvAu ,5 Zyklen,15.041592,499.8,1.06655,0.008723,1.075605,0.009744,8.931092,8.828246,4.15,3.180078,15.0,0.1,H23m. Nadel,0.0,2.13395358,2.11948666,0.00522111,2.13199525,2.11752833,0.00522111,0.01745298,0.0135348,0.00294682,0.0,1.05727113,1.05199676,0.00199531,88.55907363,87.95869649,0.21667586,88.4778028,87.87742565,0.21667586,0.0,0.0,0.0,8.85590736,8.79586965,0.02166759,8.84778028,8.78774257,0.02166759,0.07242987,0.05616943,0.01222931,4.3876752,4.36578657,0.00828055,11.2918977,11.36917885,0.02792535,11.30226982,11.37969368,0.02797695,1380.6458207,2338.71061367,863.86740925,0.00195833,59.0,1000
153,16.11.2020,10:36:45, fem_charge05_galvAu ,5 Zyklen,15.043225,999.0,2.117652,0.014652,2.126708,0.015147,8.834671,8.815787,4.15,3.180371,15.0,0.1,H23m. Nadel,0.0,2.11977177,2.11948666,0.00522111,2.11781344,2.11752833,0.00522111,0.01466667,0.0135348,0.00294682,0.0,1.05157339,1.05199676,0.00199531,87.97052853,87.95869649,0.21667586,87.8892577,87.87742565,0.21667586,0.0,0.0,0.0,8.79705285,8.79586965,0.02166759,8.78892577,8.78774257,0.02166759,0.06086667,0.05616943,0.01222931,4.36402955,4.36578657,0.00828055,11.36744336,11.36917885,0.02792535,11.37795478,11.37969368,0.02797695,1642.93537788,2338.71061367,863.86740925,0.00195833,59.0,1000
154,16.11.2020,10:36:49, fem_charge05_galvAu ,5 Zyklen,15.042743,1498.0,3.167108,0.025655,3.176164,0.026149,8.799118,8.788714,4.15,3.180206,15.0,0.1,H23m. Nadel,0.0,2.1142243,2.11948666,0.00522111,2.11226597,2.11752833,0.00522111,0.01712617,0.0135348,0.00294682,0.0,1.0475699,1.05199676,0.00199531,87.74030841,87.95869649,0.21667586,87.65903758,87.87742565,0.21667586,0.0,0.0,0.0,8.77403084,8.79586965,0.02166759,8.76590376,8.78774257,0.02166759,0.0710736,0.05616943,0.01222931,4.34741508,4.36578657,0.00828055,11.39727017,11.36917885,0.02792535,11.40783686,11.37969368,0.02797695,1406.99222538,2338.71061367,863.86740925,0.00195833,59.0,1000
155,16.11.2020,10:36:52, fem_charge05_galvAu ,5 Zyklen,15.043645,1998.0,4.215774,0.009777,4.224829,0.010271,8.775296,8.785012,4.15,3.180436,15.0,0.1,H23m. Nadel,0.0,2.109997,2.11948666,0.00522111,2.10803866,2.11752833,0.00522111,0.00489339,0.0135348,0.00294682,0.0,1.05157264,1.05199676,0.00199531,87.56487538,87.95869649,0.21667586,87.48360454,87.87742565,0.21667586,0.0,0.0,0.0,8.75648754,8.79586965,0.02166759,8.74836045,8.78774257,0.02166759,0.02030758,0.05616943,0.01222931,4.36402644,4.36578657,0.00828055,11.42010419,11.36917885,0.02792535,11.43071328,11.37969368,0.02797695,4924.26903071,2338.71061367,863.86740925,0.00195833,59.0,1000
156,16.11.2020,10:36:55, fem_charge05_galvAu ,5 Zyklen,20.0322,499.8,0.918378,0.007471,0.927433,0.007965,7.700775,7.718828,4.15,4.234954,20.0,0.1,H23m. Nadel,0.0,1.837491,1.84106504,0.00243263,1.835791,1.83936504,0.00243263,0.01494798,0.01304522,0.00328843,0.0,0.91042151,0.91315991,0.00156115,76.25587635,76.40419915,0.10095418,76.18532635,76.33364915,0.10095418,0.0,0.0,0.0,7.62558764,7.64041992,0.01009542,7.61853264,7.63336492,0.01009542,0.06203411,0.05413764,0.01364698,3.77824926,3.78961364,0.00647878,13.11374346,13.08835441,0.01729152,13.1258872,13.10045121,0.0173235,1612.01626208,2220.99663705,508.03008372,0.0017,59.0,1000
157,16.11.2020,10:37:00, fem_charge05_galvAu ,5 Zyklen,20.038918,999.0,1.844368,0.021504,1.853423,0.021998,7.699407,7.665196,4.15,4.236427,20.0,0.1,H23m. Nadel,0.0,1.84621421,1.84106504,0.00243263,1.84451421,1.83936504,0.00243263,0.02152553,0.01304522,0.00328843,0.0,0.91149434,0.91315991,0.00156115,76.61788989,76.40419915,0.10095418,76.54733989,76.33364915,0.10095418,0.0,0.0,0.0,7.66178899,7.64041992,0.01009542,7.65473399,7.63336492,0.01009542,0.08933093,0.05413764,0.01364698,3.78270153,3.78961364,0.00647878,13.05178205,13.08835441,0.01729152,13.06381125,13.10045121,0.0173235,1119.4330895,2220.99663705,508.03008372,0.0017,59.0,1000
158,16.11.2020,10:37:03, fem_charge05_galvAu ,5 Zyklen,20.040115,1498.0,2.762584,0.011161,2.77164,0.011655,7.678441,7.638469,4.15,4.236693,20.0,0.1,H23m. Nadel,0.0,1.84418158,1.84106504,0.00243263,1.84248158,1.83936504,0.00243263,0.0074506,0.01304522,0.00328843,0.0,0.91751549,0.91315991,0.00156115,76.53353538,76.40419915,0.10095418,76.46298538,76.33364915,0.10095418,0.0,0.0,0.0,7.65335354,7.64041992,0.01009542,7.64629854,7.63336492,0.01009542,0.03091999,0.05413764,0.01364698,3.80768927,3.78961364,0.00647878,13.0661676,13.08835441,0.01729152,13.07822334,13.10045121,0.0173235,3234.15335025,2220.99663705,508.03008372,0.0017,59.0,1000
159,16.11.2020,10:37:06, fem_charge05_galvAu ,5 Zyklen,20.039151,1998.0,3.669074,0.016497,3.678129,0.016991,7.639757,7.648652,4.15,4.236512,20.0,0.1,H23m. Nadel,0.0,1.83637337,1.84106504,0.00243263,1.83467337,1.83936504,0.00243263,0.00825676,0.01304522,0.00328843,0.0,0.91320831,0.91315991,0.00156115,76.20949499,76.40419915,0.10095418,76.13894499,76.33364915,0.10095418,0.0,0.0,0.0,7.6209495,7.64041992,0.01009542,7.6138945,7.63336492,0.01009542,0.03426554,0.05413764,0.01364698,3.78981448,3.78961364,0.00647878,13.12172453,13.08835441,0.01729152,13.13388306,13.10045121,0.0173235,2918.38384635,2220.99663705,508.03008372,0.0017,59.0,1000
0,16.11.2020,10:02:17, fem_charge06_Cu+Ni+Au ,5 Zyklen,1.995916,499.9,2.680988,0.01232,2.688561,0.017189,22.319519,22.325535,4.15,0.422159,2.0,0.1,H23m. Nadel,0.0,5.36304861,5.29930412,0.02332103,5.35824861,5.29450412,0.02332103,0.02464493,0.0097084,0.00536712,0.0,2.66680184,2.64239786,0.00901208,222.5665173,219.92112095,0.96782279,222.3673173,219.72192095,0.96782279,0.0,0.0,0.0,22.25665173,21.99211209,0.09678228,22.23673173,21.97219209,0.09678228,0.10227646,0.04028984,0.02227357,11.06722764,10.96595113,0.03740012,4.49303881,4.54734783,0.01991887,4.49706374,4.55147094,0.01995492,977.74213738,-6046.94749729,8603.06826398,0.0048,45.0,1000
1,16.11.2020,10:02:21, fem_charge06_Cu+Ni+Au ,5 Zyklen,2.008512,999.0,5.297283,0.008697,5.304855,0.013565,22.037186,22.068387,4.15,0.424793,2.0,0.1,H23m. Nadel,0.0,5.30258559,5.29930412,0.02332103,5.29778559,5.29450412,0.02332103,0.00870571,0.0097084,0.00536712,0.0,2.64453994,2.64239786,0.00901208,220.0573018,219.92112095,0.96782279,219.8581018,219.72192095,0.96782279,0.0,0.0,0.0,22.00573018,21.99211209,0.09678228,21.98581018,21.97219209,0.09678228,0.03612868,0.04028984,0.02227357,10.97484075,10.96595113,0.03740012,4.54427093,4.54734783,0.01991887,4.54838822,4.55147094,0.01995492,2767.88423096,-6046.94749729,8603.06826398,0.0048,45.0,1000
2,16.11.2020,10:02:25, fem_charge06_Cu+Ni+Au ,5 Zyklen,2.017423,1499.0,7.908637,0.009355,7.916209,0.014224,21.916123,21.878184,4.15,0.426506,2.0,0.1,H23m. Nadel,0.0,5.27594196,5.29930412,0.02332103,5.27114196,5.29450412,0.02332103,0.00624083,0.0097084,0.00536712,0.0,2.63245057,2.64239786,0.00901208,218.95159139,219.92112095,0.96782279,218.75239139,219.72192095,0.96782279,0.0,0.0,0.0,21.89515914,21.99211209,0.09678228,21.87523914,21.97219209,0.09678228,0.02589943,0.04028984,0.02227357,10.92466985,10.96595113,0.03740012,4.5672196,4.54734783,0.01991887,4.5713786,4.55147094,0.01995492,3861.0883942,-6046.94749729,8603.06826398,0.0048,45.0,1000
3,16.11.2020,10:02:28, fem_charge06_Cu+Ni+Au ,5 Zyklen,2.021964,1999.0,10.506025,-0.001515,10.513597,0.003353,21.826628,21.826628,4.15,0.427466,2.0,0.1,H23m. Nadel,0.0,5.25564032,5.29930412,0.02332103,5.25084032,5.29450412,0.02332103,-0.00075788,0.0097084,0.00536712,0.0,2.6257991,2.64239786,0.00901208,218.10907329,219.92112095,0.96782279,217.90987329,219.72192095,0.96782279,0.0,0.0,0.0,21.81090733,21.99211209,0.09678228,21.79098733,21.97219209,0.09678228,-0.0031452,0.04028984,0.02227357,10.89706626,10.96595113,0.03740012,4.58486199,4.54734783,0.01991887,4.58905319,4.55147094,0.01995492,-31794.50475168,-6046.94749729,8603.06826398,0.0048,45.0,1000
4,16.11.2020,10:02:31, fem_charge06_Cu+Ni+Au ,5 Zyklen,3.043614,499.9,2.181988,0.012123,2.18956,0.016991,18.176986,18.250276,4.15,0.643487,3.0,0.1,H23m. Nadel,0.0,4.36484897,4.35113852,0.00529161,4.3608073,4.34709685,0.00529161,0.02425085,0.01222254,0.0042365,0.0,2.16827823,2.16743715,0.00155507,181.14123225,180.57224838,0.21960201,180.97350308,180.40451921,0.21960201,0.0,0.0,0.0,18.11412322,18.05722484,0.0219602,18.09735031,18.04045192,0.0219602,0.10064103,0.05072356,0.01758146,8.99835464,8.99486418,0.00645356,5.52055425,5.5379741,0.00673077,5.52567079,5.54312302,0.00674328,993.63054793,2812.32699979,949.31193124,0.00404167,45.0,1000
5,16.11.2020,10:02:36, fem_charge06_Cu+Ni+Au ,5 Zyklen,3.055635,999.0,4.347771,0.010673,4.355344,0.015542,18.09277,18.123424,4.15,0.646002,3.0,0.1,H23m. Nadel,0.0,4.35212312,4.35113852,0.00529161,4.34808146,4.34709685,0.00529161,0.01068368,0.01222254,0.0042365,0.0,2.16869889,2.16743715,0.00155507,180.61310961,180.57224838,0.21960201,180.44538044,180.40451921,0.21960201,0.0,0.0,0.0,18.06131096,18.05722484,0.0219602,18.04453804,18.04045192,0.0219602,0.04433729,0.05072356,0.01758146,9.00010038,8.99486418,0.00645356,5.53669666,5.5379741,0.00673077,5.54184317,5.54312302,0.00674328,2255.43794216,2812.32699979,949.31193124,0.00404167,45.0,1000
6,16.11.2020,10:02:39, fem_charge06_Cu+Ni+Au ,5 Zyklen,3.061186,1498.0,6.513622,0.006588,6.521194,0.011457,18.066059,18.071534,4.15,0.647182,3.0,0.1,H23m. Nadel,0.0,4.34821228,4.35113852,0.00529161,4.34417062,4.34709685,0.00529161,0.00439786,0.01222254,0.0042365,0.0,2.16988638,2.16743715,0.00155507,180.45080975,180.57224838,0.21960201,180.28308058,180.40451921,0.21960201,0.0,0.0,0.0,18.04508097,18.05722484,0.0219602,18.02830806,18.04045192,0.0219602,0.01825113,0.05072356,0.01758146,9.00502846,8.99486418,0.00645356,5.54167643,5.5379741,0.00673077,5.54683222,5.54312302,0.00674328,5479.1113452,2812.32699979,949.31193124,0.00404167,45.0,1000
7,16.11.2020,10:02:42, fem_charge06_Cu+Ni+Au ,5 Zyklen,3.066707,1999.0,8.6744,0.019106,8.681972,0.023975,18.024104,18.028481,4.15,0.648346,3.0,0.1,H23m. Nadel,0.0,4.33936968,4.35113852,0.00529161,4.33532802,4.34709685,0.00529161,0.00955778,0.01222254,0.0042365,0.0,2.16288512,2.16743715,0.00155507,180.08384192,180.57224838,0.21960201,179.91611275,180.40451921,0.21960201,0.0,0.0,0.0,18.00838419,18.05722484,0.0219602,17.99161128,18.04045192,0.0219602,0.03966478,0.05072356,0.01758146,8.97597325,8.99486418,0.00645356,5.55296905,5.5379741,0.00673077,5.55814588,5.54312302,0.00674328,2521.12816386,2812.32699979,949.31193124,0.00404167,45.0,1000
8,16.11.2020,10:02:45, fem_charge06_Cu+Ni+Au ,5 Zyklen,5.058955,499.9,1.756118,0.008367,1.76369,0.013236,14.641558,14.709379,4.15,1.069503,5.0,0.1,H23m. Nadel,0.0,3.51293859,3.51404031,0.00324415,3.50967192,3.51077364,0.00324415,0.01673735,0.00868781,0.00320563,0.0,1.74646729,1.75104292,0.00207945,145.78695139,145.8326728,0.13463212,145.65138472,145.69710613,0.13463212,0.0,0.0,0.0,14.57869514,14.58326728,0.01346321,14.56513847,14.56971061,0.01346321,0.06945999,0.03605439,0.01330336,7.24783924,7.26682811,0.00862972,6.85932445,6.85719146,0.00633489,6.86570884,6.8635719,0.00634668,1439.67767808,4574.85179075,1813.05800307,0.00326667,45.0,1000
9,16.11.2020,10:02:50, fem_charge06_Cu+Ni+Au ,5 Zyklen,5.056747,999.0,3.517114,0.010805,3.524687,0.015674,14.642091,14.618828,4.15,1.069098,5.0,0.1,H23m. Nadel,0.0,3.52063463,3.51404031,0.00324415,3.51736797,3.51077364,0.00324415,0.01081582,0.00868781,0.00320563,0.0,1.75327608,1.75104292,0.00207945,146.10633734,145.8326728,0.13463212,145.97077067,145.69710613,0.13463212,0.0,0.0,0.0,14.61063373,14.58326728,0.01346321,14.59707707,14.56971061,0.01346321,0.04488564,0.03605439,0.01330336,7.27609572,7.26682811,0.00862972,6.84433008,6.85719146,0.00633489,6.85068658,6.8635719,0.00634668,2227.88423476,4574.85179075,1813.05800307,0.00326667,45.0,1000
10,16.11.2020,10:02:53, fem_charge06_Cu+Ni+Au ,5 Zyklen,5.059624,1498.0,5.268557,0.003821,5.27613,0.00869,14.616782,14.59488,4.15,1.06972,5.0,0.1,H23m. Nadel,0.0,3.51706075,3.51404031,0.00324415,3.51379408,3.51077364,0.00324415,0.00255073,0.00868781,0.00320563,0.0,1.75562167,1.75104292,0.00207945,145.95802103,145.8326728,0.13463212,145.82245436,145.69710613,0.13463212,0.0,0.0,0.0,14.5958021,14.58326728,0.01346321,14.58224544,14.56971061,0.01346321,0.01058555,0.03605439,0.01330336,7.28582994,7.26682811,0.00862972,6.851285,6.85719146,0.00633489,6.85765443,6.8635719,0.00634668,9446.84259151,4574.85179075,1813.05800307,0.00326667,45.0,1000
11,16.11.2020,10:02:56, fem_charge06_Cu+Ni+Au ,5 Zyklen,5.055954,1999.0,7.007549,0.00929,7.015122,0.014158,14.56366,14.567079,4.15,1.068914,5.0,0.1,H23m. Nadel,0.0,3.50552726,3.51404031,0.00324415,3.5022606,3.51077364,0.00324415,0.00464732,0.00868781,0.00320563,0.0,1.74880664,1.75104292,0.00207945,145.47938144,145.8326728,0.13463212,145.34381477,145.69710613,0.13463212,0.0,0.0,0.0,14.54793814,14.58326728,0.01346321,14.53438148,14.56971061,0.01346321,0.01928639,0.03605439,0.01330336,7.25754754,7.26682811,0.00862972,6.87382631,6.85719146,0.00633489,6.88023774,6.8635719,0.00634668,5185.00265864,4574.85179075,1813.05800307,0.00326667,45.0,1000
12,16.11.2020,10:03:00, fem_charge06_Cu+Ni+Au ,5 Zyklen,6.051387,499.9,1.609461,0.016076,1.617034,0.020944,13.424067,13.326165,4.15,1.27934,6.0,0.1,H23m. Nadel,0.0,3.21956591,3.21097245,0.00417519,3.21656591,3.20797245,0.00417519,0.03215843,0.016969,0.00588281,0.0,1.59220374,1.59550173,0.00202773,133.6119854,133.25535674,0.17327047,133.4874854,133.13085674,0.17327047,0.0,0.0,0.0,13.36119854,13.32553567,0.01732705,13.34874854,13.31308567,0.01732705,0.13345749,0.07042133,0.02441366,6.60764552,6.62133217,0.00841507,7.48435851,7.50442685,0.00976587,7.49133896,7.51144483,0.00978415,749.30226005,2364.51522435,1067.68555103,0.003,45.0,1000
13,16.11.2020,10:03:04, fem_charge06_Cu+Ni+Au ,5 Zyklen,6.057281,999.0,3.21181,0.01904,3.219383,0.023909,13.373813,13.376003,4.15,1.280662,6.0,0.1,H23m. Nadel,0.0,3.21502503,3.21097245,0.00417519,3.21202503,3.20797245,0.00417519,0.01905906,0.016969,0.00588281,0.0,1.59648298,1.59550173,0.00202773,133.42353854,133.25535674,0.17327047,133.29903854,133.13085674,0.17327047,0.0,0.0,0.0,13.34235385,13.32553567,0.01732705,13.32990385,13.31308567,0.01732705,0.0790951,0.07042133,0.02441366,6.62540438,6.62133217,0.00841507,7.49492939,7.50442685,0.00976587,7.50192958,7.51144483,0.00978415,1264.30090108,2364.51522435,1067.68555103,0.003,45.0,1000
14,16.11.2020,10:03:07, fem_charge06_Cu+Ni+Au ,5 Zyklen,6.05711,1498.0,4.807176,0.006588,4.814749,0.011457,13.33859,13.379474,4.15,1.280586,6.0,0.1,H23m. Nadel,0.0,3.20906275,3.21097245,0.00417519,3.20606275,3.20797245,0.00417519,0.00439786,0.016969,0.00588281,0.0,1.60083244,1.59550173,0.00202773,133.17610414,133.25535674,0.17327047,133.05160414,133.13085674,0.17327047,0.0,0.0,0.0,13.31761041,13.32553567,0.01732705,13.30516041,13.31308567,0.01732705,0.01825113,0.07042133,0.02441366,6.64345464,6.62133217,0.00841507,7.50885458,7.50442685,0.00976587,7.51588082,7.51144483,0.00978415,5479.1113452,2364.51522435,1067.68555103,0.003,45.0,1000
15,16.11.2020,10:03:11, fem_charge06_Cu+Ni+Au ,5 Zyklen,6.058432,1999.0,6.397272,0.024509,6.404844,0.029377,13.2967,13.304496,4.15,1.28077,6.0,0.1,H23m. Nadel,0.0,3.20023612,3.21097245,0.00417519,3.19723612,3.20797245,0.00417519,0.01226063,0.016969,0.00588281,0.0,1.59248774,1.59550173,0.00202773,132.8097989,133.25535674,0.17327047,132.6852989,133.13085674,0.17327047,0.0,0.0,0.0,13.28097989,13.32553567,0.01732705,13.26852989,13.31308567,0.01732705,0.05088162,0.07042133,0.02441366,6.60882414,6.62133217,0.00841507,7.5295649,7.50442685,0.00976587,7.53662997,7.51144483,0.00978415,1965.34639107,2364.51522435,1067.68555103,0.003,45.0,1000
16,16.11.2020,10:03:14, fem_charge06_Cu+Ni+Au ,5 Zyklen,10.048373,499.9,1.274708,0.012781,1.282281,0.01765,10.64506,10.762105,4.15,2.124246,10.0,0.1,H23m. Nadel,0.0,2.54992599,2.54689255,0.00193572,2.54752599,2.54449255,0.00193572,0.02556711,0.01248897,0.00459207,0.0,1.26097944,1.26600179,0.00218714,105.82192839,105.69604066,0.08033258,105.72232839,105.59644066,0.08033258,0.0,0.0,0.0,10.58219284,10.56960407,0.00803326,10.57223284,10.55964407,0.00803326,0.10610352,0.05182922,0.0190571,5.23306466,5.25390743,0.00907664,9.44983724,9.46110873,0.00719077,9.45873984,9.47003261,0.00720434,942.47579474,2735.92223494,800.78388121,0.0024,45.0,1000
17,16.11.2020,10:03:18, fem_charge06_Cu+Ni+Au ,5 Zyklen,10.047502,999.0,2.541316,0.012057,2.548888,0.016925,10.588474,10.592032,4.15,2.124144,10.0,0.1,H23m. Nadel,0.0,2.54385986,2.54689255,0.00193572,2.54145986,2.54449255,0.00193572,0.01206907,0.01248897,0.00459207,0.0,1.2646954,1.26600179,0.00218714,105.57018418,105.69604066,0.08033258,105.47058418,105.59644066,0.08033258,0.0,0.0,0.0,10.55701842,10.56960407,0.00803326,10.54705842,10.55964407,0.00803326,0.05008664,0.05182922,0.0190571,5.24848589,5.25390743,0.00907664,9.47237146,9.46110873,0.00719077,9.48131659,9.47003261,0.00720434,1996.54052887,2735.92223494,800.78388121,0.0024,45.0,1000
18,16.11.2020,10:03:22, fem_charge06_Cu+Ni+Au ,5 Zyklen,10.040131,1498.0,3.820704,0.00784,3.828277,0.012709,10.605707,10.565735,4.15,2.122585,10.0,0.1,H23m. Nadel,0.0,2.55053672,2.54689255,0.00193572,2.54813672,2.54449255,0.00193572,0.00523364,0.01248897,0.00459207,0.0,1.27145154,1.26600179,0.00218714,105.8472737,105.69604066,0.08033258,105.7476737,105.59644066,0.08033258,0.0,0.0,0.0,10.58472737,10.56960407,0.00803326,10.57476737,10.55964407,0.00803326,0.02171963,0.05182922,0.0190571,5.27652387,5.25390743,0.00907664,9.44757446,9.46110873,0.00719077,9.4564728,9.47003261,0.00720434,4604.13080895,2735.92223494,800.78388121,0.0024,45.0,1000
19,16.11.2020,10:03:25, fem_charge06_Cu+Ni+Au ,5 Zyklen,10.043988,1999.0,5.083952,0.014165,5.091525,0.019034,10.570199,10.563907,4.15,2.123427,10.0,0.1,H23m. Nadel,0.0,2.54324762,2.54689255,0.00193572,2.54084762,2.54449255,0.00193572,0.00708604,0.01248897,0.00459207,0.0,1.26688079,1.26600179,0.00218714,105.54477639,105.69604066,0.08033258,105.44517639,105.59644066,0.08033258,0.0,0.0,0.0,10.55447764,10.56960407,0.00803326,10.54451764,10.55964407,0.00803326,0.02940708,0.05182922,0.0190571,5.25755528,5.25390743,0.00907664,9.47465175,9.46110873,0.00719077,9.48360119,9.47003261,0.00720434,3400.54180719,2735.92223494,800.78388121,0.0024,45.0,1000
20,16.11.2020,10:03:28, fem_charge06_Cu+Ni+Au ,5 Zyklen,12.048896,499.9,1.18089,0.017854,1.188463,0.022723,9.866215,9.771048,4.15,2.547271,12.0,0.1,H23m. Nadel,0.0,2.36225245,2.34297719,0.00669629,2.36005245,2.34077719,0.00669629,0.03571514,0.01496717,0.00693965,0.0,1.16216865,1.16290501,0.00072252,98.0334767,97.23355352,0.27789623,97.9421767,97.14225352,0.27789623,0.0,0.0,0.0,9.80334767,9.72335535,0.02778962,9.79421767,9.71422535,0.02778962,0.14821784,0.06211377,0.02879956,4.82299991,4.82605579,0.00299844,10.20059712,10.28476653,0.02926329,10.21010594,10.29443322,0.0293182,674.68259956,2456.4669093,627.52784657,0.0022,45.0,1000
21,16.11.2020,10:03:33, fem_charge06_Cu+Ni+Au ,5 Zyklen,12.041821,999.0,2.339515,0.009619,2.347087,0.014488,9.750163,9.757279,4.15,2.545857,12.0,0.1,H23m. Nadel,0.0,2.34185686,2.34297719,0.00669629,2.33965686,2.34077719,0.00669629,0.00962863,0.01496717,0.00693965,0.0,1.16501411,1.16290501,0.00072252,97.18705956,97.23355352,0.27789623,97.09575956,97.14225352,0.27789623,0.0,0.0,0.0,9.71870596,9.72335535,0.02778962,9.70957596,9.71422535,0.02778962,0.03995881,0.06211377,0.02879956,4.83480857,4.82605579,0.00299844,10.2894357,10.28476653,0.02926329,10.29911095,10.29443322,0.0293182,2502.5771033,2456.4669093,627.52784657,0.0022,45.0,1000
22,16.11.2020,10:03:36, fem_charge06_Cu+Ni+Au ,5 Zyklen,12.046657,1499.0,3.49926,0.01041,3.506832,0.015278,9.708708,9.703236,4.15,2.546768,12.0,0.1,H23m. Nadel,0.0,2.33439626,2.34297719,0.00669629,2.33219626,2.34077719,0.00669629,0.00694463,0.01496717,0.00693965,0.0,1.16262582,1.16290501,0.00072252,96.87744496,97.23355352,0.27789623,96.78614496,97.14225352,0.27789623,0.0,0.0,0.0,9.6877445,9.72335535,0.02778962,9.6786145,9.71422535,0.02778962,0.02882021,0.06211377,0.02879956,4.82489714,4.82605579,0.00299844,10.32232013,10.28476653,0.02926329,10.33205735,10.29443322,0.0293182,3469.78692869,2456.4669093,627.52784657,0.0022,45.0,1000
23,16.11.2020,10:03:39, fem_charge06_Cu+Ni+Au ,5 Zyklen,12.042318,1999.0,4.664473,0.015153,4.672045,0.020022,9.699344,9.696608,4.15,2.545788,12.0,0.1,H23m. Nadel,0.0,2.3334032,2.34297719,0.00669629,2.3312032,2.34077719,0.00669629,0.00758029,0.01496717,0.00693965,0.0,1.16181146,1.16290501,0.00072252,96.83623287,97.23355352,0.27789623,96.74493287,97.14225352,0.27789623,0.0,0.0,0.0,9.68362329,9.72335535,0.02778962,9.67449329,9.71422535,0.02778962,0.0314582,0.06211377,0.02879956,4.82151754,4.82605579,0.00299844,10.32671316,10.28476653,0.02926329,10.33645867,10.29443322,0.0293182,3178.82100566,2456.4669093,627.52784657,0.0022,45.0,1000
24,16.11.2020,10:03:42, fem_charge06_Cu+Ni+Au ,5 Zyklen,15.025201,499.9,1.05782,0.018513,1.065393,0.023382,8.844529,8.843436,4.15,3.176481,15.0,0.1,H23m. Nadel,0.0,2.11606321,2.10358952,0.00502771,2.11407988,2.10160619,0.00502771,0.03703341,0.01264603,0.00837426,0.0,1.03852324,1.04448008,0.00223416,87.81662332,87.29896514,0.20864987,87.73431499,87.21665681,0.20864987,0.0,0.0,0.0,8.78166233,8.72989651,0.02086499,8.7734315,8.72166568,0.02086499,0.15368864,0.05248102,0.03475317,4.30987143,4.33459233,0.00927175,11.38736565,11.45508567,0.02735779,11.39804876,11.46589646,0.02740943,650.66618768,14188.41597392,10609.53247708,0.00198333,45.0,1000
25,16.11.2020,10:03:47, fem_charge06_Cu+Ni+Au ,5 Zyklen,15.041701,999.0,2.104114,0.010014,2.111686,0.014883,8.77227,8.79745,4.15,3.179917,15.0,0.1,H23m. Nadel,0.0,2.10622022,2.10358952,0.00502771,2.10423689,2.10160619,0.00502771,0.01002402,0.01264603,0.00837426,0.0,1.04710643,1.04448008,0.00223416,87.40813914,87.29896514,0.20864987,87.32583081,87.21665681,0.20864987,0.0,0.0,0.0,8.74081391,8.72989651,0.02086499,8.73258308,8.72166568,0.02086499,0.0415997,0.05248102,0.03475317,4.34549169,4.33459233,0.00927175,11.44058219,11.45508567,0.02735779,11.45136543,11.46589646,0.02740943,2403.86350675,14188.41597392,10609.53247708,0.00198333,45.0,1000
26,16.11.2020,10:03:50, fem_charge06_Cu+Ni+Au ,5 Zyklen,15.042276,1499.0,3.147442,0.000791,3.155015,0.005659,8.734698,8.745095,4.15,3.180091,15.0,0.1,H23m. Nadel,0.0,2.09969446,2.10358952,0.00502771,2.09771113,2.10160619,0.00502771,0.00052769,0.01264603,0.00837426,0.0,1.04859172,1.04448008,0.00223416,87.13732021,87.29896514,0.20864987,87.05501188,87.21665681,0.20864987,0.0,0.0,0.0,8.71373202,8.72989651,0.02086499,8.70550119,8.72166568,0.02086499,0.00218989,0.05248102,0.03475317,4.35165565,4.33459233,0.00927175,11.47613901,11.45508567,0.02735779,11.48698942,11.46589646,0.02740943,45664.32607802,14188.41597392,10609.53247708,0.00198333,45.0,1000
