Repository: Cookiemonster1337/ContactResistanceAnalysis

File: cr_library_2.csv (part 18 of 82)
age[mV],voltage_needle[mV],R_ges / mOhm*cm²,R_bulk / mOhm*cm²,contact_area[cm2],p_Kraftsensor / ?,pressure_rounded[bar],sample_thickness[cm],parameters,[mV]_in_[V],main_resistance[mOhm],main_resistance_mean[mOhm],main_resistance_error[mOhm],flow_resistance[mOhm],flow_resistance_mean[mOhm],flow_resistance_error[mOhm],bulk_resistance[mOhm],bulk_resistance_mean[mOhm],bulk_resistance_error[mOhm],bulk_resistance_sub[mOhm],contact_resistance[mOhm],contact_resistance_mean[mOhm],contact_resistance_error[mOhm],vs_main_resistance[mOhm*cm],vs_main_resistance_mean[mOhm*cm],vs_main_resistance_error[mOhm*cm],vs_flow_resistance[mOhm*cm],vs_flow_resistance_mean[mOhm*cm],vs_flow_resistance_error[mOhm*cm],vs_bulk_resistance[mOhm*cm],vs_bulk_resistance_mean[mOhm*cm],vs_bulk_resistance_error[mOhm*cm],as_main_resistance[mOhm*cm2],as_main_resistance_mean[mOhm*cm2],as_main_resistance_error[mOhm*cm2],as_flow_resistance[mOhm*cm2],as_flow_resistance_mean[mOhm*cm2],as_flow_resistance_error[mOhm*cm2],as_bulk_resistance[mOhm*cm2],as_bulk_resistance_mean[mOhm*cm2],as_bulk_resistance_error[mOhm*cm2],as_contact_resistance[mOhm*cm2],as_contact_resistance_mean[mOhm*cm2],as_contact_resistance_error[mOhm*cm2],vs_main_conductance[S/cm],vs_main_conductance_mean[S/cm],vs_main_conductance_error[S/cm],vs_flow_conductance[S/cm],vs_flow_conductance_mean[S/cm],vs_flow_conductance_error[S/cm],vs_bulk_conductance[S/cm],vs_bulk_conductance_mean[S/cm],vs_bulk_conductance_error[S/cm],degradation_corr[mOhm],cycle,[mV] in [V]
89,16.11.2020,10:07:48, fem_charge06_Cu+Ni+Au ,5 Zyklen,15.0294,999.0,2.096339,0.00929,2.103912,0.014158,8.739975,8.693447,4.15,3.177382,15.0,0.1,H23m. Nadel,0.0,2.09843744,2.09422717,0.00308199,2.09643744,2.09222717,0.00308199,0.0092993,0.01322561,0.00578341,0.0,1.04356907,1.03950078,0.00228235,87.08515365,86.91042757,0.12790275,87.00215365,86.82742757,0.12790275,0.0,0.0,0.0,8.70851537,8.69104276,0.01279027,8.70021537,8.68274276,0.01279027,0.03859209,0.05488626,0.02400114,4.33081164,4.31392825,0.00947176,11.48301356,11.50617394,0.01693201,11.49396834,11.51717306,0.01696439,2591.20443021,-12839.22781319,14472.49779945,0.002,47.0,1000
90,16.11.2020,10:07:52, fem_charge06_Cu+Ni+Au ,5 Zyklen,15.040348,1499.0,3.132487,0.025892,3.140059,0.030761,8.693293,8.676877,4.15,3.179759,15.0,0.1,H23m. Nadel,0.0,2.08971781,2.09422717,0.00308199,2.08771781,2.09222717,0.00308199,0.01727285,0.01322561,0.00578341,0.0,1.03522248,1.03950078,0.00228235,86.72328919,86.91042757,0.12790275,86.64028919,86.82742757,0.12790275,0.0,0.0,0.0,8.67232892,8.69104276,0.01279027,8.66402892,8.68274276,0.01279027,0.07168232,0.05488626,0.02400114,4.2961733,4.31392825,0.00947176,11.53092796,11.50617394,0.01693201,11.5419744,11.51717306,0.01696439,1395.0441035,-12839.22781319,14472.49779945,0.002,47.0,1000
91,16.11.2020,10:07:55, fem_charge06_Cu+Ni+Au ,5 Zyklen,15.043629,1998.0,4.172258,-0.000856,4.179831,0.004012,8.681831,8.666641,4.15,3.180407,15.0,0.1,H23m. Nadel,0.0,2.08821722,2.09422717,0.00308199,2.08621722,2.09222717,0.00308199,-0.00042843,0.01322561,0.00578341,0.0,1.04332282,1.03950078,0.00228235,86.66101451,86.91042757,0.12790275,86.57801451,86.82742757,0.12790275,0.0,0.0,0.0,8.66610145,8.69104276,0.01279027,8.65780145,8.68274276,0.01279027,-0.00177798,0.05488626,0.02400114,4.32978971,4.31392825,0.00947176,11.53921409,11.50617394,0.01693201,11.55027643,11.51717306,0.01696439,-56243.6662538,-12839.22781319,14472.49779945,0.002,47.0,1000
92,16.11.2020,10:07:58, fem_charge06_Cu+Ni+Au ,5 Zyklen,20.040349,499.8,0.917028,0.021412,0.9246,0.026281,7.677252,7.625829,4.15,4.236775,20.0,0.1,H23m. Nadel,0.0,1.83478992,1.82796589,0.00327481,1.83308992,1.82626589,0.00327481,0.04284114,0.01572242,0.00911625,0.0,0.89512439,0.90527173,0.00350628,76.14378151,75.86058439,0.13590473,76.07323151,75.79003439,0.13590473,0.0,0.0,0.0,7.61437815,7.58605844,0.01359047,7.60732315,7.57900344,0.01359047,0.17779072,0.06524805,0.03783245,3.71476622,3.75687769,0.01455106,13.13304882,13.1822032,0.02363958,13.14522836,13.19447424,0.02368363,562.45906473,3178.73735961,1084.67103744,0.0017,47.0,1000
93,16.11.2020,10:08:03, fem_charge06_Cu+Ni+Au ,5 Zyklen,20.037705,998.0,1.827469,0.009882,1.835042,0.014751,7.630686,7.628494,4.15,4.236167,20.0,0.1,H23m. Nadel,0.0,1.83113126,1.82796589,0.00327481,1.82943126,1.82626589,0.00327481,0.0099018,0.01572242,0.00911625,0.0,0.90976473,0.90527173,0.00350628,75.99194739,75.86058439,0.13590473,75.92139739,75.79003439,0.13590473,0.0,0.0,0.0,7.59919474,7.58605844,0.01359047,7.59213974,7.57900344,0.01359047,0.04109248,0.06524805,0.03783245,3.77552363,3.75687769,0.01455106,13.15928903,13.1822032,0.02363958,13.17151731,13.19447424,0.02368363,2433.53498999,3178.73735961,1084.67103744,0.0017,47.0,1000
94,16.11.2020,10:08:06, fem_charge06_Cu+Ni+Au ,5 Zyklen,20.039447,1498.0,2.735803,0.006457,2.743376,0.011325,7.60014,7.585173,4.15,4.236594,20.0,0.1,H23m. Nadel,0.0,1.82630374,1.82796589,0.00327481,1.82460374,1.82626589,0.00327481,0.00431041,0.01572242,0.00911625,0.0,0.91014666,0.90527173,0.00350628,75.79160514,75.86058439,0.13590473,75.72105514,75.79003439,0.13590473,0.0,0.0,0.0,7.57916051,7.58605844,0.01359047,7.57210551,7.57900344,0.01359047,0.01788822,0.06524805,0.03783245,3.77710865,3.75687769,0.01455106,13.19407338,13.1822032,0.02363958,13.20636642,13.19447424,0.02368363,5590.27188201,3178.73735961,1084.67103744,0.0017,47.0,1000
95,16.11.2020,10:08:09, fem_charge06_Cu+Ni+Au ,5 Zyklen,20.037409,1998.0,3.635638,0.011661,3.643211,0.01653,7.567229,7.573387,4.15,4.236045,20.0,0.1,H23m. Nadel,0.0,1.81963864,1.82796589,0.00327481,1.81793864,1.82626589,0.00327481,0.00583634,0.01572242,0.00911625,0.0,0.90605115,0.90527173,0.00350628,75.5150035,75.86058439,0.13590473,75.4444535,75.79003439,0.13590473,0.0,0.0,0.0,7.55150035,7.58605844,0.01359047,7.54444535,7.57900344,0.01359047,0.0242208,0.06524805,0.03783245,3.76011228,3.75687769,0.01455106,13.24240156,13.1822032,0.02363958,13.25478486,13.19447424,0.02368363,4128.68350169,3178.73735961,1084.67103744,0.0017,47.0,1000
96,16.11.2020,10:08:19, fem_charge06_Cu+Ni+Au ,5 Zyklen,2.07011,499.8,2.548694,0.012188,2.556267,0.017057,21.225507,21.179008,4.15,0.437329,2.0,0.1,H23m. Nadel,0.0,5.09942777,5.0653588,0.01406645,5.0946611,5.06059213,0.01406645,0.02438575,0.0108345,0.00463344,0.0,2.53513768,2.52487882,0.00544878,211.6262525,210.2123901,0.58375785,211.42843583,210.01457343,0.58375785,0.0,0.0,0.0,21.16262525,21.02123901,0.05837578,21.14284358,21.00145734,0.05837578,0.10120088,0.04496317,0.01922876,10.52082135,10.47824709,0.02261243,4.72531167,4.75720345,0.01319482,4.72973276,4.76168456,0.01321968,988.13369658,3392.70576559,994.18642167,0.00476667,48.0,1000
97,16.11.2020,10:08:24, fem_charge06_Cu+Ni+Au ,5 Zyklen,2.064916,998.0,5.066757,0.005337,5.074329,0.009744,21.100668,21.040122,4.15,0.436546,2.0,0.1,H23m. Nadel,0.0,5.07691082,5.0653588,0.01406645,5.07214415,5.06059213,0.01406645,0.0053477,0.0108345,0.00463344,0.0,2.53339823,2.52487882,0.00544878,210.6917991,210.2123901,0.58375785,210.49398243,210.01457343,0.58375785,0.0,0.0,0.0,21.06917991,21.02123901,0.05837578,21.04939824,21.00145734,0.05837578,0.02219294,0.04496317,0.01922876,10.51360265,10.47824709,0.02261243,4.74626922,4.75720345,0.01319482,4.75072963,4.76168456,0.01321968,4505.93831199,3392.70576559,994.18642167,0.00476667,48.0,1000
98,16.11.2020,10:08:27, fem_charge06_Cu+Ni+Au ,5 Zyklen,2.065709,1499.0,7.56545,0.01377,7.573023,0.018638,20.966007,20.939012,4.15,0.436697,2.0,0.1,H23m. Nadel,0.0,5.046998,5.0653588,0.01406645,5.04223133,5.06059213,0.01406645,0.00918612,0.0108345,0.00463344,0.0,2.5165226,2.52487882,0.00544878,209.45041694,210.2123901,0.58375785,209.25260028,210.01457343,0.58375785,0.0,0.0,0.0,20.94504169,21.02123901,0.05837578,20.92526003,21.00145734,0.05837578,0.03812241,0.04496317,0.01922876,10.44356881,10.47824709,0.02261243,4.77439966,4.75720345,0.01319482,4.77891313,4.76168456,0.01321968,2623.1286803,3392.70576559,994.18642167,0.00476667,48.0,1000
99,16.11.2020,10:08:30, fem_charge06_Cu+Ni+Au ,5 Zyklen,2.069488,1998.0,10.066121,0.008828,10.073694,0.013697,20.923838,20.937796,4.15,0.437476,2.0,0.1,H23m. Nadel,0.0,5.0380986,5.0653588,0.01406645,5.03333193,5.06059213,0.01406645,0.00441842,0.0108345,0.00463344,0.0,2.51445676,2.52487882,0.00544878,209.08109184,210.2123901,0.58375785,208.88327518,210.01457343,0.58375785,0.0,0.0,0.0,20.90810918,21.02123901,0.05837578,20.88832752,21.00145734,0.05837578,0.01833644,0.04496317,0.01922876,10.43499554,10.47824709,0.02261243,4.78283326,4.75720345,0.01319482,4.7873627,4.76168456,0.01321968,5453.6223735,3392.70576559,994.18642167,0.00476667,48.0,1000
100,16.11.2020,10:08:34, fem_charge06_Cu+Ni+Au ,5 Zyklen,3.063379,499.9,2.139361,0.011727,2.146934,0.016596,17.823115,17.824209,4.15,0.647645,3.0,0.1,H23m. Nadel,0.0,4.27957792,4.27459258,0.00388337,4.27552792,4.27054258,0.00388337,0.02345869,0.01181311,0.00438551,0.0,2.12603461,2.12936473,0.00135638,177.6024835,177.39559226,0.16115965,177.4344085,177.22751726,0.16115965,0.0,0.0,0.0,17.76024835,17.73955923,0.01611597,17.74344085,17.72275173,0.01611597,0.09735357,0.04902443,0.01819988,8.82304364,8.83686365,0.00562896,5.63055189,5.63713262,0.0051276,5.63588544,5.64247866,0.00513733,1027.18368999,4068.39421833,2245.78171069,0.00405,48.0,1000
101,16.11.2020,10:08:38, fem_charge06_Cu+Ni+Au ,5 Zyklen,3.060611,998.0,4.272071,0.011595,4.279644,0.016464,17.796115,17.817758,4.15,0.647047,3.0,0.1,H23m. Nadel,0.0,4.28063226,4.27459258,0.00388337,4.27658226,4.27054258,0.00388337,0.01161824,0.01181311,0.00438551,0.0,2.13248201,2.12936473,0.00135638,177.64623898,177.39559226,0.16115965,177.47816398,177.22751726,0.16115965,0.0,0.0,0.0,17.7646239,17.73955923,0.01611597,17.7478164,17.72275173,0.01611597,0.04821568,0.04902443,0.01819988,8.84980036,8.83686365,0.00562896,5.62916505,5.63713262,0.0051276,5.63449597,5.64247866,0.00513733,2074.01403804,4068.39421833,2245.78171069,0.00405,48.0,1000
102,16.11.2020,10:08:41, fem_charge06_Cu+Ni+Au ,5 Zyklen,3.059662,1499.0,6.407483,0.01489,6.415056,0.019758,17.760162,17.751589,4.15,0.646853,3.0,0.1,H23m. Nadel,0.0,4.274505,4.27459258,0.00388337,4.270455,4.27054258,0.00388337,0.00993329,0.01181311,0.00438551,0.0,2.13026086,2.12936473,0.00135638,177.39195764,177.39559226,0.16115965,177.22388264,177.22751726,0.16115965,0.0,0.0,0.0,17.73919576,17.73955923,0.01611597,17.72238826,17.72275173,0.01611597,0.04122315,0.04902443,0.01819988,8.84058256,8.83686365,0.00562896,5.63723414,5.63713262,0.0051276,5.64258036,5.64247866,0.00513733,2425.82148608,4068.39421833,2245.78171069,0.00405,48.0,1000
103,16.11.2020,10:08:45, fem_charge06_Cu+Ni+Au ,5 Zyklen,3.062601,1998.0,8.518783,0.00448,8.526356,0.009349,17.709898,17.733298,4.15,0.647468,3.0,0.1,H23m. Nadel,0.0,4.26365516,4.27459258,0.00388337,4.25960516,4.27054258,0.00388337,0.00224224,0.01181311,0.00438551,0.0,2.12868146,2.12936473,0.00135638,176.94168894,177.39559226,0.16115965,176.77361394,177.22751726,0.16115965,0.0,0.0,0.0,17.69416889,17.73955923,0.01611597,17.67736139,17.72275173,0.01611597,0.00930531,0.04902443,0.01819988,8.83402804,8.83686365,0.00562896,5.65157938,5.63713262,0.0051276,5.65695285,5.64247866,0.00513733,10746.55765921,4068.39421833,2245.78171069,0.00405,48.0,1000
104,16.11.2020,10:08:48, fem_charge06_Cu+Ni+Au ,5 Zyklen,5.061661,499.8,1.746038,0.009026,1.75361,0.013895,14.560789,14.54766,4.15,1.070091,5.0,0.1,H23m. Nadel,0.0,3.49347339,3.48058212,0.00564132,3.49020672,3.47731545,0.00564132,0.01805922,0.01152804,0.00296651,0.0,1.73607375,1.7328937,0.00164762,144.97914566,144.44415779,0.23411485,144.84357899,144.30859112,0.23411485,0.0,0.0,0.0,14.49791457,14.44441578,0.02341149,14.4843579,14.43085911,0.02341149,0.07494578,0.04784137,0.01231103,7.20470606,7.19150887,0.00683764,6.89754375,6.9231452,0.01121713,6.90399952,6.92964906,0.01123821,1334.29797186,2742.36669415,903.36766013,0.00326667,48.0,1000
105,16.11.2020,10:08:52, fem_charge06_Cu+Ni+Au ,5 Zyklen,5.059359,998.0,3.479363,0.014363,3.486935,0.019231,14.499781,14.49074,4.15,1.069549,5.0,0.1,H23m. Nadel,0.0,3.48633567,3.48058212,0.00564132,3.483069,3.47731545,0.00564132,0.01439178,0.01152804,0.00296651,0.0,1.73433861,1.7328937,0.00164762,144.68293036,144.44415779,0.23411485,144.54736369,144.30859112,0.23411485,0.0,0.0,0.0,14.46829304,14.44441578,0.02341149,14.45473637,14.43085911,0.02341149,0.0597259,0.04784137,0.01231103,7.19750523,7.19150887,0.00683764,6.91166537,6.9231452,0.01121713,6.91814762,6.92964906,0.01123821,1674.31544741,2742.36669415,903.36766013,0.00326667,48.0,1000
106,16.11.2020,10:08:56, fem_charge06_Cu+Ni+Au ,5 Zyklen,5.054119,1499.0,5.206561,0.006786,5.214134,0.011655,14.435394,14.439589,4.15,1.068526,5.0,0.1,H23m. Nadel,0.0,3.47335624,3.48058212,0.00564132,3.47008957,3.47731545,0.00564132,0.00452702,0.01152804,0.00296651,0.0,1.73278128,1.7328937,0.00164762,144.14428386,144.44415779,0.23411485,144.00871719,144.30859112,0.23411485,0.0,0.0,0.0,14.41442839,14.44441578,0.02341149,14.40087172,14.43085911,0.02341149,0.01878712,0.04784137,0.01231103,7.1910423,7.19150887,0.00683764,6.93749328,6.9231452,0.01121713,6.94402408,6.92964906,0.01123821,5322.79427169,2742.36669415,903.36766013,0.00326667,48.0,1000
107,16.11.2020,10:08:59, fem_charge06_Cu+Ni+Au ,5 Zyklen,5.054352,1998.0,6.931388,0.01825,6.938961,0.023118,14.412756,14.443547,4.15,1.068569,5.0,0.1,H23m. Nadel,0.0,3.46916316,3.48058212,0.00564132,3.4658965,3.47731545,0.00564132,0.00913413,0.01152804,0.00296651,0.0,1.72838118,1.7328937,0.00164762,143.97027127,144.44415779,0.23411485,143.8347046,144.30859112,0.23411485,0.0,0.0,0.0,14.39702713,14.44441578,0.02341149,14.38347046,14.43085911,0.02341149,0.03790666,0.04784137,0.01231103,7.1727819,7.19150887,0.00683764,6.94587842,6.9231452,0.01121713,6.95242503,6.92964906,0.01123821,2638.05908566,2742.36669415,903.36766013,0.00326667,48.0,1000
108,16.11.2020,10:09:02, fem_charge06_Cu+Ni+Au ,5 Zyklen,6.05725,499.8,1.590224,0.000791,1.597796,0.005659,13.267015,13.357278,4.15,1.280573,6.0,0.1,H23m. Nadel,0.0,3.18172069,3.18244435,0.00271078,3.17872069,3.17944435,0.00271078,0.00158263,0.00308995,0.00226295,0.0,1.58856903,1.5881772,0.00239826,132.04140856,132.07144033,0.11249729,131.91690856,131.94694033,0.11249729,0.0,0.0,0.0,13.20414086,13.20714403,0.01124973,13.19169086,13.19469403,0.01124973,0.00656793,0.0128233,0.00939126,6.59256146,6.59093537,0.0099528,7.5733818,7.57167614,0.00644211,7.58052937,7.57882051,0.00645427,15225.50378505,3273.6813173,5082.02435967,0.003,48.0,1000
109,16.11.2020,10:09:07, fem_charge06_Cu+Ni+Au ,5 Zyklen,6.055835,998.0,3.183744,-0.002504,3.191317,0.002365,13.270505,13.279546,4.15,1.280294,6.0,0.1,H23m. Nadel,0.0,3.19012425,3.18244435,0.00271078,3.18712425,3.17944435,0.00271078,-0.00250902,0.00308995,0.00226295,0.0,1.59481663,1.5881772,0.00239826,132.39015631,132.07144033,0.11249729,132.26565631,131.94694033,0.11249729,0.0,0.0,0.0,13.23901563,13.20714403,0.01124973,13.22656563,13.19469403,0.01124973,-0.01041242,0.0128233,0.00939126,6.61848903,6.59093537,0.0099528,7.55343167,7.57167614,0.00644211,7.56054162,7.57882051,0.00645427,-9603.91085107,3273.6813173,5082.02435967,0.003,48.0,1000
110,16.11.2020,10:09:10, fem_charge06_Cu+Ni+Au ,5 Zyklen,6.055399,1499.0,4.767514,0.011661,4.775087,0.01653,13.219887,13.2011,4.15,1.280139,6.0,0.1,H23m. Nadel,0.0,3.18046298,3.18244435,0.00271078,3.17746298,3.17944435,0.00271078,0.00777919,0.00308995,0.00226295,0.0,1.58484189,1.5881772,0.00239826,131.98921348,132.07144033,0.11249729,131.86471348,131.94694033,0.11249729,0.0,0.0,0.0,13.19892135,13.20714403,0.01124973,13.18647135,13.19469403,0.01124973,0.03228362,0.0128233,0.00939126,6.57709386,6.59093537,0.0099528,7.57637669,7.57167614,0.00644211,7.58352992,7.57882051,0.00645427,3097.54583035,3273.6813173,5082.02435967,0.003,48.0,1000
111,16.11.2020,10:09:13, fem_charge06_Cu+Ni+Au ,5 Zyklen,6.057701,1998.0,6.348584,0.011003,6.356156,0.015871,13.202227,13.209616,4.15,1.280718,6.0,0.1,H23m. Nadel,0.0,3.17746947,3.18244435,0.00271078,3.17446947,3.17944435,0.00271078,0.00550701,0.00308995,0.00226295,0.0,1.58448123,1.5881772,0.00239826,131.86498298,132.07144033,0.11249729,131.74048298,131.94694033,0.11249729,0.0,0.0,0.0,13.1864983,13.20714403,0.01124973,13.1740483,13.19469403,0.01124973,0.02285408,0.0128233,0.00939126,6.57559711,6.59093537,0.0099528,7.58351442,7.57167614,0.00644211,7.59068114,7.57882051,0.00645427,4375.58650489,3273.6813173,5082.02435967,0.003,48.0,1000
112,16.11.2020,10:09:16, fem_charge06_Cu+Ni+Au ,5 Zyklen,10.053008,499.8,1.26812,0.007774,1.275692,0.012643,10.592484,10.734718,4.15,2.125258,10.0,0.1,H23m. Nadel,0.0,2.5372549,2.53081584,0.00259487,2.5348549,2.52841584,0.00259487,0.01555422,0.00920305,0.00305432,0.0,1.25965034,1.25960639,0.00038565,105.29607843,105.0288572,0.10768729,105.19647843,104.9292572,0.10768729,0.0,0.0,0.0,10.52960784,10.50288572,0.01076873,10.51964784,10.49292572,0.01076873,0.06455002,0.03819265,0.01267543,5.22754891,5.22736654,0.00160046,9.49702985,9.52122282,0.00975781,9.50602164,9.53026053,0.00977633,1549.18619681,4239.84045405,1781.53964208,0.0024,48.0,1000
113,16.11.2020,10:09:21, fem_charge06_Cu+Ni+Au ,5 Zyklen,10.049244,998.0,2.527414,0.013045,2.534987,0.017914,10.541278,10.541551,4.15,2.124489,10.0,0.1,H23m. Nadel,0.0,2.53247896,2.53081584,0.00259487,2.53007896,2.52841584,0.00259487,0.01307114,0.00920305,0.00305432,0.0,1.25850391,1.25960639,0.00038565,105.09787675,105.0288572,0.10768729,104.99827675,104.9292572,0.10768729,0.0,0.0,0.0,10.50978768,10.50288572,0.01076873,10.49982768,10.49292572,0.01076873,0.05424524,0.03819265,0.01267543,5.22279122,5.22736654,0.00160046,9.51494008,9.52122282,0.00975781,9.52396583,9.53026053,0.00977633,1843.47970648,4239.84045405,1781.53964208,0.0024,48.0,1000
114,16.11.2020,10:09:24, fem_charge06_Cu+Ni+Au ,5 Zyklen,10.04912,1499.0,3.789673,0.008367,3.797246,0.013236,10.512722,10.521478,4.15,2.124594,10.0,0.1,H23m. Nadel,0.0,2.52813409,2.53081584,0.00259487,2.52573409,2.52841584,0.00259487,0.00558172,0.00920305,0.00305432,0.0,1.26007618,1.25960639,0.00038565,104.91756471,105.0288572,0.10768729,104.81796471,104.9292572,0.10768729,0.0,0.0,0.0,10.49175647,10.50288572,0.01076873,10.48179647,10.49292572,0.01076873,0.02316414,0.03819265,0.01267543,5.22931616,5.22736654,0.00160046,9.53129252,9.52122282,0.00975781,9.54034934,9.53026053,0.00977633,4317.01708231,4239.84045405,1781.53964208,0.0024,48.0,1000
115,16.11.2020,10:09:27, fem_charge06_Cu+Ni+Au ,5 Zyklen,10.047829,1998.0,5.04574,0.005205,5.053312,0.010074,10.496119,10.490098,4.15,2.124302,10.0,0.1,H23m. Nadel,0.0,2.5253954,2.53081584,0.00259487,2.5229954,2.52841584,0.00259487,0.00260511,0.00920305,0.00305432,0.0,1.26019515,1.25960639,0.00038565,104.80390891,105.0288572,0.10768729,104.70430891,104.9292572,0.10768729,0.0,0.0,0.0,10.48039089,10.50288572,0.01076873,10.47043089,10.49292572,0.01076873,0.01081119,0.03819265,0.01267543,5.22980985,5.22736654,0.00160046,9.54162884,9.52122282,0.00975781,9.55070532,9.53026053,0.00977633,9249.6788306,4239.84045405,1781.53964208,0.0024,48.0,1000
116,16.11.2020,10:09:31, fem_charge06_Cu+Ni+Au ,5 Zyklen,12.04815,499.8,1.167648,0.014494,1.17522,0.019363,9.758232,9.758232,4.15,2.547149,12.0,0.1,H23m. Nadel,0.0,2.33623049,2.32848413,0.00398825,2.33403049,2.32628413,0.00398825,0.0289996,0.01500744,0.00488368,0.0,1.15251545,1.15563834,0.00135821,96.95356543,96.63209129,0.16551253,96.86226543,96.54079129,0.16551253,0.0,0.0,0.0,9.69535654,9.66320913,0.01655125,9.68622654,9.65407913,0.01655125,0.12034834,0.06228087,0.02026727,4.7829391,4.79589913,0.00563659,10.31421584,10.34862008,0.01772401,10.32393776,10.35840709,0.01775755,830.92131185,2093.53976147,538.454213,0.0022,48.0,1000
117,16.11.2020,10:09:35, fem_charge06_Cu+Ni+Au ,5 Zyklen,12.046377,998.0,2.32983,0.014165,2.337403,0.019034,9.71966,9.727331,4.15,2.546685,12.0,0.1,H23m. Nadel,0.0,2.334499,2.32848413,0.00398825,2.332299,2.32628413,0.00398825,0.01419339,0.01500744,0.00488368,0.0,1.15905281,1.15563834,0.00135821,96.88170842,96.63209129,0.16551253,96.79040842,96.54079129,0.16551253,0.0,0.0,0.0,9.68817084,9.66320913,0.01655125,9.67904084,9.65407913,0.01655125,0.05890256,0.06228087,0.02026727,4.81006914,4.79589913,0.00563659,10.32186587,10.34862008,0.01772401,10.33160224,10.35840709,0.01775755,1697.7192214,2093.53976147,538.454213,0.0022,48.0,1000
118,16.11.2020,10:09:38, fem_charge06_Cu+Ni+Au ,5 Zyklen,12.043298,1499.0,3.480022,0.010805,3.487594,0.015674,9.655448,9.685726,4.15,2.546153,12.0,0.1,H23m. Nadel,0.0,2.32156237,2.32848413,0.00398825,2.31936237,2.32628413,0.00398825,0.00720814,0.01500744,0.00488368,0.0,1.15607712,1.15563834,0.00135821,96.34483856,96.63209129,0.16551253,96.25353856,96.54079129,0.16551253,0.0,0.0,0.0,9.63448386,9.66320913,0.01655125,9.62535386,9.65407913,0.01655125,0.02991378,0.06228087,0.02026727,4.79772004,4.79589913,0.00563659,10.37938321,10.34862008,0.01772401,10.38922844,10.35840709,0.01775755,3342.94140932,2093.53976147,538.454213,0.0022,48.0,1000
119,16.11.2020,10:09:42, fem_charge06_Cu+Ni+Au ,5 Zyklen,12.048959,1998.0,4.638646,0.019238,4.646219,0.024107,9.650555,9.653839,4.15,2.547254,12.0,0.1,H23m. Nadel,0.0,2.32164464,2.32848413,0.00398825,2.31944464,2.32628413,0.00398825,0.00962863,0.01500744,0.00488368,0.0,1.15490801,1.15563834,0.00135821,96.34825275,96.63209129,0.16551253,96.25695275,96.54079129,0.16551253,0.0,0.0,0.0,9.63482528,9.66320913,0.01655125,9.62569528,9.65407913,0.01655125,0.03995881,0.06228087,0.02026727,4.79286823,4.79589913,0.00563659,10.37901541,10.34862008,0.01772401,10.38885994,10.35840709,0.01775755,2502.5771033,2093.53976147,538.454213,0.0022,48.0,1000
120,16.11.2020,10:09:45, fem_charge06_Cu+Ni+Au ,5 Zyklen,15.039306,499.8,1.046752,0.020094,1.054324,0.024963,8.754395,8.731966,4.15,3.179437,15.0,0.1,H23m. Nadel,0.0,2.09434174,2.09034276,0.00262277,2.09236674,2.08836776,0.00262277,0.04020408,0.01288365,0.00927802,0.0,1.02608133,1.03774205,0.00422147,86.91518207,86.74922444,0.10884483,86.83321957,86.66726194,0.10884483,0.0,0.0,0.0,8.69151821,8.67492244,0.01088448,8.68332196,8.66672619,0.01088448,0.16684694,0.05346715,0.03850378,4.25823751,4.30662952,0.01751909,11.50546977,11.52753503,0.01446471,11.51632987,11.53843689,0.01449208,599.35172161,10520.63867212,5252.04020304,0.001975,48.0,1000
121,16.11.2020,10:09:49, fem_charge06_Cu+Ni+Au ,5 Zyklen,15.042836,998.0,2.091135,0.001449,2.098707,0.006318,8.727089,8.75202,4.15,3.18014,15.0,0.1,H23m. Nadel,0.0,2.09532565,2.09034276,0.00262277,2.09335065,2.08836776,0.00262277,0.0014519,0.01288365,0.00927802,0.0,1.04594937,1.03774205,0.00422147,86.95601453,86.74922444,0.10884483,86.87405203,86.66726194,0.10884483,0.0,0.0,0.0,8.69560145,8.67492244,0.01088448,8.6874052,8.66672619,0.01088448,0.0060254,0.05346715,0.03850378,4.3406899,4.30662952,0.01751909,11.50006708,11.52753503,0.01446471,11.51091697,11.53843689,0.01449208,16596.40632925,10520.63867212,5252.04020304,0.001975,48.0,1000
122,16.11.2020,10:09:53, fem_charge06_Cu+Ni+Au ,5 Zyklen,15.036942,1499.0,3.127941,0.013177,3.135514,0.018045,8.680708,8.690375,4.15,3.178967,15.0,0.1,H23m. Nadel,0.0,2.08668512,2.09034276,0.00262277,2.08471012,2.08836776,0.00262277,0.00879053,0.01288365,0.00927802,0.0,1.0379598,1.03774205,0.00422147,86.59743262,86.74922444,0.10884483,86.51547012,86.66726194,0.10884483,0.0,0.0,0.0,8.65974326,8.67492244,0.01088448,8.65154701,8.66672619,0.01088448,0.03648069,0.05346715,0.03850378,4.30753316,4.30662952,0.01751909,11.54768646,11.52753503,0.01446471,11.55862644,11.53843689,0.01449208,2741.17643832,10520.63867212,5252.04020304,0.001975,48.0,1000
123,16.11.2020,10:09:56, fem_charge06_Cu+Ni+Au ,5 Zyklen,15.040488,1998.0,4.165867,0.002174,4.17344,0.007043,8.668557,8.666778,4.15,3.179647,15.0,0.1,H23m. Nadel,0.0,2.08501852,2.09034276,0.00262277,2.08304352,2.08836776,0.00262277,0.00108809,0.01288365,0.00927802,0.0,1.04097772,1.03774205,0.00422147,86.52826852,86.74922444,0.10884483,86.44630602,86.66726194,0.10884483,0.0,0.0,0.0,8.65282685,8.67492244,0.01088448,8.6446306,8.66672619,0.01088448,0.00451557,0.05346715,0.03850378,4.32005752,4.30662952,0.01751909,11.5569168,11.52753503,0.01446471,11.56787428,11.53843689,0.01449208,22145.62019929,10520.63867212,5252.04020304,0.001975,48.0,1000
124,16.11.2020,10:09:59, fem_charge06_Cu+Ni+Au ,5 Zyklen,20.038265,499.8,0.924209,0.011727,0.931781,0.016596,7.736881,7.672329,4.15,4.236249,20.0,0.1,H23m. Nadel,0.0,1.84915766,1.8315073,0.00661803,1.84745766,1.8298073,0.00661803,0.02346339,0.01211184,0.00414839,0.0,0.91199714,0.90884773,0.0012559,76.74004302,76.007553,0.27464816,76.66949302,75.937003,0.27464816,0.0,0.0,0.0,7.6740043,7.6007553,0.02746482,7.6669493,7.5937003,0.02746482,0.09737305,0.05026412,0.01721583,3.78478813,3.77171809,0.00521198,13.03100651,13.1571008,0.04737761,13.04299743,13.16932548,0.04746554,1026.97821216,2749.48221296,779.23410058,0.0017,48.0,1000
125,16.11.2020,10:10:04, fem_charge06_Cu+Ni+Au ,5 Zyklen,20.027736,998.0,1.830434,0.013111,1.838007,0.01798,7.643014,7.631234,4.15,4.234089,20.0,0.1,H23m. Nadel,0.0,1.8341022,1.8315073,0.00661803,1.8324022,1.8298073,0.00661803,0.01313727,0.01211184,0.00414839,0.0,0.90963246,0.90884773,0.0012559,76.11524148,76.007553,0.27464816,76.04469148,75.937003,0.27464816,0.0,0.0,0.0,7.61152415,7.6007553,0.02746482,7.60446915,7.5937003,0.02746482,0.05451969,0.05026412,0.01721583,3.77497473,3.77171809,0.00521198,13.13797316,13.1571008,0.04737761,13.15016184,13.16932548,0.04746554,1834.19973847,2749.48221296,779.23410058,0.0017,48.0,1000
126,16.11.2020,10:10:07, fem_charge06_Cu+Ni+Au ,5 Zyklen,20.030287,1499.0,2.728622,0.00896,2.736194,0.013829,7.575188,7.60802,4.15,4.234632,20.0,0.1,H23m. Nadel,0.0,1.82029486,1.8315073,0.00661803,1.81859486,1.8298073,0.00661803,0.00597732,0.01211184,0.00414839,0.0,0.90630877,0.90884773,0.0012559,75.54223682,76.007553,0.27464816,75.47168682,75.937003,0.27464816,0.0,0.0,0.0,7.55422368,7.6007553,0.02746482,7.54716868,7.5937003,0.02746482,0.02480587,0.05026412,0.01721583,3.76118141,3.77171809,0.00521198,13.23762761,13.1571008,0.04737761,13.25000198,13.16932548,0.04746554,4031.30378657,2749.48221296,779.23410058,0.0017,48.0,1000
127,16.11.2020,10:10:10, fem_charge06_Cu+Ni+Au ,5 Zyklen,20.028079,1998.0,3.641304,0.011727,3.648877,0.016596,7.578998,7.581872,4.15,4.234129,20.0,0.1,H23m. Nadel,0.0,1.82247447,1.8315073,0.00661803,1.82077447,1.8298073,0.00661803,0.00586937,0.01211184,0.00414839,0.0,0.90745255,0.90884773,0.0012559,75.63269069,76.007553,0.27464816,75.56214069,75.937003,0.27464816,0.0,0.0,0.0,7.56326907,7.6007553,0.02746482,7.55621407,7.5937003,0.02746482,0.02435788,0.05026412,0.01721583,3.76592809,3.77171809,0.00521198,13.2217959,13.1571008,0.04737761,13.23414068,13.16932548,0.04746554,4105.44711463,2749.48221296,779.23410058,0.0017,48.0,1000
128,16.11.2020,10:10:20, fem_charge06_Cu+Ni+Au ,5 Zyklen,2.067746,499.8,2.548826,0.009817,2.556399,0.014685,21.226601,21.196513,4.15,0.437062,2.0,0.1,H23m. Nadel,0.0,5.09969188,5.06379618,0.01365949,5.09490021,5.05900452,0.01365949,0.01964186,0.01141411,0.00339336,0.0,2.53762918,2.5237952,0.00526855,211.63721289,210.14754159,0.56686884,211.43835872,209.94868742,0.56686884,0.0,0.0,0.0,21.16372129,21.01475416,0.05668688,21.14383587,20.99486874,0.05668688,0.08151371,0.04736855,0.01408246,10.53116108,10.47375009,0.02186449,4.72506695,4.75866514,0.01280737,4.72951079,4.76317253,0.01283162,1226.78756178,3307.1888643,1504.83125327,0.00479167,49.0,1000
129,16.11.2020,10:10:25, fem_charge06_Cu+Ni+Au ,5 Zyklen,2.062847,998.0,5.059707,0.012254,5.06728,0.017123,21.071353,21.06423,4.15,0.436073,2.0,0.1,H23m. Nadel,0.0,5.06984669,5.06379618,0.01365949,5.06505503,5.05900452,0.01365949,0.01227856,0.01141411,0.00339336,0.0,2.52638823,2.5237952,0.00526855,210.39863778,210.14754159,0.56686884,210.19978361,209.94868742,0.56686884,0.0,0.0,0.0,21.03986378,21.01475416,0.05668688,21.01997836,20.99486874,0.05668688,0.05095601,0.04736855,0.01408246,10.48451117,10.47375009,0.02186449,4.75288248,4.75866514,0.01280737,4.75737883,4.76317253,0.01283162,1962.47696843,3307.1888643,1504.83125327,0.00479167,49.0,1000
130,16.11.2020,10:10:28, fem_charge06_Cu+Ni+Au ,5 Zyklen,2.065522,1499.0,7.565384,0.015944,7.572957,0.020813,20.965824,20.968925,4.15,0.436622,2.0,0.1,H23m. Nadel,0.0,5.04695397,5.06379618,0.01365949,5.0421623,5.05900452,0.01365949,0.01063642,0.01141411,0.00339336,0.0,2.51576294,2.5237952,0.00526855,209.44858973,210.14754159,0.56686884,209.24973556,209.94868742,0.56686884,0.0,0.0,0.0,20.94485897,21.01475416,0.05668688,20.92497356,20.99486874,0.05668688,0.04414116,0.04736855,0.01408246,10.4404162,10.47375009,0.02186449,4.77444131,4.75866514,0.01280737,4.77897856,4.76317253,0.01283162,2265.45922778,3307.1888643,1504.83125327,0.00479167,49.0,1000
131,16.11.2020,10:10:31, fem_charge06_Cu+Ni+Au ,5 Zyklen,2.070219,1998.0,10.067307,0.006193,10.074879,0.011062,20.926301,20.905227,4.15,0.437674,2.0,0.1,H23m. Nadel,0.0,5.03869219,5.06379618,0.01365949,5.03390053,5.05900452,0.01365949,0.0030996,0.01141411,0.00339336,0.0,2.51540046,2.5237952,0.00526855,209.10572598,210.14754159,0.56686884,208.90687181,209.94868742,0.56686884,0.0,0.0,0.0,20.9105726,21.01475416,0.05668688,20.89068718,20.99486874,0.05668688,0.01286334,0.04736855,0.01408246,10.43891192,10.47375009,0.02186449,4.78226981,4.75866514,0.01280737,4.78682195,4.76317253,0.01283162,7774.03169922,3307.1888643,1504.83125327,0.00479167,49.0,1000
132,16.11.2020,10:10:35, fem_charge06_Cu+Ni+Au ,5 Zyklen,3.052898,499.8,2.148848,0.008235,2.156421,0.013104,17.905457,17.873728,4.15,0.645476,3.0,0.1,H23m. Nadel,0.0,4.29941577,4.28242571,0.00644458,4.2953741,4.27838404,0.00644458,0.01647659,0.01257584,0.0025275,0.0,2.13944875,2.1329041,0.0023625,178.4257543,177.72066687,0.26744987,178.25802514,177.5529377,0.26744987,0.0,0.0,0.0,17.84257543,17.77206669,0.02674499,17.82580251,17.75529377,0.02674499,0.06837785,0.05218975,0.01048913,8.87871233,8.85155201,0.00980436,5.60457207,5.62684579,0.00845825,5.60984561,5.63216138,0.00847423,1462.46186934,2371.47614241,763.19777853,0.00404167,49.0,1000
133,16.11.2020,10:10:39, fem_charge06_Cu+Ni+Au ,5 Zyklen,3.066956,999.0,4.279977,0.01377,4.28755,0.018638,17.811144,17.848913,4.15,0.648369,3.0,0.1,H23m. Nadel,0.0,4.28426126,4.28242571,0.00644458,4.28021959,4.27838404,0.00644458,0.01378378,0.01257584,0.0025275,0.0,2.13321791,2.1329041,0.0023625,177.79684234,177.72066687,0.26744987,177.62911318,177.5529377,0.26744987,0.0,0.0,0.0,17.77968423,17.77206669,0.02674499,17.76291132,17.75529377,0.02674499,0.0572027,0.05218975,0.01048913,8.85285431,8.85155201,0.00980436,5.62439685,5.62684579,0.00845825,5.62970778,5.63216138,0.00847423,1748.16914718,2371.47614241,763.19777853,0.00404167,49.0,1000
134,16.11.2020,10:10:42, fem_charge06_Cu+Ni+Au ,5 Zyklen,3.065758,1498.0,6.406693,0.022269,6.414265,0.027137,17.769828,17.775668,4.15,0.648096,3.0,0.1,H23m. Nadel,0.0,4.27683111,4.28242571,0.00644458,4.27278944,4.27838404,0.00644458,0.01486582,0.01257584,0.0025275,0.0,2.12896181,2.1329041,0.0023625,177.48849099,177.72066687,0.26744987,177.32076182,177.5529377,0.26744987,0.0,0.0,0.0,17.7488491,17.77206669,0.02674499,17.73207618,17.75529377,0.02674499,0.06169316,0.05218975,0.01048913,8.83519151,8.85155201,0.00980436,5.63416813,5.62684579,0.00845825,5.63949754,5.63216138,0.00847423,1620.92530164,2371.47614241,763.19777853,0.00404167,49.0,1000
135,16.11.2020,10:10:46, fem_charge06_Cu+Ni+Au ,5 Zyklen,3.065727,1998.0,8.529851,0.010344,8.537424,0.015212,17.732888,17.711129,4.15,0.648158,3.0,0.1,H23m. Nadel,0.0,4.26919469,4.28242571,0.00644458,4.26515303,4.27838404,0.00644458,0.00517718,0.01257584,0.0025275,0.0,2.12998793,2.1329041,0.0023625,177.17157983,177.72066687,0.26744987,177.00385066,177.5529377,0.26744987,0.0,0.0,0.0,17.71715798,17.77206669,0.02674499,17.70038507,17.75529377,0.02674499,0.02148529,0.05218975,0.01048913,8.83944989,8.85155201,0.00980436,5.64424611,5.62684579,0.00845825,5.64959461,5.63216138,0.00847423,4654.34825147,2371.47614241,763.19777853,0.00404167,49.0,1000
136,16.11.2020,10:10:49, fem_charge06_Cu+Ni+Au ,5 Zyklen,5.054865,499.8,1.73991,0.016141,1.747483,0.02101,14.509914,14.506084,4.15,1.068691,5.0,0.1,H23m. Nadel,0.0,3.48121248,3.47808913,0.00447057,3.47793748,3.47481413,0.00447057,0.03229492,0.01446509,0.00628496,0.0,1.72282128,1.73017452,0.00277986,144.47031813,144.34069908,0.1855286,144.33440563,144.20478658,0.1855286,0.0,0.0,0.0,14.44703181,14.43406991,0.01855286,14.43344056,14.42047866,0.01855286,0.13402391,0.06003014,0.02608259,7.14970833,7.18022426,0.01153644,6.92183705,6.92808723,0.00890065,6.92835499,6.93461699,0.00891743,746.13552407,3181.08094614,1500.25174042,0.003275,49.0,1000
137,16.11.2020,10:10:53, fem_charge06_Cu+Ni+Au ,5 Zyklen,5.051428,998.0,3.482064,0.013111,3.489637,0.01798,14.511014,14.530465,4.15,1.067905,5.0,0.1,H23m. Nadel,0.0,3.48904208,3.47808913,0.00447057,3.48576708,3.47481413,0.00447057,0.01313727,0.01446509,0.00628496,0.0,1.7363149,1.73017452,0.00277986,144.79524649,144.34069908,0.1855286,144.65933399,144.20478658,0.1855286,0.0,0.0,0.0,14.47952465,14.43406991,0.01855286,14.4659334,14.42047866,0.01855286,0.05451969,0.06003014,0.02608259,7.20570685,7.18022426,0.01153644,6.90630407,6.92808723,0.00890065,6.91279278,6.93461699,0.00891743,1834.19973847,3181.08094614,1500.25174042,0.003275,49.0,1000
138,16.11.2020,10:10:57, fem_charge06_Cu+Ni+Au ,5 Zyklen,5.058317,1499.0,5.206627,0.013835,5.2142,0.018704,14.435576,14.451627,4.15,1.069424,5.0,0.1,H23m. Nadel,0.0,3.47340027,3.47808913,0.00447057,3.47012527,3.47481413,0.00447057,0.00922949,0.01446509,0.00628496,0.0,1.73044789,1.73017452,0.00277986,144.14611107,144.34069908,0.1855286,144.01019857,144.20478658,0.1855286,0.0,0.0,0.0,14.41461111,14.43406991,0.01855286,14.40101986,14.42047866,0.01855286,0.03830237,0.06003014,0.02608259,7.18135874,7.18022426,0.01153644,6.93740534,6.92808723,0.00890065,6.94395265,6.93461699,0.00891743,2610.80462072,3181.08094614,1500.25174042,0.003275,49.0,1000
139,16.11.2020,10:11:00, fem_charge06_Cu+Ni+Au ,5 Zyklen,5.057151,1998.0,6.930466,0.006391,6.938038,0.011259,14.410841,14.427399,4.15,1.069089,5.0,0.1,H23m. Nadel,0.0,3.4687017,3.47808913,0.00447057,3.4654267,3.47481413,0.00447057,0.0031987,0.01446509,0.00628496,0.0,1.731114,1.73017452,0.00277986,143.95112062,144.34069908,0.1855286,143.81520812,144.20478658,0.1855286,0.0,0.0,0.0,14.39511206,14.43406991,0.01855286,14.38152081,14.42047866,0.01855286,0.0132746,0.06003014,0.02608259,7.18412311,7.18022426,0.01153644,6.94680247,6.92808723,0.00890065,6.95336754,6.93461699,0.00891743,7533.18390131,3181.08094614,1500.25174042,0.003275,49.0,1000
140,16.11.2020,10:11:03, fem_charge06_Cu+Ni+Au ,5 Zyklen,6.042803,499.8,1.598986,0.011464,1.606559,0.016333,13.339772,13.347978,4.15,1.277608,6.0,0.1,H23m. Nadel,0.0,3.1992517,3.1881199,0.00472968,3.1962517,3.1851199,0.00472968,0.02293717,0.01171591,0.00413577,0.0,1.58665726,1.586702,0.00071022,132.76894558,132.30697599,0.19628155,132.64444558,132.18247599,0.19628155,0.0,0.0,0.0,13.27689456,13.2306976,0.01962815,13.26444456,13.2182476,0.01962815,0.09518928,0.04862101,0.01716345,6.58462764,6.5848133,0.0029474,7.53188176,7.55823033,0.0112065,7.53895118,7.56534937,0.01122762,1050.53851134,2990.55796245,970.55132553,0.003,49.0,1000
141,16.11.2020,10:11:08, fem_charge06_Cu+Ni+Au ,5 Zyklen,6.056364,999.0,3.189476,0.012781,3.197049,0.01765,13.281033,13.268717,4.15,1.28033,6.0,0.1,H23m. Nadel,0.0,3.19266867,3.1881199,0.00472968,3.18966867,3.1851199,0.00472968,0.01279379,0.01171591,0.00413577,0.0,1.58843744,1.586702,0.00071022,132.49574975,132.30697599,0.19628155,132.37124975,132.18247599,0.19628155,0.0,0.0,0.0,13.24957497,13.2306976,0.01962815,13.23712497,13.2182476,0.01962815,0.05309424,0.04862101,0.01716345,6.59201537,6.5848133,0.0029474,7.54741191,7.55823033,0.0112065,7.55451053,7.56534937,0.01122762,1883.44332655,2990.55796245,970.55132553,0.003,49.0,1000
142,16.11.2020,10:11:11, fem_charge06_Cu+Ni+Au ,5 Zyklen,6.057623,1499.0,4.768239,0.006654,4.775812,0.011523,13.221894,13.204566,4.15,1.280659,6.0,0.1,H23m. Nadel,0.0,3.18094663,3.1881199,0.00472968,3.17794663,3.1851199,0.00472968,0.00443896,0.01171591,0.00413577,0.0,1.58675384,1.586702,0.00071022,132.00928519,132.30697599,0.19628155,131.88478519,132.18247599,0.19628155,0.0,0.0,0.0,13.20092852,13.2306976,0.01962815,13.18847852,13.2182476,0.01962815,0.01842168,0.04862101,0.01716345,6.58502842,6.5848133,0.0029474,7.57522472,7.55823033,0.0112065,7.58237577,7.56534937,0.01122762,5428.38622298,2990.55796245,970.55132553,0.003,49.0,1000
143,16.11.2020,10:11:14, fem_charge06_Cu+Ni+Au ,5 Zyklen,6.05924,1998.0,6.352866,0.013374,6.360439,0.018243,13.211121,13.206195,4.15,1.281053,6.0,0.1,H23m. Nadel,0.0,3.17961261,3.1881199,0.00472968,3.17661261,3.1851199,0.00472968,0.00669369,0.01171591,0.00413577,0.0,1.58495946,1.586702,0.00071022,131.95392342,132.30697599,0.19628155,131.82942342,132.18247599,0.19628155,0.0,0.0,0.0,13.19539234,13.2306976,0.01962815,13.18294234,13.2182476,0.01962815,0.02777883,0.04862101,0.01716345,6.57758176,6.5848133,0.0029474,7.57840293,7.55823033,0.0112065,7.58555999,7.56534937,0.01122762,3599.86378894,2990.55796245,970.55132553,0.003,49.0,1000
144,16.11.2020,10:11:17, fem_charge06_Cu+Ni+Au ,5 Zyklen,10.04688,499.8,1.273654,0.009026,1.281227,0.013895,10.638437,10.589202,4.15,2.124062,10.0,0.1,H23m. Nadel,0.0,2.54832733,2.53550821,0.00444356,2.54592733,2.53310821,0.00444356,0.01805922,0.00661385,0.00399255,0.0,1.26393405,1.26324718,0.00024399,105.75558423,105.22359075,0.18440755,105.65598423,105.12399075,0.18440755,0.0,0.0,0.0,10.57555842,10.52235907,0.01844076,10.56559842,10.51239907,0.01844076,0.07494578,0.02744746,0.01656909,5.24532632,5.24247581,0.00101256,9.45576545,9.50365961,0.01660996,9.46467923,9.51266404,0.01664141,1334.29797186,26928.96614953,21571.08000385,0.0024,49.0,1000
145,16.11.2020,10:11:22, fem_charge06_Cu+Ni+Au ,5 Zyklen,10.048653,999.0,2.531762,0.005929,2.539335,0.010798,10.548789,10.54441,4.15,2.124426,10.0,0.1,H23m. Nadel,0.0,2.5342963,2.53550821,0.00444356,2.5318963,2.53310821,0.00444356,0.00593493,0.00661385,0.00399255,0.0,1.26298068,1.26324718,0.00024399,105.1732963,105.22359075,0.18440755,105.0736963,105.12399075,0.18440755,0.0,0.0,0.0,10.51732963,10.52235907,0.01844076,10.50736963,10.51239907,0.01844076,0.02462998,0.02744746,0.01656909,5.24136982,5.24247581,0.00101256,9.50811694,9.50365961,0.01660996,9.51712974,9.51266404,0.01664141,4060.09262213,26928.96614953,21571.08000385,0.0024,49.0,1000
146,16.11.2020,10:11:25, fem_charge06_Cu+Ni+Au ,5 Zyklen,10.043506,1499.0,3.794088,0.003294,3.80166,0.008163,10.524943,10.521295,4.15,2.123345,10.0,0.1,H23m. Nadel,0.0,2.53107939,2.53550821,0.00444356,2.52867939,2.53310821,0.00444356,0.00219746,0.00661385,0.00399255,0.0,1.26324096,1.26324718,0.00024399,105.03979453,105.22359075,0.18440755,104.94019453,105.12399075,0.18440755,0.0,0.0,0.0,10.50397945,10.52235907,0.01844076,10.49401945,10.51239907,0.01844076,0.00911948,0.02744746,0.01656909,5.24244999,5.24247581,0.00101256,9.52020141,9.50365961,0.01660996,9.52923715,9.51266404,0.01664141,10965.53792584,26928.96614953,21571.08000385,0.0024,49.0,1000
147,16.11.2020,10:11:28, fem_charge06_Cu+Ni+Au ,5 Zyklen,10.037612,1998.0,5.051603,0.000527,5.059176,0.005396,10.508299,10.512951,4.15,2.122132,10.0,0.1,H23m. Nadel,0.0,2.52832983,2.53550821,0.00444356,2.52592983,2.53310821,0.00444356,0.00026376,0.00661385,0.00399255,0.0,1.26283303,1.26324718,0.00024399,104.92568794,105.22359075,0.18440755,104.82608794,105.12399075,0.18440755,0.0,0.0,0.0,10.49256879,10.52235907,0.01844076,10.48260879,10.51239907,0.01844076,0.00109462,0.02744746,0.01656909,5.24075709,5.24247581,0.00101256,9.53055462,9.50365961,0.01660996,9.53961003,9.51266404,0.01664141,91355.93607828,26928.96614953,21571.08000385,0.0024,49.0,1000
148,16.11.2020,10:11:32, fem_charge06_Cu+Ni+Au ,5 Zyklen,12.046828,499.8,1.165671,0.005271,1.173244,0.010139,9.741821,9.791602,4.15,2.546721,12.0,0.1,H23m. Nadel,0.0,2.33227491,2.32405596,0.00280892,2.33007491,2.32185596,0.00280892,0.01054622,0.01030512,0.00390893,0.0,1.15976435,1.15577542,0.00212275,96.78940876,96.44832221,0.11657007,96.69810876,96.35702221,0.11657007,0.0,0.0,0.0,9.67894088,9.64483222,0.01165701,9.66981088,9.63570222,0.01165701,0.04376681,0.04276625,0.01622206,4.81302203,4.79646798,0.00880943,10.33170894,10.36829206,0.0125053,10.34146389,10.37811629,0.01252899,2284.83655738,4917.24733459,2812.9319468,0.0022,49.0,1000
149,16.11.2020,10:11:36, fem_charge06_Cu+Ni+Au ,5 Zyklen,12.039441,999.0,2.320738,0.020621,2.328311,0.02549,9.672161,9.646708,4.15,2.545216,12.0,0.1,H23m. Nadel,0.0,2.32306106,2.32405596,0.00280892,2.32086106,2.32185596,0.00280892,0.02064164,0.01030512,0.00390893,0.0,1.15010971,1.15577542,0.00212275,96.40703403,96.44832221,0.11657007,96.31573403,96.35702221,0.11657007,0.0,0.0,0.0,9.6407034,9.64483222,0.01165701,9.6315734,9.63570222,0.01165701,0.08566281,0.04276625,0.01622206,4.7729553,4.79646798,0.00880943,10.37268712,10.36829206,0.0125053,10.38251964,10.37811629,0.01252899,1167.36769102,4917.24733459,2812.9319468,0.0022,49.0,1000
150,16.11.2020,10:11:39, fem_charge06_Cu+Ni+Au ,5 Zyklen,12.045615,1499.0,3.478572,0.01232,3.486145,0.017189,9.651435,9.676606,4.15,2.546606,12.0,0.1,H23m. Nadel,0.0,2.32059506,2.32405596,0.00280892,2.31839506,2.32185596,0.00280892,0.00821881,0.01030512,0.00390893,0.0,1.15508813,1.15577542,0.00212275,96.30469513,96.44832221,0.11657007,96.21339513,96.35702221,0.11657007,0.0,0.0,0.0,9.63046951,9.64483222,0.01165701,9.62133951,9.63570222,0.01165701,0.03410807,0.04276625,0.01622206,4.79361572,4.79646798,0.00880943,10.38370973,10.36829206,0.0125053,10.39356317,10.37811629,0.01252899,2931.85729933,4917.24733459,2812.9319468,0.0022,49.0,1000
