Repository: Cookiemonster1337/ContactResistanceAnalysis

File: cr_library_2.csv (part 19 of 82)
age[mV],voltage_needle[mV],R_ges / mOhm*cm²,R_bulk / mOhm*cm²,contact_area[cm2],p_Kraftsensor / ?,pressure_rounded[bar],sample_thickness[cm],parameters,[mV]_in_[V],main_resistance[mOhm],main_resistance_mean[mOhm],main_resistance_error[mOhm],flow_resistance[mOhm],flow_resistance_mean[mOhm],flow_resistance_error[mOhm],bulk_resistance[mOhm],bulk_resistance_mean[mOhm],bulk_resistance_error[mOhm],bulk_resistance_sub[mOhm],contact_resistance[mOhm],contact_resistance_mean[mOhm],contact_resistance_error[mOhm],vs_main_resistance[mOhm*cm],vs_main_resistance_mean[mOhm*cm],vs_main_resistance_error[mOhm*cm],vs_flow_resistance[mOhm*cm],vs_flow_resistance_mean[mOhm*cm],vs_flow_resistance_error[mOhm*cm],vs_bulk_resistance[mOhm*cm],vs_bulk_resistance_mean[mOhm*cm],vs_bulk_resistance_error[mOhm*cm],as_main_resistance[mOhm*cm2],as_main_resistance_mean[mOhm*cm2],as_main_resistance_error[mOhm*cm2],as_flow_resistance[mOhm*cm2],as_flow_resistance_mean[mOhm*cm2],as_flow_resistance_error[mOhm*cm2],as_bulk_resistance[mOhm*cm2],as_bulk_resistance_mean[mOhm*cm2],as_bulk_resistance_error[mOhm*cm2],as_contact_resistance[mOhm*cm2],as_contact_resistance_mean[mOhm*cm2],as_contact_resistance_error[mOhm*cm2],vs_main_conductance[S/cm],vs_main_conductance_mean[S/cm],vs_main_conductance_error[S/cm],vs_flow_conductance[S/cm],vs_flow_conductance_mean[S/cm],vs_flow_conductance_error[S/cm],vs_bulk_conductance[S/cm],vs_bulk_conductance_mean[S/cm],vs_bulk_conductance_error[S/cm],degradation_corr[mOhm],cycle,[mV] in [V]
151,16.11.2020,10:11:43, fem_charge06_Cu+Ni+Au ,5 Zyklen,12.048928,1998.0,4.635945,0.003624,4.643518,0.008492,9.644944,9.642892,4.15,2.547205,12.0,0.1,H23m. Nadel,0.0,2.32029279,2.32405596,0.00280892,2.31809279,2.32185596,0.00280892,0.00181381,0.01030512,0.00390893,0.0,1.15813949,1.15577542,0.00212275,96.2921509,96.44832221,0.11657007,96.2008509,96.35702221,0.11657007,0.0,0.0,0.0,9.62921509,9.64483222,0.01165701,9.62008509,9.63570222,0.01165701,0.00752733,0.04276625,0.01622206,4.80627888,4.79646798,0.00880943,10.38506244,10.36829206,0.0125053,10.39491845,10.37811629,0.01252899,13284.92779063,4917.24733459,2812.9319468,0.0022,49.0,1000
152,16.11.2020,10:11:46, fem_charge06_Cu+Ni+Au ,5 Zyklen,15.040814,499.8,1.049453,0.008894,1.057026,0.013763,8.776824,8.79597,4.15,3.179713,15.0,0.1,H23m. Nadel,0.0,2.0997459,2.09036442,0.003744,2.0977709,2.08838942,0.003744,0.01779512,0.01073214,0.00281029,0.0,1.03998789,1.03882864,0.00153611,87.13945478,86.7501233,0.15537591,87.05749228,86.6681608,0.15537591,0.0,0.0,0.0,8.71394548,8.67501233,0.01553759,8.70574923,8.66681608,0.01553759,0.07384974,0.04453838,0.01166272,4.31594974,4.31113885,0.00637486,11.47585789,11.52747195,0.02062332,11.48666213,11.53837375,0.02066232,1354.10091005,2782.91321834,716.78548898,0.001975,49.0,1000
153,16.11.2020,10:11:50, fem_charge06_Cu+Ni+Au ,5 Zyklen,15.038466,999.0,2.090937,0.007247,2.09851,0.012116,8.717532,8.696458,4.15,3.179486,15.0,0.1,H23m. Nadel,0.0,2.09303003,2.09036442,0.003744,2.09105503,2.08838942,0.003744,0.00725425,0.01073214,0.00281029,0.0,1.04190039,1.03882864,0.00153611,86.86074625,86.7501233,0.15537591,86.77878375,86.6681608,0.15537591,0.0,0.0,0.0,8.68607462,8.67501233,0.01553759,8.67787837,8.66681608,0.01553759,0.03010516,0.04453838,0.01166272,4.32388661,4.31113885,0.00637486,11.51268028,11.52747195,0.02062332,11.52355399,11.53837375,0.02066232,3321.69023825,2782.91321834,716.78548898,0.001975,49.0,1000
154,16.11.2020,10:11:54, fem_charge06_Cu+Ni+Au ,5 Zyklen,15.041825,1499.0,3.123658,0.018843,3.131231,0.023711,8.668852,8.717552,4.15,3.180071,15.0,0.1,H23m. Nadel,0.0,2.08382789,2.09036442,0.003744,2.08185289,2.08838942,0.003744,0.01257038,0.01073214,0.00281029,0.0,1.03464125,1.03882864,0.00153611,86.47885724,86.7501233,0.15537591,86.39689474,86.6681608,0.15537591,0.0,0.0,0.0,8.64788572,8.67501233,0.01553759,8.63968947,8.66681608,0.01553759,0.05216708,0.04453838,0.01166272,4.2937612,4.31113885,0.00637486,11.56352005,11.52747195,0.02062332,11.57449007,11.53837375,0.02066232,1916.91779057,2782.91321834,716.78548898,0.001975,49.0,1000
155,16.11.2020,10:11:57, fem_charge06_Cu+Ni+Au ,5 Zyklen,15.039866,1998.0,4.165538,0.010607,4.173111,0.015476,8.667872,8.678136,4.15,3.179503,15.0,0.1,H23m. Nadel,0.0,2.08485385,2.09036442,0.003744,2.08287885,2.08838942,0.003744,0.00530881,0.01073214,0.00281029,0.0,1.03878502,1.03882864,0.00153611,86.52143493,86.7501233,0.15537591,86.43947243,86.6681608,0.15537591,0.0,0.0,0.0,8.65214349,8.67501233,0.01553759,8.64394724,8.66681608,0.01553759,0.02203156,0.04453838,0.01166272,4.31095784,4.31113885,0.00637486,11.55782958,11.52747195,0.02062332,11.56878879,11.53837375,0.02066232,4538.9439345,2782.91321834,716.78548898,0.001975,49.0,1000
156,16.11.2020,10:12:00, fem_charge06_Cu+Ni+Au ,5 Zyklen,20.039618,499.8,0.920453,0.022137,0.928026,0.027006,7.705699,7.690381,4.15,4.236456,20.0,0.1,H23m. Nadel,0.0,1.84164266,1.826891,0.0051421,1.83994266,1.825191,0.0051421,0.04429172,0.01811204,0.00879067,0.0,0.89782547,0.90353948,0.00200762,76.42817027,75.81597668,0.21339696,76.35762027,75.74542668,0.21339696,0.0,0.0,0.0,7.64281703,7.58159767,0.0213397,7.63576203,7.57454267,0.0213397,0.18381062,0.07516495,0.03648129,3.7259757,3.74968886,0.00833162,13.08418083,13.19014421,0.03696651,13.09626985,13.20243021,0.03703526,544.0381937,2185.49742555,658.29826136,0.0017,49.0,1000
157,16.11.2020,10:12:05, fem_charge06_Cu+Ni+Au ,5 Zyklen,20.030738,999.0,1.818575,0.011068,1.826148,0.015937,7.586099,7.623321,4.15,4.234796,20.0,0.1,H23m. Nadel,0.0,1.8203954,1.826891,0.0051421,1.8186954,1.825191,0.0051421,0.01107908,0.01811204,0.00879067,0.0,0.90380816,0.90353948,0.00200762,75.54640891,75.81597668,0.21339696,75.47585891,75.74542668,0.21339696,0.0,0.0,0.0,7.55464089,7.58159767,0.0213397,7.54758589,7.57454267,0.0213397,0.04597818,0.07516495,0.03648129,3.75080386,3.74968886,0.00833162,13.23689656,13.19014421,0.03696651,13.24926956,13.20243021,0.03703526,2174.94480996,2185.49742555,658.29826136,0.0017,49.0,1000
158,16.11.2020,10:12:08, fem_charge06_Cu+Ni+Au ,5 Zyklen,20.026321,1499.0,2.73745,0.01601,2.745023,0.020878,7.59963,7.581207,4.15,4.233958,20.0,0.1,H23m. Nadel,0.0,1.82618412,1.826891,0.0051421,1.82448412,1.825191,0.0051421,0.01068045,0.01811204,0.00879067,0.0,0.90690183,0.90353948,0.00200762,75.78664109,75.81597668,0.21339696,75.71609109,75.74542668,0.21339696,0.0,0.0,0.0,7.57866411,7.58159767,0.0213397,7.57160911,7.57454267,0.0213397,0.04432388,0.07516495,0.03648129,3.76364261,3.74968886,0.00833162,13.1949376,13.19014421,0.03696651,13.20723225,13.20243021,0.03703526,2256.12004545,2185.49742555,658.29826136,0.0017,49.0,1000
159,16.11.2020,10:12:11, fem_charge06_Cu+Ni+Au ,5 Zyklen,20.027628,1998.0,3.635045,0.012781,3.642618,0.01765,7.565998,7.58023,4.15,4.233862,20.0,0.1,H23m. Nadel,0.0,1.81934184,1.826891,0.0051421,1.81764184,1.825191,0.0051421,0.0063969,0.01811204,0.00879067,0.0,0.90562247,0.90353948,0.00200762,75.50268644,75.81597668,0.21339696,75.43213644,75.74542668,0.21339696,0.0,0.0,0.0,7.55026864,7.58159767,0.0213397,7.54321364,7.57454267,0.0213397,0.02654712,0.07516495,0.03648129,3.75833326,3.74968886,0.00833162,13.24456185,13.19014421,0.03696651,13.25694919,13.20243021,0.03703526,3766.8866531,2185.49742555,658.29826136,0.0017,49.0,1000
0,24.06.2020,15:18:46,Referenz Freudenberg I,Referenz I (60 Zyklen),0.987408,499.6,3.279996,3.280457,3.235825,3.233717,27.245761,27.249592,4.15,0.209101,-5428.118897,2453.922891,0.0,0.0,-59.536247,17099.651563,-6.350103,-6.353793,6.438445,6.447273,0.044171,0.04674,0.0,1.0,0.046,o. Nadel,0.0,6.47683147,6.47489751,0.00132703,6.47683147,6.47489751,0.00132703,0.0,0.0,0.0,0.0,3.23841573,3.23744876,0.00066351,584.32283871,584.1483625,0.11972077,584.32283871,584.1483625,0.11972077,0.0,0.0,0.0,26.87885058,26.87082467,0.00550716,26.87885058,26.87082467,0.00550716,0.0,0.0,0.0,13.43942529,13.43541234,0.00275358,1.7113827,1.71189408,0.00035093,1.7113827,1.71189408,0.00035093,inf,inf,,0.0,0.0,1000
1,24.06.2020,15:18:50,Referenz Freudenberg I,Referenz I (60 Zyklen),1.002694,998.0,6.508215,6.515265,6.464044,6.468524,27.063219,27.092534,4.15,0.211981,-5428.807378,2462.240388,0.0,0.0,-59.544699,16921.752409,-6.350103,-6.353793,6.438445,6.447273,0.044171,0.04674,0.0,1.0,0.046,o. Nadel,0.0,6.476998,6.47489751,0.00132703,6.476998,6.47489751,0.00132703,0.0,0.0,0.0,0.0,3.238499,3.23744876,0.00066351,584.33786268,584.1483625,0.11972077,584.33786268,584.1483625,0.11972077,0.0,0.0,0.0,26.87954168,26.87082467,0.00550716,26.87954168,26.87082467,0.00550716,0.0,0.0,0.0,13.43977084,13.43541234,0.00275358,1.7113387,1.71189408,0.00035093,1.7113387,1.71189408,0.00035093,inf,inf,,0.0,0.0,1000
2,24.06.2020,15:18:53,Referenz Freudenberg I,Referenz I (60 Zyklen),1.003627,1498.0,9.738215,9.743486,9.694044,9.696746,26.978366,26.992968,4.15,0.212178,-5426.867114,2462.158118,0.0,0.0,-59.520881,16923.512045,-6.350103,-6.353793,6.438445,6.447273,0.044171,0.04674,0.0,1.0,0.046,o. Nadel,0.0,6.47132443,6.47489751,0.00132703,6.47132443,6.47489751,0.00132703,0.0,0.0,0.0,0.0,3.23566222,3.23744876,0.00066351,583.82600859,584.1483625,0.11972077,583.82600859,584.1483625,0.11972077,0.0,0.0,0.0,26.8559964,26.87082467,0.00550716,26.8559964,26.87082467,0.00550716,0.0,0.0,0.0,13.4279982,13.43541234,0.00275358,1.71283907,1.71189408,0.00035093,1.71283907,1.71189408,0.00035093,inf,inf,,0.0,0.0,1000
3,24.06.2020,15:18:56,Referenz Freudenberg I,Referenz I (60 Zyklen),1.003752,1997.0,12.973619,12.961958,12.929449,12.915218,26.960701,26.936468,4.15,0.212201,-5425.67792,2462.033067,0.0,0.0,-59.506284,16926.186691,-6.350103,-6.353793,6.438445,6.447273,0.044171,0.04674,0.0,1.0,0.046,o. Nadel,0.0,6.47443615,6.47489751,0.00132703,6.47443615,6.47489751,0.00132703,0.0,0.0,0.0,0.0,3.23721808,3.23744876,0.00066351,584.10674,584.1483625,0.11972077,584.10674,584.1483625,0.11972077,0.0,0.0,0.0,26.86891004,26.87082467,0.00550716,26.86891004,26.87082467,0.00550716,0.0,0.0,0.0,13.43445502,13.43541234,0.00275358,1.71201586,1.71189408,0.00035093,1.71201586,1.71189408,0.00035093,inf,inf,,0.0,0.0,1000
4,24.06.2020,15:18:59,Referenz Freudenberg I,Referenz I (60 Zyklen),1.936061,499.6,2.619317,2.612466,2.575147,2.565725,21.757741,21.700825,4.15,0.409288,-5246.23478,2466.291363,0.0,0.0,-57.31353,16835.107941,-6.350103,-6.353793,6.438445,6.447273,0.044171,0.04674,0.0,2.0,0.046,o. Nadel,0.0,5.15441753,5.09800038,0.01935965,5.15441753,5.09800038,0.01935965,0.0,0.0,0.0,0.0,2.57720877,2.54900019,0.00967983,465.01810361,459.92829499,1.74657734,465.01810361,459.92829499,1.74657734,0.0,0.0,0.0,21.39083277,21.15670157,0.08034256,21.39083277,21.15670157,0.08034256,0.0,0.0,0.0,10.69541638,10.57835078,0.04017128,2.15045391,2.17434544,0.00820525,2.15045391,2.17434544,0.00820525,inf,inf,,0.0,0.0,1000
5,24.06.2020,15:19:04,Referenz Freudenberg I,Referenz I (60 Zyklen),2.018978,998.0,5.124335,5.134283,5.080164,5.087543,21.308606,21.349975,4.15,0.426851,-5227.833565,2474.819474,0.0,0.0,-57.089765,16652.704061,-6.350103,-6.353793,6.438445,6.447273,0.044171,0.04674,0.0,2.0,0.046,o. Nadel,0.0,5.09034469,5.09800038,0.01935965,5.09034469,5.09800038,0.01935965,0.0,0.0,0.0,0.0,2.54517234,2.54900019,0.00967983,459.23761872,459.92829499,1.74657734,459.23761872,459.92829499,1.74657734,0.0,0.0,0.0,21.12493046,21.15670157,0.08034256,21.12493046,21.15670157,0.08034256,0.0,0.0,0.0,10.56246523,10.57835078,0.04017128,2.17752196,2.17434544,0.00820525,2.17752196,2.17434544,0.00820525,inf,inf,,0.0,0.0,1000
6,24.06.2020,15:19:07,Referenz Freudenberg I,Referenz I (60 Zyklen),2.035089,1498.0,7.653137,7.641739,7.608966,7.594999,21.201948,21.170372,4.15,0.43024,-5230.211954,2474.819474,0.0,0.0,-57.118676,16652.704061,-6.350103,-6.353793,6.438445,6.447273,0.044171,0.04674,0.0,2.0,0.046,o. Nadel,0.0,5.07941656,5.09800038,0.01935965,5.07941656,5.09800038,0.01935965,0.0,0.0,0.0,0.0,2.53970828,2.54900019,0.00967983,458.25171098,459.92829499,1.74657734,458.25171098,459.92829499,1.74657734,0.0,0.0,0.0,21.0795787,21.15670157,0.08034256,21.0795787,21.15670157,0.08034256,0.0,0.0,0.0,10.53978935,10.57835078,0.04017128,2.1822068,2.17434544,0.00820525,2.1822068,2.17434544,0.00820525,inf,inf,,0.0,0.0,1000
7,24.06.2020,15:19:10,Referenz Freudenberg I,Referenz I (60 Zyklen),2.03949,1997.0,10.164613,10.166919,10.120442,10.120178,21.123256,21.128048,4.15,0.431207,-5226.268836,2474.94617,0.0,0.0,-57.070747,16649.994221,-6.350103,-6.353793,6.438445,6.447273,0.044171,0.04674,0.0,2.0,0.046,o. Nadel,0.0,5.06782273,5.09800038,0.01935965,5.06782273,5.09800038,0.01935965,0.0,0.0,0.0,0.0,2.53391137,2.54900019,0.00967983,457.20574666,459.92829499,1.74657734,457.20574666,459.92829499,1.74657734,0.0,0.0,0.0,21.03146435,21.15670157,0.08034256,21.03146435,21.15670157,0.08034256,0.0,0.0,0.0,10.51573217,10.57835078,0.04017128,2.18719911,2.17434544,0.00820525,2.18719911,2.17434544,0.00820525,inf,inf,,0.0,0.0,1000
8,24.06.2020,15:19:14,Referenz Freudenberg I,Referenz I (60 Zyklen),3.036662,499.6,2.149899,2.148317,2.105728,2.101577,17.858445,17.84531,4.15,0.642037,-5006.393088,2522.904695,0.0,0.0,-54.41262,15624.231189,-6.350103,-6.353793,6.438445,6.447273,0.044171,0.04674,0.0,3.0,0.046,o. Nadel,0.0,4.21482786,4.21347829,0.00186724,4.21482786,4.21347829,0.00186724,0.0,0.0,0.0,0.0,2.10741393,2.10673915,0.00093362,380.25077453,380.1290198,0.16845774,380.25077453,380.1290198,0.16845774,0.0,0.0,0.0,17.49153563,17.48593491,0.00774906,17.49153563,17.48593491,0.00774906,0.0,0.0,0.0,8.74576781,8.74296746,0.00387453,2.62984343,2.63068731,0.00116571,2.62984343,2.63068731,0.00116571,inf,inf,,0.0,0.0,1000
9,24.06.2020,15:19:18,Referenz Freudenberg I,Referenz I (60 Zyklen),3.029524,998.0,4.253686,4.2581,4.209515,4.21136,17.688173,17.706529,4.15,0.640485,-5003.889522,2531.427882,0.0,0.0,-54.382516,15441.932619,-6.350103,-6.353793,6.438445,6.447273,0.044171,0.04674,0.0,3.0,0.046,o. Nadel,0.0,4.2179509,4.21347829,0.00186724,4.2179509,4.21347829,0.00186724,0.0,0.0,0.0,0.0,2.10897545,2.10673915,0.00093362,380.53252701,380.1290198,0.16845774,380.53252701,380.1290198,0.16845774,0.0,0.0,0.0,17.50449624,17.48593491,0.00774906,17.50449624,17.48593491,0.00774906,0.0,0.0,0.0,8.75224812,8.74296746,0.00387453,2.62789625,2.63068731,0.00116571,2.62789625,2.63068731,0.00116571,inf,inf,,0.0,0.0,1000
10,24.06.2020,15:19:21,Referenz Freudenberg I,Referenz I (60 Zyklen),3.035792,1498.0,6.353455,6.356683,6.309284,6.309943,17.601361,17.610304,4.15,0.641803,-5006.580856,2531.307768,0.0,0.0,-54.414878,15444.501691,-6.350103,-6.353793,6.438445,6.447273,0.044171,0.04674,0.0,3.0,0.046,o. Nadel,0.0,4.21180507,4.21347829,0.00186724,4.21180507,4.21347829,0.00186724,0.0,0.0,0.0,0.0,2.10590254,2.10673915,0.00093362,379.97806641,380.1290198,0.16845774,379.97806641,380.1290198,0.16845774,0.0,0.0,0.0,17.47899105,17.48593491,0.00774906,17.47899105,17.48593491,0.00774906,0.0,0.0,0.0,8.73949553,8.74296746,0.00387453,2.63173085,2.63068731,0.00116571,2.63173085,2.63068731,0.00116571,inf,inf,,0.0,0.0,1000
11,24.06.2020,15:19:25,Referenz Freudenberg I,Referenz I (60 Zyklen),3.037611,1998.0,8.454411,8.442881,8.41024,8.396141,17.560463,17.536515,4.15,0.642227,-5005.704608,2531.301186,0.0,0.0,-54.404341,15444.642463,-6.350103,-6.353793,6.438445,6.447273,0.044171,0.04674,0.0,3.0,0.046,o. Nadel,0.0,4.20932933,4.21347829,0.00186724,4.20932933,4.21347829,0.00186724,0.0,0.0,0.0,0.0,2.10466466,2.10673915,0.00093362,379.75471123,380.1290198,0.16845774,379.75471123,380.1290198,0.16845774,0.0,0.0,0.0,17.46871672,17.48593491,0.00774906,17.46871672,17.48593491,0.00774906,0.0,0.0,0.0,8.73435836,8.74296746,0.00387453,2.63327872,2.63068731,0.00116571,2.63327872,2.63068731,0.00116571,inf,inf,,0.0,0.0,1000
12,24.06.2020,15:19:28,Referenz Freudenberg I,Referenz I (60 Zyklen),5.030559,499.6,1.732066,1.739841,1.687896,1.6931,14.387661,14.452239,4.15,1.063546,-4593.993042,2571.037693,0.0,0.0,-49.501445,14594.736425,-6.350103,-6.353793,6.438445,6.447273,0.044171,0.04674,0.0,5.0,0.046,o. Nadel,0.0,3.3784948,3.38478056,0.00253172,3.3784948,3.38478056,0.00253172,0.0,0.0,0.0,0.0,1.6892474,1.69239028,0.00126586,304.79898702,305.36607248,0.22840552,304.79898702,305.36607248,0.22840552,0.0,0.0,0.0,14.0207534,14.04683933,0.01050665,14.0207534,14.04683933,0.01050665,0.0,0.0,0.0,7.0103767,7.02341967,0.00525333,3.2808508,3.27476353,0.00244968,3.2808508,3.27476353,0.00244968,inf,inf,,0.0,0.0,1000
13,24.06.2020,15:19:32,Referenz Freudenberg I,Referenz I (60 Zyklen),5.030419,998.0,3.428233,3.422831,3.384062,3.376091,14.255679,14.233214,4.15,1.063532,-4595.370004,2579.704042,0.0,0.0,-49.517686,14409.375846,-6.350103,-6.353793,6.438445,6.447273,0.044171,0.04674,0.0,5.0,0.046,o. Nadel,0.0,3.39084369,3.38478056,0.00253172,3.39084369,3.38478056,0.00253172,0.0,0.0,0.0,0.0,1.69542184,1.69239028,0.00126586,305.9130718,305.36607248,0.22840552,305.9130718,305.36607248,0.22840552,0.0,0.0,0.0,14.0720013,14.04683933,0.01050665,14.0720013,14.04683933,0.01050665,0.0,0.0,0.0,7.03600065,7.02341967,0.00525333,3.26890248,3.27476353,0.00244968,3.26890248,3.27476353,0.00244968,inf,inf,,0.0,0.0,1000
14,24.06.2020,15:19:36,Referenz Freudenberg I,Referenz I (60 Zyklen),5.021586,1498.0,5.115572,5.112542,5.071401,5.065801,14.171979,14.163583,4.15,1.061609,-4594.18081,2579.649743,0.0,0.0,-49.50366,14410.537209,-6.350103,-6.353793,6.438445,6.447273,0.044171,0.04674,0.0,5.0,0.046,o. Nadel,0.0,3.38544793,3.38478056,0.00253172,3.38544793,3.38478056,0.00253172,0.0,0.0,0.0,0.0,1.69272397,1.69239028,0.00126586,305.42628069,305.36607248,0.22840552,305.42628069,305.36607248,0.22840552,0.0,0.0,0.0,14.04960891,14.04683933,0.01050665,14.04960891,14.04683933,0.01050665,0.0,0.0,0.0,7.02480446,7.02341967,0.00525333,3.27411249,3.27476353,0.00244968,3.27411249,3.27476353,0.00244968,inf,inf,,0.0,0.0,1000
15,24.06.2020,15:19:39,Referenz Freudenberg I,Referenz I (60 Zyklen),5.019735,1998.0,6.806074,6.808775,6.761903,6.762035,14.13674,14.142351,4.15,1.061096,-4599.751246,2579.618481,0.0,0.0,-49.569369,14411.205873,-6.350103,-6.353793,6.438445,6.447273,0.044171,0.04674,0.0,5.0,0.046,o. Nadel,0.0,3.38433584,3.38478056,0.00253172,3.38433584,3.38478056,0.00253172,0.0,0.0,0.0,0.0,1.69216792,1.69239028,0.00126586,305.32595041,305.36607248,0.22840552,305.32595041,305.36607248,0.22840552,0.0,0.0,0.0,14.04499372,14.04683933,0.01050665,14.04499372,14.04683933,0.01050665,0.0,0.0,0.0,7.02249686,7.02341967,0.00525333,3.27518836,3.27476353,0.00244968,3.27518836,3.27476353,0.00244968,inf,inf,,0.0,0.0,1000
16,24.06.2020,15:19:42,Referenz Freudenberg I,Referenz I (60 Zyklen),6.028869,499.6,1.602276,1.593053,1.558105,1.546312,13.30954,13.232922,4.15,1.2746,-4382.817171,2599.452201,0.0,0.0,-47.022725,13986.991468,-6.350103,-6.353793,6.438445,6.447273,0.044171,0.04674,0.0,6.0,0.046,o. Nadel,0.0,3.11870496,3.10702537,0.00424096,3.11870496,3.10702537,0.00424096,0.0,0.0,0.0,0.0,1.55935248,1.55351269,0.00212048,281.3614261,280.30772381,0.3826081,281.3614261,280.30772381,0.3826081,0.0,0.0,0.0,12.9426256,12.8941553,0.01759997,12.9426256,12.8941553,0.01759997,0.0,0.0,0.0,6.4713128,6.44707765,0.00879999,3.55414747,3.56752774,0.00486169,3.55414747,3.56752774,0.00486169,inf,inf,,0.0,0.0,1000
17,24.06.2020,15:19:47,Referenz Freudenberg I,Referenz I (60 Zyklen),6.029507,998.0,3.145725,3.144737,3.101555,3.097997,13.080922,13.076813,4.15,1.274701,-4385.070381,2608.240316,0.0,0.0,-47.049047,13799.026477,-6.350103,-6.353793,6.438445,6.447273,0.044171,0.04674,0.0,6.0,0.046,o. Nadel,0.0,3.10777054,3.10702537,0.00424096,3.10777054,3.10702537,0.00424096,0.0,0.0,0.0,0.0,1.55388527,1.55351269,0.00212048,280.37495099,280.30772381,0.3826081,280.37495099,280.30772381,0.3826081,0.0,0.0,0.0,12.89724775,12.8941553,0.01759997,12.89724775,12.8941553,0.01759997,0.0,0.0,0.0,6.44862387,6.44707765,0.00879999,3.56665243,3.56752774,0.00486169,3.56665243,3.56752774,0.00486169,inf,inf,,0.0,0.0,1000
18,24.06.2020,15:19:50,Referenz Freudenberg I,Referenz I (60 Zyklen),6.025215,1498.0,4.690559,4.691876,4.646388,4.645136,12.994538,12.998189,4.15,1.273794,-4385.320738,2608.158046,0.0,0.0,-47.051972,13800.786119,-6.350103,-6.353793,6.438445,6.447273,0.044171,0.04674,0.0,6.0,0.046,o. Nadel,0.0,3.10172764,3.10702537,0.00424096,3.10172764,3.10702537,0.00424096,0.0,0.0,0.0,0.0,1.55086382,1.55351269,0.00212048,279.82977593,280.30772381,0.3826081,279.82977593,280.30772381,0.3826081,0.0,0.0,0.0,12.87216969,12.8941553,0.01759997,12.87216969,12.8941553,0.01759997,0.0,0.0,0.0,6.43608485,6.44707765,0.00879999,3.57360112,3.56752774,0.00486169,3.57360112,3.56752774,0.00486169,inf,inf,,0.0,0.0,1000
19,24.06.2020,15:19:53,Referenz Freudenberg I,Referenz I (60 Zyklen),6.025884,1997.0,6.234667,6.233547,6.190497,6.186807,12.956369,12.954042,4.15,1.273929,-4388.387607,2608.190954,0.0,0.0,-47.087804,13800.082262,-6.350103,-6.353793,6.438445,6.447273,0.044171,0.04674,0.0,6.0,0.046,o. Nadel,0.0,3.09989835,3.10702537,0.00424096,3.09989835,3.10702537,0.00424096,0.0,0.0,0.0,0.0,1.54994917,1.55351269,0.00212048,279.66474222,280.30772381,0.3826081,279.66474222,280.30772381,0.3826081,0.0,0.0,0.0,12.86457814,12.8941553,0.01759997,12.86457814,12.8941553,0.01759997,0.0,0.0,0.0,6.43228907,6.44707765,0.00879999,3.57570994,3.56752774,0.00486169,3.57570994,3.56752774,0.00486169,inf,inf,,0.0,0.0,1000
20,24.06.2020,15:19:56,Referenz Freudenberg I,Referenz I (60 Zyklen),9.021646,499.6,1.333209,1.327411,1.289038,1.280671,11.074491,11.026331,4.15,1.907309,-3760.054858,2681.390227,0.0,0.0,-39.847567,12234.456371,-6.350103,-6.353793,6.438445,6.447273,0.044171,0.04674,0.0,9.0,0.046,o. Nadel,0.0,2.58014011,2.57156847,0.00326073,2.58014011,2.57156847,0.00326073,0.0,0.0,0.0,0.0,1.29007006,1.28578423,0.00163037,232.77351011,232.0001988,0.29417488,232.77351011,232.0001988,0.29417488,0.0,0.0,0.0,10.70758147,10.67200914,0.01353204,10.70758147,10.67200914,0.01353204,0.0,0.0,0.0,5.35379073,5.33600457,0.00676602,4.29602148,4.3103619,0.00545944,4.29602148,4.3103619,0.00545944,inf,inf,,0.0,0.0,1000
21,24.06.2020,15:20:01,Referenz Freudenberg I,Referenz I (60 Zyklen),9.020573,998.0,2.612136,2.612927,2.567965,2.566187,10.862089,10.865377,4.15,1.907046,-3758.052004,2690.388974,0.0,0.0,-39.824804,12041.986264,-6.350103,-6.353793,6.438445,6.447273,0.044171,0.04674,0.0,9.0,0.046,o. Nadel,0.0,2.57311122,2.57156847,0.00326073,2.57311122,2.57156847,0.00326073,0.0,0.0,0.0,0.0,1.28655561,1.28578423,0.00163037,232.13938202,232.0001988,0.29417488,232.13938202,232.0001988,0.29417488,0.0,0.0,0.0,10.67841157,10.67200914,0.01353204,10.67841157,10.67200914,0.01353204,0.0,0.0,0.0,5.33920579,5.33600457,0.00676602,4.30775679,4.3103619,0.00545944,4.30775679,4.3103619,0.00545944,inf,inf,,0.0,0.0,1000
22,24.06.2020,15:20:04,Referenz Freudenberg I,Referenz I (60 Zyklen),9.015939,1498.0,3.889614,3.896203,3.845444,3.849463,10.775634,10.793886,4.15,1.906096,-3759.11602,2690.347839,0.0,0.0,-39.836896,12042.866087,-6.350103,-6.353793,6.438445,6.447273,0.044171,0.04674,0.0,9.0,0.046,o. Nadel,0.0,2.56705207,2.57156847,0.00326073,2.56705207,2.57156847,0.00326073,0.0,0.0,0.0,0.0,1.28352603,1.28578423,0.00163037,231.59274105,232.0001988,0.29417488,231.59274105,232.0001988,0.29417488,0.0,0.0,0.0,10.65326609,10.67200914,0.01353204,10.65326609,10.67200914,0.01353204,0.0,0.0,0.0,5.32663304,5.33600457,0.00676602,4.31792463,4.3103619,0.00545944,4.31792463,4.3103619,0.00545944,inf,inf,,0.0,0.0,1000
23,24.06.2020,15:20:07,Referenz Freudenberg I,Referenz I (60 Zyklen),9.013062,1998.0,5.17098,5.17131,5.126809,5.124569,10.740524,10.741209,4.15,1.905425,-3762.18289,2690.31164,0.0,0.0,-39.871755,12043.640332,-6.350103,-6.353793,6.438445,6.447273,0.044171,0.04674,0.0,9.0,0.046,o. Nadel,0.0,2.56597047,2.57156847,0.00326073,2.56597047,2.57156847,0.00326073,0.0,0.0,0.0,0.0,1.28298524,1.28578423,0.00163037,231.49516201,232.0001988,0.29417488,231.49516201,232.0001988,0.29417488,0.0,0.0,0.0,10.64877745,10.67200914,0.01353204,10.64877745,10.67200914,0.01353204,0.0,0.0,0.0,5.32438873,5.33600457,0.00676602,4.3197447,4.3103619,0.00545944,4.3197447,4.3103619,0.00545944,inf,inf,,0.0,0.0,1000
24,24.06.2020,15:20:11,Referenz Freudenberg I,Referenz I (60 Zyklen),10.027255,499.6,1.26133,1.266601,1.217159,1.21986,10.47742,10.521202,4.15,2.11988,-3549.880389,2712.680999,0.0,0.0,-37.469389,11565.192308,-6.350103,-6.353793,6.438445,6.447273,0.044171,0.04674,0.0,10.0,0.046,o. Nadel,0.0,2.43626701,2.43904415,0.00303374,2.43626701,2.43904415,0.00303374,0.0,0.0,0.0,0.0,1.21813351,1.21952207,0.00151687,219.79365449,220.04420025,0.27369618,219.79365449,220.04420025,0.27369618,0.0,0.0,0.0,10.11050811,10.12203321,0.01259002,10.11050811,10.12203321,0.01259002,0.0,0.0,0.0,5.05525405,5.06101661,0.00629501,4.54972188,4.54456256,0.00564267,4.54972188,4.54456256,0.00564267,inf,inf,,0.0,0.0,1000
25,24.06.2020,15:20:15,Referenz Freudenberg I,Referenz I (60 Zyklen),10.009309,998.0,2.486958,2.486562,2.442787,2.439822,10.341558,10.339914,4.15,2.116,-3551.132172,2721.780124,0.0,0.0,-37.483491,11370.575263,-6.350103,-6.353793,6.438445,6.447273,0.044171,0.04674,0.0,10.0,0.046,o. Nadel,0.0,2.44768236,2.43904415,0.00303374,2.44768236,2.43904415,0.00303374,0.0,0.0,0.0,0.0,1.22384118,1.21952207,0.00151687,220.82351769,220.04420025,0.27369618,220.82351769,220.04420025,0.27369618,0.0,0.0,0.0,10.15788181,10.12203321,0.01259002,10.15788181,10.12203321,0.01259002,0.0,0.0,0.0,5.07894091,5.06101661,0.00629501,4.52850317,4.54456256,0.00564267,4.52850317,4.54456256,0.00564267,inf,inf,,0.0,0.0,1000
26,24.06.2020,15:20:18,Referenz Freudenberg I,Referenz I (60 Zyklen),10.018235,1498.0,3.696972,3.703626,3.652801,3.656885,10.241944,10.260378,4.15,2.117976,-3547.814946,2721.753798,0.0,0.0,-37.446123,11371.138351,-6.350103,-6.353793,6.438445,6.447273,0.044171,0.04674,0.0,10.0,0.046,o. Nadel,0.0,2.43845194,2.43904415,0.00303374,2.43845194,2.43904415,0.00303374,0.0,0.0,0.0,0.0,1.21922597,1.21952207,0.00151687,219.99077248,220.04420025,0.27369618,219.99077248,220.04420025,0.27369618,0.0,0.0,0.0,10.11957553,10.12203321,0.01259002,10.11957553,10.12203321,0.01259002,0.0,0.0,0.0,5.05978777,5.06101661,0.00629501,4.5456452,4.54456256,0.00564267,4.5456452,4.54456256,0.00564267,inf,inf,,0.0,0.0,1000
27,24.06.2020,15:20:22,Referenz Freudenberg I,Referenz I (60 Zyklen),10.023103,1998.0,4.906854,4.911861,4.862683,4.865121,10.191913,10.202314,4.15,2.119068,-3545.874681,2721.770252,0.0,0.0,-37.424268,11370.786421,-6.350103,-6.353793,6.438445,6.447273,0.044171,0.04674,0.0,10.0,0.046,o. Nadel,0.0,2.43377528,2.43904415,0.00303374,2.43377528,2.43904415,0.00303374,0.0,0.0,0.0,0.0,1.21688764,1.21952207,0.00151687,219.56885636,220.04420025,0.27369618,219.56885636,220.04420025,0.27369618,0.0,0.0,0.0,10.10016739,10.12203321,0.01259002,10.10016739,10.12203321,0.01259002,0.0,0.0,0.0,5.0500837,5.06101661,0.00629501,4.55437996,4.54456256,0.00564267,4.55437996,4.54456256,0.00564267,inf,inf,,0.0,0.0,1000
28,24.06.2020,15:20:25,Referenz Freudenberg I,Referenz I (60 Zyklen),12.015368,499.6,1.162966,1.163164,1.118795,1.116423,9.660347,9.661988,4.15,2.54011,-3133.47455,2764.024448,0.0,0.0,-32.818899,10467.030667,-6.350103,-6.353793,6.438445,6.447273,0.044171,0.04674,0.0,12.0,0.046,o. Nadel,0.0,2.23938151,2.23680884,0.00276398,2.23938151,2.23680884,0.00276398,0.0,0.0,0.0,0.0,1.11969075,1.11840442,0.00138199,202.03115753,201.79905796,0.24935951,202.03115753,201.79905796,0.24935951,0.0,0.0,0.0,9.29343325,9.28275667,0.01147054,9.29343325,9.28275667,0.01147054,0.0,0.0,0.0,4.64671662,4.64137833,0.00573527,4.94973158,4.95544723,0.0061262,4.94973158,4.95544723,0.0061262,inf,inf,,0.0,0.0,1000
29,24.06.2020,15:20:29,Referenz Freudenberg I,Referenz I (60 Zyklen),12.012802,998.0,2.282456,2.275604,2.238285,2.228864,9.491174,9.462682,4.15,2.53963,-3134.288209,2773.306228,0.0,0.0,-32.827908,10268.506916,-6.350103,-6.353793,6.438445,6.447273,0.044171,0.04674,0.0,12.0,0.046,o. Nadel,0.0,2.24277054,2.23680884,0.00276398,2.24277054,2.23680884,0.00276398,0.0,0.0,0.0,0.0,1.12138527,1.11840442,0.00138199,202.33690751,201.79905796,0.24935951,202.33690751,201.79905796,0.24935951,0.0,0.0,0.0,9.30749775,9.28275667,0.01147054,9.30749775,9.28275667,0.01147054,0.0,0.0,0.0,4.65374887,4.64137833,0.00573527,4.94225207,4.95544723,0.0061262,4.94225207,4.95544723,0.0061262,inf,inf,,0.0,0.0,1000
30,24.06.2020,15:20:33,Referenz Freudenberg I,Referenz I (60 Zyklen),12.015773,1498.0,3.384684,3.406426,3.340514,3.359686,9.376796,9.437028,4.15,2.540264,-3132.097588,2773.335845,0.0,0.0,-32.803652,10267.873442,-6.350103,-6.353793,6.438445,6.447273,0.044171,0.04674,0.0,12.0,0.046,o. Nadel,0.0,2.22998264,2.23680884,0.00276398,2.22998264,2.23680884,0.00276398,0.0,0.0,0.0,0.0,1.11499132,1.11840442,0.00138199,201.18321675,201.79905796,0.24935951,201.18321675,201.79905796,0.24935951,0.0,0.0,0.0,9.25442797,9.28275667,0.01147054,9.25442797,9.28275667,0.01147054,0.0,0.0,0.0,4.62721399,4.64137833,0.00573527,4.97059355,4.95544723,0.0061262,4.97059355,4.95544723,0.0061262,inf,inf,,0.0,0.0,1000
31,24.06.2020,15:20:36,Referenz Freudenberg I,Referenz I (60 Zyklen),12.012507,1997.0,4.507666,4.492052,4.463496,4.445312,9.367459,9.33501,4.15,2.539597,-3132.598301,2773.182822,0.0,0.0,-32.809196,10271.146392,-6.350103,-6.353793,6.438445,6.447273,0.044171,0.04674,0.0,12.0,0.046,o. Nadel,0.0,2.23510065,2.23680884,0.00276398,2.23510065,2.23680884,0.00276398,0.0,0.0,0.0,0.0,1.11755033,1.11840442,0.00138199,201.64495003,201.79905796,0.24935951,201.64495003,201.79905796,0.24935951,0.0,0.0,0.0,9.2756677,9.28275667,0.01147054,9.2756677,9.28275667,0.01147054,0.0,0.0,0.0,4.63783385,4.64137833,0.00573527,4.95921172,4.95544723,0.0061262,4.95921172,4.95544723,0.0061262,inf,inf,,0.0,0.0,1000
32,24.06.2020,15:20:39,Referenz Freudenberg I,Referenz I (60 Zyklen),15.01741,499.6,1.046616,1.047143,1.002445,1.000403,8.693869,8.698247,4.15,3.174791,-2510.837303,2844.177574,0.0,0.0,-26.009503,8752.671995,-6.350103,-6.353793,6.438445,6.447273,0.044171,0.04674,0.0,15.0,0.046,o. Nadel,0.0,2.0064952,2.00440449,0.00249147,2.0064952,2.00440449,0.00249147,0.0,0.0,0.0,0.0,1.0032476,1.00220224,0.00124573,181.02076226,180.832144,0.22477381,181.02076226,180.832144,0.22477381,0.0,0.0,0.0,8.32695506,8.31827862,0.0103396,8.32695506,8.31827862,0.0103396,0.0,0.0,0.0,4.16347753,4.15913931,0.0051698,5.5242282,5.5300159,0.0068695,5.5242282,5.5300159,0.0068695,inf,inf,,0.0,0.0,1000
33,24.06.2020,15:20:44,Referenz Freudenberg I,Referenz I (60 Zyklen),15.010723,998.0,2.050612,2.049888,2.006442,2.003147,8.527095,8.524082,4.15,3.173424,-2505.016508,2853.673279,0.0,0.0,-25.946627,8549.572686,-6.350103,-6.353793,6.438445,6.447273,0.044171,0.04674,0.0,15.0,0.046,o. Nadel,0.0,2.01046293,2.00440449,0.00249147,2.01046293,2.00440449,0.00249147,0.0,0.0,0.0,0.0,1.00523146,1.00220224,0.00124573,181.37872048,180.832144,0.22477381,181.37872048,180.832144,0.22477381,0.0,0.0,0.0,8.34342114,8.31827862,0.0103396,8.34342114,8.31827862,0.0103396,0.0,0.0,0.0,4.17171057,4.15913931,0.0051698,5.51332591,5.5300159,0.0068695,5.51332591,5.5300159,0.0068695,inf,inf,,0.0,0.0,1000
34,24.06.2020,15:20:47,Referenz Freudenberg I,Referenz I (60 Zyklen),15.007955,1498.0,3.04018,3.039192,2.99601,2.992452,8.422395,8.419658,4.15,3.172835,-2509.272573,2853.627207,0.0,0.0,-25.9926,8550.558093,-6.350103,-6.353793,6.438445,6.447273,0.044171,0.04674,0.0,15.0,0.046,o. Nadel,0.0,2.00000668,2.00440449,0.00249147,2.00000668,2.00440449,0.00249147,0.0,0.0,0.0,0.0,1.00000334,1.00220224,0.00124573,180.43538486,180.832144,0.22477381,180.43538486,180.832144,0.22477381,0.0,0.0,0.0,8.3000277,8.31827862,0.0103396,8.3000277,8.31827862,0.0103396,0.0,0.0,0.0,4.15001385,4.15913931,0.0051698,5.54215018,5.5300159,0.0068695,5.54215018,5.5300159,0.0068695,inf,inf,,0.0,0.0,1000
35,24.06.2020,15:20:50,Referenz Freudenberg I,Referenz I (60 Zyklen),15.010038,1998.0,4.041476,4.043189,3.997305,3.996448,8.394456,8.398014,4.15,3.173328,-2508.959627,2853.650243,0.0,0.0,-25.989219,8550.065389,-6.350103,-6.353793,6.438445,6.447273,0.044171,0.04674,0.0,15.0,0.046,o. Nadel,0.0,2.00065315,2.00440449,0.00249147,2.00065315,2.00440449,0.00249147,0.0,0.0,0.0,0.0,1.00032658,1.00220224,0.00124573,180.49370838,180.832144,0.22477381,180.49370838,180.832144,0.22477381,0.0,0.0,0.0,8.30271059,8.31827862,0.0103396,8.30271059,8.31827862,0.0103396,0.0,0.0,0.0,4.15135529,4.15913931,0.0051698,5.54035932,5.5300159,0.0068695,5.54035932,5.5300159,0.0068695,inf,inf,,0.0,0.0,1000
36,24.06.2020,15:20:53,Referenz Freudenberg I,Referenz I (60 Zyklen),18.002533,499.6,0.96189,0.966634,0.917719,0.919893,7.99008,8.029483,4.15,3.805784,-1886.948214,2923.916239,0.0,0.0,-19.348902,7047.178016,-6.350103,-6.353793,6.438445,6.447273,0.044171,0.04674,0.0,18.0,0.046,o. Nadel,0.0,1.83690753,1.83233381,0.00203133,1.83690753,1.83233381,0.00203133,0.0,0.0,0.0,0.0,0.91845376,0.9161669,0.00101567,165.72100506,165.30837611,0.18326137,165.72100506,165.30837611,0.18326137,0.0,0.0,0.0,7.62316623,7.6041853,0.00843002,7.62316623,7.6041853,0.00843002,0.0,0.0,0.0,3.81158312,3.80209265,0.00421501,6.03423808,6.04932254,0.00670438,6.03423808,6.04932254,0.00670438,inf,inf,,0.0,0.0,1000
37,24.06.2020,15:20:58,Referenz Freudenberg I,Referenz I (60 Zyklen),18.011087,998.0,1.86917,1.877998,1.824999,1.831258,7.772599,7.80931,4.15,3.80776,-1874.430374,2933.722951,0.0,0.0,-19.216849,6837.426721,-6.350103,-6.353793,6.438445,6.447273,0.044171,0.04674,0.0,18.0,0.046,o. Nadel,0.0,1.82865631,1.83233381,0.00203133,1.82865631,1.83233381,0.00203133,0.0,0.0,0.0,0.0,0.91432816,0.9161669,0.00101567,164.97660212,165.30837611,0.18326137,164.97660212,165.30837611,0.18326137,0.0,0.0,0.0,7.5889237,7.6041853,0.00843002,7.5889237,7.6041853,0.00843002,0.0,0.0,0.0,3.79446185,3.80209265,0.00421501,6.06146561,6.04932254,0.00670438,6.06146561,6.04932254,0.00670438,inf,inf,,0.0,0.0,1000
38,24.06.2020,15:21:01,Referenz Freudenberg I,Referenz I (60 Zyklen),17.993467,1498.0,2.792393,2.793381,2.748222,2.746641,7.735935,7.738673,4.15,3.804029,-1881.8159,2933.609417,0.0,0.0,-19.294753,6839.85505,-6.350103,-6.353793,6.438445,6.447273,0.044171,0.04674,0.0,18.0,0.046,o. Nadel,0.0,1.83459413,1.83233381,0.00203133,1.83459413,1.83233381,0.00203133,0.0,0.0,0.0,0.0,0.91729706,0.9161669,0.00101567,165.5122961,165.30837611,0.18326137,165.5122961,165.30837611,0.18326137,0.0,0.0,0.0,7.61356562,7.6041853,0.00843002,7.61356562,7.6041853,0.00843002,0.0,0.0,0.0,3.80678281,3.80209265,0.00421501,6.04184718,6.04932254,0.00670438,6.04184718,6.04932254,0.00670438,inf,inf,,0.0,0.0,1000
39,24.06.2020,15:21:04,Referenz Freudenberg I,Referenz I (60 Zyklen),17.985396,1997.0,3.697037,3.698289,3.652867,3.651549,7.682877,7.685478,4.15,3.802372,-1886.760446,2933.617644,0.0,0.0,-19.346921,6839.679084,-6.350103,-6.353793,6.438445,6.447273,0.044171,0.04674,0.0,18.0,0.046,o. Nadel,0.0,1.82917727,1.83233381,0.00203133,1.82917727,1.83233381,0.00203133,0.0,0.0,0.0,0.0,0.91458863,0.9161669,0.00101567,165.02360116,165.30837611,0.18326137,165.02360116,165.30837611,0.18326137,0.0,0.0,0.0,7.59108565,7.6041853,0.00843002,7.59108565,7.6041853,0.00843002,0.0,0.0,0.0,3.79554283,3.80209265,0.00421501,6.05973929,6.04932254,0.00670438,6.05973929,6.04932254,0.00670438,inf,inf,,0.0,0.0,1000
40,24.06.2020,15:21:08,Referenz Freudenberg I,Referenz I (60 Zyklen),20.004767,499.6,0.918934,0.915113,0.874763,0.868373,7.63326,7.601519,4.15,4.229043,-1468.727184,2973.668878,0.0,0.0,-14.969479,5983.041489,-6.350103,-6.353793,6.438445,6.447273,0.044171,0.04674,0.0,20.0,0.046,o. Nadel,0.0,1.75092674,1.74009544,0.00367723,1.75092674,1.74009544,0.00367723,0.0,0.0,0.0,0.0,0.87546337,0.87004772,0.00183861,157.96404297,156.98687085,0.33174984,157.96404297,156.98687085,0.33174984,0.0,0.0,0.0,7.26634598,7.22139606,0.01526049,7.26634598,7.22139606,0.01526049,0.0,0.0,0.0,3.63317299,3.61069803,0.00763025,6.33055461,6.37004446,0.01341065,6.33055461,6.37004446,0.01341065,inf,inf,,0.0,0.0,1000
41,24.06.2020,15:21:12,Referenz Freudenberg I,Referenz I (60 Zyklen),19.998764,998.0,1.779041,1.778646,1.73487,1.731906,7.397817,7.396173,4.15,4.22801,-1459.714339,2983.651665,0.0,0.0,-14.875827,5769.524205,-6.350103,-6.353793,6.438445,6.447273,0.044171,0.04674,0.0,20.0,0.046,o. Nadel,0.0,1.73834669,1.74009544,0.00367723,1.73834669,1.74009544,0.00367723,0.0,0.0,0.0,0.0,0.86917335,0.87004772,0.00183861,156.82910386,156.98687085,0.33174984,156.82910386,156.98687085,0.33174984,0.0,0.0,0.0,7.21413878,7.22139606,0.01526049,7.21413878,7.22139606,0.01526049,0.0,0.0,0.0,3.60706939,3.61069803,0.00763025,6.37636749,6.37004446,0.01341065,6.37636749,6.37004446,0.01341065,inf,inf,,0.0,0.0,1000
42,24.06.2020,15:21:15,Referenz Freudenberg I,Referenz I (60 Zyklen),19.992217,1498.0,2.64488,2.643958,2.600709,2.597218,7.327271,7.324716,4.15,4.2266,-1467.162454,2983.661538,0.0,0.0,-14.953218,5769.313046,-6.350103,-6.353793,6.438445,6.447273,0.044171,0.04674,0.0,20.0,0.046,o. Nadel,0.0,1.73612083,1.74009544,0.00367723,1.73612083,1.74009544,0.00367723,0.0,0.0,0.0,0.0,0.86806041,0.87004772,0.00183861,156.62829207,156.98687085,0.33174984,156.62829207,156.98687085,0.33174984,0.0,0.0,0.0,7.20490144,7.22139606,0.01526049,7.20490144,7.22139606,0.01526049,0.0,0.0,0.0,3.60245072,3.61069803,0.00763025,6.38454258,6.37004446,0.01341065,6.38454258,6.37004446,0.01341065,inf,inf,,0.0,0.0,1000
43,24.06.2020,15:21:19,Referenz Freudenberg I,Referenz I (60 Zyklen),19.988454,1997.0,3.50894,3.505251,3.46477,3.458511,7.291989,7.284322,4.15,4.225692,-1467.850935,2983.572685,0.0,0.0,-14.960372,5771.21348,-6.350103,-6.353793,6.438445,6.447273,0.044171,0.04674,0.0,20.0,0.046,o. Nadel,0.0,1.73498748,1.74009544,0.00367723,1.73498748,1.74009544,0.00367723,0.0,0.0,0.0,0.0,0.86749374,0.87004772,0.00183861,156.5260445,156.98687085,0.33174984,156.5260445,156.98687085,0.33174984,0.0,0.0,0.0,7.20019805,7.22139606,0.01526049,7.20019805,7.22139606,0.01526049,0.0,0.0,0.0,3.60009902,3.61069803,0.00763025,6.38871316,6.37004446,0.01341065,6.38871316,6.37004446,0.01341065,inf,inf,,0.0,0.0,1000
44,24.06.2020,15:21:22,Referenz Freudenberg I,Referenz I (60 Zyklen),20.979761,499.6,0.89324,0.89772,0.849069,0.85098,7.419825,7.45704,4.15,4.435269,-1270.569769,3004.887517,0.0,0.0,-12.91735,5315.320256,-6.350103,-6.353793,6.438445,6.447273,0.044171,0.04674,0.0,21.0,0.046,o. Nadel,0.0,1.6994976,1.69628121,0.00200574,1.6994976,1.69628121,0.00200574,0.0,0.0,0.0,0.0,0.8497488,0.84814061,0.00100287,153.32423983,153.03406592,0.18095228,153.32423983,153.03406592,0.18095228,0.0,0.0,0.0,7.05291503,7.03956703,0.0083238,7.05291503,7.03956703,0.0083238,0.0,0.0,0.0,3.52645752,3.51978352,0.0041619,6.52212593,6.5345202,0.00772667,6.52212593,6.5345202,0.00772667,inf,inf,,0.0,0.0,1000
45,24.06.2020,15:21:26,Referenz Freudenberg I,Referenz I (60 Zyklen),20.98127,998.0,1.740763,1.734504,1.696592,1.687764,7.238644,7.212617,4.15,4.435749,-1257.613804,3014.990429,0.0,0.0,-12.783678,5099.233663,-6.350103,-6.353793,6.438445,6.447273,0.044171,0.04674,0.0,21.0,0.046,o. Nadel,0.0,1.69999198,1.69628121,0.00200574,1.69999198,1.69628121,0.00200574,0.0,0.0,0.0,0.0,0.84999599,0.84814061,0.00100287,153.36884203,153.03406592,0.18095228,153.36884203,153.03406592,0.18095228,0.0,0.0,0.0,7.05496673,7.03956703,0.0083238,7.05496673,7.03956703,0.0083238,0.0,0.0,0.0,3.52748337,3.51978352,0.0041619,6.52022919,6.5345202,0.00772667,6.52022919,6.5345202,0.00772667,inf,inf,,0.0,0.0,1000
46,24.06.2020,15:21:30,Referenz Freudenberg I,Referenz I (60 Zyklen),20.977475,1498.0,2.580446,2.589736,2.536275,2.542996,7.148766,7.174502,4.15,4.434888,-1261.807281,3015.005238,0.0,0.0,-12.826937,5098.916924,-6.350103,-6.353793,6.438445,6.447273,0.044171,0.04674,0.0,21.0,0.046,o. Nadel,0.0,1.69310748,1.69628121,0.00200574,1.69310748,1.69628121,0.00200574,0.0,0.0,0.0,0.0,0.84655374,0.84814061,0.00100287,152.74773974,153.03406592,0.18095228,152.74773974,153.03406592,0.18095228,0.0,0.0,0.0,7.02639603,7.03956703,0.0083238,7.02639603,7.03956703,0.0083238,0.0,0.0,0.0,3.51319801,3.51978352,0.0041619,6.54674172,6.5345202,0.00772667,6.54674172,6.5345202,0.00772667,inf,inf,,0.0,0.0,1000
47,24.06.2020,15:21:33,Referenz Freudenberg I,Referenz I (60 Zyklen),20.970881,1997.0,3.424149,3.430276,3.379978,3.383535,7.115782,7.128515,4.15,4.433326,-1260.492907,3014.901576,0.0,0.0,-12.813378,5101.134099,-6.350103,-6.353793,6.438445,6.447273,0.044171,0.04674,0.0,21.0,0.046,o. Nadel,0.0,1.69252779,1.69628121,0.00200574,1.69252779,1.69628121,0.00200574,0.0,0.0,0.0,0.0,0.8462639,0.84814061,0.00100287,152.69544208,153.03406592,0.18095228,152.69544208,153.03406592,0.18095228,0.0,0.0,0.0,7.02399034,7.03956703,0.0083238,7.02399034,7.03956703,0.0083238,0.0,0.0,0.0,3.51199517,3.51978352,0.0041619,6.54898395,6.5345202,0.00772667,6.54898395,6.5345202,0.00772667,inf,inf,,0.0,0.0,1000
48,24.06.2020,15:21:36,Referenz Freudenberg I,Referenz I (60 Zyklen),24.003308,499.6,0.83658,0.840072,0.792409,0.793332,6.949173,6.978179,4.15,5.074372,-635.602269,3081.513415,0.0,0.0,-6.436434,3676.403839,-6.350103,-6.353793,6.438445,6.447273,0.044171,0.04674,0.0,24.0,0.046,o. Nadel,0.0,1.58608687,1.58528934,0.00048841,1.58608687,1.58528934,0.00048841,0.0,0.0,0.0,0.0,0.79304343,0.79264467,0.0002442,143.09261975,143.02066868,0.04406283,143.09261975,143.02066868,0.04406283,0.0,0.0,0.0,6.58226051,6.57895076,0.00202689,6.58226051,6.57895076,0.00202689,0.0,0.0,0.0,3.29113025,3.28947538,0.00101345,6.98848062,6.99199839,0.00215516,6.98848062,6.99199839,0.00215516,inf,inf,,0.0,0.0,1000
