Repository: Cookiemonster1337/ContactResistanceAnalysis

File: cr_library_2.csv (part 20 of 82)
age[mV],voltage_needle[mV],R_ges / mOhm*cm²,R_bulk / mOhm*cm²,contact_area[cm2],p_Kraftsensor / ?,pressure_rounded[bar],sample_thickness[cm],parameters,[mV]_in_[V],main_resistance[mOhm],main_resistance_mean[mOhm],main_resistance_error[mOhm],flow_resistance[mOhm],flow_resistance_mean[mOhm],flow_resistance_error[mOhm],bulk_resistance[mOhm],bulk_resistance_mean[mOhm],bulk_resistance_error[mOhm],bulk_resistance_sub[mOhm],contact_resistance[mOhm],contact_resistance_mean[mOhm],contact_resistance_error[mOhm],vs_main_resistance[mOhm*cm],vs_main_resistance_mean[mOhm*cm],vs_main_resistance_error[mOhm*cm],vs_flow_resistance[mOhm*cm],vs_flow_resistance_mean[mOhm*cm],vs_flow_resistance_error[mOhm*cm],vs_bulk_resistance[mOhm*cm],vs_bulk_resistance_mean[mOhm*cm],vs_bulk_resistance_error[mOhm*cm],as_main_resistance[mOhm*cm2],as_main_resistance_mean[mOhm*cm2],as_main_resistance_error[mOhm*cm2],as_flow_resistance[mOhm*cm2],as_flow_resistance_mean[mOhm*cm2],as_flow_resistance_error[mOhm*cm2],as_bulk_resistance[mOhm*cm2],as_bulk_resistance_mean[mOhm*cm2],as_bulk_resistance_error[mOhm*cm2],as_contact_resistance[mOhm*cm2],as_contact_resistance_mean[mOhm*cm2],as_contact_resistance_error[mOhm*cm2],vs_main_conductance[S/cm],vs_main_conductance_mean[S/cm],vs_main_conductance_error[S/cm],vs_flow_conductance[S/cm],vs_flow_conductance_mean[S/cm],vs_flow_conductance_error[S/cm],vs_bulk_conductance[S/cm],vs_bulk_conductance_mean[S/cm],vs_bulk_conductance_error[S/cm],degradation_corr[mOhm],cycle,[mV] in [V]
49,24.06.2020,15:21:41,Referenz Freudenberg I,Referenz I (60 Zyklen),23.997103,998.0,1.626785,1.627773,1.582614,1.581033,6.764686,6.768796,4.15,5.073366,-627.027548,3091.775958,0.0,0.0,-6.349875,3456.902983,-6.350103,-6.353793,6.438445,6.447273,0.044171,0.04674,0.0,24.0,0.046,o. Nadel,0.0,1.58578557,1.58528934,0.00048841,1.58578557,1.58528934,0.00048841,0.0,0.0,0.0,0.0,0.79289279,0.79264467,0.0002442,143.0654374,143.02066868,0.04406283,143.0654374,143.02066868,0.04406283,0.0,0.0,0.0,6.58101012,6.57895076,0.00202689,6.58101012,6.57895076,0.00202689,0.0,0.0,0.0,3.29050506,3.28947538,0.00101345,6.98980843,6.99199839,0.00215516,6.98980843,6.99199839,0.00215516,inf,inf,,0.0,0.0,1000
50,24.06.2020,15:21:44,Referenz Freudenberg I,Referenz I (60 Zyklen),23.981318,1498.0,2.419098,2.416067,2.374927,2.369327,6.701773,6.693377,4.15,5.069792,-628.780046,3091.710141,0.0,0.0,-6.367564,3458.310717,-6.350103,-6.353793,6.438445,6.447273,0.044171,0.04674,0.0,24.0,0.046,o. Nadel,0.0,1.58539853,1.58528934,0.00048841,1.58539853,1.58528934,0.00048841,0.0,0.0,0.0,0.0,0.79269927,0.79264467,0.0002442,143.03051968,143.02066868,0.04406283,143.03051968,143.02066868,0.04406283,0.0,0.0,0.0,6.57940391,6.57895076,0.00202689,6.57940391,6.57895076,0.00202689,0.0,0.0,0.0,3.28970195,3.28947538,0.00101345,6.99151483,6.99199839,0.00215516,6.99151483,6.99199839,0.00215516,inf,inf,,0.0,0.0,1000
51,24.06.2020,15:21:47,Referenz Freudenberg I,Referenz I (60 Zyklen),23.970541,1998.0,3.208776,3.209501,3.164605,3.16276,6.664875,6.66638,4.15,5.067629,-636.228162,3091.659132,0.0,0.0,-6.442753,3459.401711,-6.350103,-6.353793,6.438445,6.447273,0.044171,0.04674,0.0,24.0,0.046,o. Nadel,0.0,1.58388639,1.58528934,0.00048841,1.58388639,1.58528934,0.00048841,0.0,0.0,0.0,0.0,0.79194319,0.79264467,0.0002442,142.8940979,143.02066868,0.04406283,142.8940979,143.02066868,0.04406283,0.0,0.0,0.0,6.5731285,6.57895076,0.00202689,6.5731285,6.57895076,0.00202689,0.0,0.0,0.0,3.28656425,3.28947538,0.00101345,6.99818967,6.99199839,0.00215516,6.99818967,6.99199839,0.00215516,inf,inf,,0.0,0.0,1000
52,24.06.2020,15:21:50,Referenz Freudenberg I,Referenz I (60 Zyklen),26.950569,499.6,0.800344,0.778932,0.756173,0.732192,6.648175,6.470313,4.15,5.697452,-21.289146,3158.104941,0.0,0.0,-0.297283,2038.22259,-6.350103,-6.353793,6.438445,6.447273,0.044171,0.04674,0.0,27.0,0.046,o. Nadel,0.0,1.51355685,1.50082393,0.0044106,1.51355685,1.50082393,0.0044106,0.0,0.0,0.0,0.0,0.75677842,0.75041196,0.0022053,136.54915019,135.40041957,0.39791263,136.54915019,135.40041957,0.39791263,0.0,0.0,0.0,6.28126091,6.2284193,0.01830398,6.28126091,6.2284193,0.01830398,0.0,0.0,0.0,3.14063045,3.11420965,0.00915199,7.32337037,7.38569197,0.02160589,7.32337037,7.38569197,0.02160589,inf,inf,,0.0,0.0,1000
53,24.06.2020,15:21:55,Referenz Freudenberg I,Referenz I (60 Zyklen),26.988079,998.0,1.540609,1.542256,1.496439,1.495516,6.406342,6.413191,4.15,5.705724,-1.260597,3168.670269,0.0,0.0,-0.099205,1812.245615,-6.350103,-6.353793,6.438445,6.447273,0.044171,0.04674,0.0,27.0,0.046,o. Nadel,0.0,1.49943788,1.50082393,0.0044106,1.49943788,1.50082393,0.0044106,0.0,0.0,0.0,0.0,0.74971894,0.75041196,0.0022053,135.27537357,135.40041957,0.39791263,135.27537357,135.40041957,0.39791263,0.0,0.0,0.0,6.22266718,6.2284193,0.01830398,6.22266718,6.2284193,0.01830398,0.0,0.0,0.0,3.11133359,3.11420965,0.00915199,7.3923285,7.38569197,0.02160589,7.3923285,7.38569197,0.02160589,inf,inf,,0.0,0.0,1000
54,24.06.2020,15:21:58,Referenz Freudenberg I,Referenz I (60 Zyklen),26.98598,1498.0,2.281533,2.279359,2.237363,2.232619,6.32067,6.314647,4.15,5.705047,-1.886489,3168.587997,0.0,0.0,-0.105393,1814.005287,-6.350103,-6.353793,6.438445,6.447273,0.044171,0.04674,0.0,27.0,0.046,o. Nadel,0.0,1.49356676,1.50082393,0.0044106,1.49356676,1.50082393,0.0044106,0.0,0.0,0.0,0.0,0.74678338,0.75041196,0.0022053,134.74569644,135.40041957,0.39791263,134.74569644,135.40041957,0.39791263,0.0,0.0,0.0,6.19830204,6.2284193,0.01830398,6.19830204,6.2284193,0.01830398,0.0,0.0,0.0,3.09915102,3.11420965,0.00915199,7.4213873,7.38569197,0.02160589,7.4213873,7.38569197,0.02160589,inf,inf,,0.0,0.0,1000
55,24.06.2020,15:22:01,Referenz Freudenberg I,Referenz I (60 Zyklen),26.972325,1998.0,3.034646,3.025488,2.990475,2.978748,6.303194,6.284172,4.15,5.702233,-7.644697,3168.545216,0.0,0.0,-0.162328,1814.920316,-6.350103,-6.353793,6.438445,6.447273,0.044171,0.04674,0.0,27.0,0.046,o. Nadel,0.0,1.49673423,1.50082393,0.0044106,1.49673423,1.50082393,0.0044106,0.0,0.0,0.0,0.0,0.74836712,0.75041196,0.0022053,135.03145809,135.40041957,0.39791263,135.03145809,135.40041957,0.39791263,0.0,0.0,0.0,6.21144707,6.2284193,0.01830398,6.21144707,6.2284193,0.01830398,0.0,0.0,0.0,3.10572354,3.11420965,0.00915199,7.40568171,7.38569197,0.02160589,7.40568171,7.38569197,0.02160589,inf,inf,,0.0,0.0,1000
56,24.06.2020,15:22:05,Referenz Freudenberg I,Referenz I (60 Zyklen),29.952443,499.6,0.753369,0.761209,0.709199,0.714469,6.257972,6.323097,4.15,6.332342,607.231793,3233.831153,0.0,0.0,5.858597,418.549152,-6.350103,-6.353793,6.438445,6.447273,0.044171,0.04674,0.0,30.0,0.046,o. Nadel,0.0,1.41953363,1.41843898,0.00129389,1.41953363,1.41843898,0.00129389,0.0,0.0,0.0,0.0,0.70976681,0.70921949,0.00064695,128.06662069,127.96786448,0.11673155,128.06662069,127.96786448,0.11673155,0.0,0.0,0.0,5.89106455,5.88652177,0.00536965,5.89106455,5.88652177,0.00536965,0.0,0.0,0.0,2.94553228,2.94326088,0.00268483,7.80843591,7.81448141,0.00713174,7.80843591,7.81448141,0.00713174,inf,inf,,0.0,0.0,1000
57,24.06.2020,15:22:09,Referenz Freudenberg I,Referenz I (60 Zyklen),29.958835,998.0,1.462538,1.4657,1.418367,1.41896,6.081695,6.094845,4.15,6.333611,625.570435,3244.54295,0.0,0.0,6.036384,189.439407,-6.350103,-6.353793,6.438445,6.447273,0.044171,0.04674,0.0,30.0,0.046,o. Nadel,0.0,1.42120942,1.41843898,0.00129389,1.42120942,1.41843898,0.00129389,0.0,0.0,0.0,0.0,0.71060471,0.70921949,0.00064695,128.21780626,127.96786448,0.11673155,128.21780626,127.96786448,0.11673155,0.0,0.0,0.0,5.89801909,5.88652177,0.00536965,5.89801909,5.88652177,0.00536965,0.0,0.0,0.0,2.94900954,2.94326088,0.00268483,7.79922874,7.81448141,0.00713174,7.79922874,7.81448141,0.00713174,inf,inf,,0.0,0.0,1000
58,24.06.2020,15:22:12,Referenz Freudenberg I,Referenz I (60 Zyklen),29.947497,1498.0,2.168148,2.176054,2.123977,2.129314,6.006552,6.028455,4.15,6.331191,620.688476,3244.511687,0.0,0.0,5.989065,190.108083,-6.350103,-6.353793,6.438445,6.447273,0.044171,0.04674,0.0,30.0,0.046,o. Nadel,0.0,1.41787517,1.41843898,0.00129389,1.41787517,1.41843898,0.00129389,0.0,0.0,0.0,0.0,0.70893758,0.70921949,0.00064695,127.91699875,127.96786448,0.11673155,127.91699875,127.96786448,0.11673155,0.0,0.0,0.0,5.88418194,5.88652177,0.00536965,5.88418194,5.88652177,0.00536965,0.0,0.0,0.0,2.94209097,2.94326088,0.00268483,7.81756928,7.81448141,0.00713174,7.81756928,7.81448141,0.00713174,inf,inf,,0.0,0.0,1000
59,24.06.2020,15:22:16,Referenz Freudenberg I,Referenz I (60 Zyklen),29.951743,1997.0,2.870201,2.873034,2.82603,2.826294,5.964614,5.970502,4.15,6.33218,616.682766,3244.575859,0.0,0.0,5.950234,188.735536,-6.350103,-6.353793,6.438445,6.447273,0.044171,0.04674,0.0,30.0,0.046,o. Nadel,0.0,1.41513771,1.41843898,0.00129389,1.41513771,1.41843898,0.00129389,0.0,0.0,0.0,0.0,0.70756885,0.70921949,0.00064695,127.67003222,127.96786448,0.11673155,127.67003222,127.96786448,0.11673155,0.0,0.0,0.0,5.87282148,5.88652177,0.00536965,5.87282148,5.88652177,0.00536965,0.0,0.0,0.0,2.93641074,2.94326088,0.00268483,7.83269169,7.81448141,0.00713174,7.83269169,7.81448141,0.00713174,inf,inf,,0.0,0.0,1000
60,24.06.2020,15:22:26,Referenz Freudenberg I,Referenz I (60 Zyklen),1.020485,499.6,3.218658,3.211872,3.174488,3.165132,26.736253,26.679884,4.15,0.215942,-5430.372107,2445.730446,0.0,0.0,-59.563908,17274.876033,-6.350103,-6.353793,6.438445,6.447273,0.044171,0.04674,0.0,1.0,0.046,o. Nadel,0.0,6.35405925,6.29240126,0.02352534,6.35405925,6.29240126,0.02352534,0.0,0.0,0.0,0.0,3.17702962,3.14620063,0.01176267,573.24664949,567.68402633,2.1223947,573.24664949,567.68402633,2.1223947,0.0,0.0,0.0,26.36934588,26.11346521,0.09763016,26.36934588,26.11346521,0.09763016,0.0,0.0,0.0,13.18467294,13.05673261,0.04881508,1.74444979,1.76161697,0.00656748,1.74444979,1.76161697,0.00656748,inf,inf,,0.0,1.0,1000
61,24.06.2020,15:22:29,Referenz Freudenberg I,Referenz I (60 Zyklen),1.030313,998.0,6.333163,6.341464,6.288992,6.294724,26.335297,26.369817,4.15,0.217823,-5432.062015,2454.159828,0.0,0.0,-59.584656,17094.583813,-6.350103,-6.353793,6.438445,6.447273,0.044171,0.04674,0.0,1.0,0.046,o. Nadel,0.0,6.30159519,6.29240126,0.02352534,6.30159519,6.29240126,0.02352534,0.0,0.0,0.0,0.0,3.1507976,3.14620063,0.01176267,568.51347913,567.68402633,2.1223947,568.51347913,567.68402633,2.1223947,0.0,0.0,0.0,26.15162004,26.11346521,0.09763016,26.15162004,26.11346521,0.09763016,0.0,0.0,0.0,13.07581002,13.05673261,0.04881508,1.75897325,1.76161697,0.00656748,1.75897325,1.76161697,0.00656748,inf,inf,,0.0,1.0,1000
62,24.06.2020,15:22:32,Referenz Freudenberg I,Referenz I (60 Zyklen),1.03532,1498.0,9.433702,9.442662,9.389531,9.395922,26.134755,26.159578,4.15,0.218878,-5429.746216,2454.097303,0.0,0.0,-59.556224,17095.921136,-6.350103,-6.353793,6.438445,6.447273,0.044171,0.04674,0.0,1.0,0.046,o. Nadel,0.0,6.26804473,6.29240126,0.02352534,6.26804473,6.29240126,0.02352534,0.0,0.0,0.0,0.0,3.13402236,3.14620063,0.01176267,565.48664379,567.68402633,2.1223947,565.48664379,567.68402633,2.1223947,0.0,0.0,0.0,26.01238561,26.11346521,0.09763016,26.01238561,26.11346521,0.09763016,0.0,0.0,0.0,13.00619281,13.05673261,0.04881508,1.76838836,1.76161697,0.00656748,1.76838836,1.76161697,0.00656748,inf,inf,,0.0,1.0,1000
63,24.06.2020,15:22:36,Referenz Freudenberg I,Referenz I (60 Zyklen),1.040421,1997.0,12.517245,12.526402,12.473074,12.479662,26.012301,26.031332,4.15,0.219937,-5427.680773,2454.059459,0.0,0.0,-59.530869,17096.730568,-6.350103,-6.353793,6.438445,6.447273,0.044171,0.04674,0.0,1.0,0.046,o. Nadel,0.0,6.24590586,6.29240126,0.02352534,6.24590586,6.29240126,0.02352534,0.0,0.0,0.0,0.0,3.12295293,3.14620063,0.01176267,563.48933291,567.68402633,2.1223947,563.48933291,567.68402633,2.1223947,0.0,0.0,0.0,25.92050931,26.11346521,0.09763016,25.92050931,26.11346521,0.09763016,0.0,0.0,0.0,12.96025466,13.05673261,0.04881508,1.77465649,1.76161697,0.00656748,1.77465649,1.76161697,0.00656748,inf,inf,,0.0,1.0,1000
64,24.06.2020,15:22:39,Referenz Freudenberg I,Referenz I (60 Zyklen),2.039785,499.6,2.451381,2.449272,2.40721,2.402532,20.362751,20.345238,4.15,0.43125,-5220.448043,2482.600575,0.0,0.0,-57.000012,16486.277643,-6.350103,-6.353793,6.438445,6.447273,0.044171,0.04674,0.0,2.0,0.046,o. Nadel,0.0,4.81827462,4.81820891,0.0038751,4.81827462,4.81820891,0.0038751,0.0,0.0,0.0,0.0,2.40913731,2.40910445,0.00193755,434.69216678,434.68623847,0.34960172,434.69216678,434.68623847,0.34960172,0.0,0.0,0.0,19.99583967,19.99556697,0.01608168,19.99583967,19.99556697,0.01608168,0.0,0.0,0.0,9.99791984,9.99778348,0.00804084,2.30047854,2.30051437,0.00184841,2.30047854,2.30051437,0.00184841,inf,inf,,0.0,1.0,1000
65,24.06.2020,15:22:43,Referenz Freudenberg I,Referenz I (60 Zyklen),2.037204,998.0,4.863502,4.85698,4.819332,4.81024,20.223983,20.196861,4.15,0.430701,-5219.696973,2490.784801,0.0,0.0,-56.990886,16311.228969,-6.350103,-6.353793,6.438445,6.447273,0.044171,0.04674,0.0,2.0,0.046,o. Nadel,0.0,4.82898998,4.81820891,0.0038751,4.82898998,4.81820891,0.0038751,0.0,0.0,0.0,0.0,2.41449499,2.40910445,0.00193755,435.65887863,434.68623847,0.34960172,435.65887863,434.68623847,0.34960172,0.0,0.0,0.0,20.04030842,19.99556697,0.01608168,20.04030842,19.99556697,0.01608168,0.0,0.0,0.0,10.02015421,9.99778348,0.00804084,2.29537386,2.30051437,0.00184841,2.29537386,2.30051437,0.00184841,inf,inf,,0.0,1.0,1000
66,24.06.2020,15:22:47,Referenz Freudenberg I,Referenz I (60 Zyklen),2.036442,1498.0,7.256123,7.252302,7.211953,7.205562,20.102078,20.091492,4.15,0.430497,-5218.069655,2490.743666,0.0,0.0,-56.971115,16312.108787,-6.350103,-6.353793,6.438445,6.447273,0.044171,0.04674,0.0,2.0,0.046,o. Nadel,0.0,4.81438785,4.81820891,0.0038751,4.81438785,4.81820891,0.0038751,0.0,0.0,0.0,0.0,2.40719393,2.40910445,0.00193755,434.3415126,434.68623847,0.34960172,434.3415126,434.68623847,0.34960172,0.0,0.0,0.0,19.97970958,19.99556697,0.01608168,19.97970958,19.99556697,0.01608168,0.0,0.0,0.0,9.98985479,9.99778348,0.00804084,2.30233577,2.30051437,0.00184841,2.30233577,2.30051437,0.00184841,inf,inf,,0.0,1.0,1000
67,24.06.2020,15:22:50,Referenz Freudenberg I,Referenz I (60 Zyklen),2.040159,1998.0,9.656915,9.652501,9.612744,9.605761,20.058157,20.048988,4.15,0.431338,-5217.819298,2490.796319,0.0,0.0,-56.968073,16310.98262,-6.350103,-6.353793,6.438445,6.447273,0.044171,0.04674,0.0,2.0,0.046,o. Nadel,0.0,4.81118318,4.81820891,0.0038751,4.81118318,4.81820891,0.0038751,0.0,0.0,0.0,0.0,2.40559159,2.40910445,0.00193755,434.05239587,434.68623847,0.34960172,434.05239587,434.68623847,0.34960172,0.0,0.0,0.0,19.96641021,19.99556697,0.01608168,19.96641021,19.99556697,0.01608168,0.0,0.0,0.0,9.98320511,9.99778348,0.00804084,2.30386932,2.30051437,0.00184841,2.30386932,2.30051437,0.00184841,inf,inf,,0.0,1.0,1000
68,24.06.2020,15:22:53,Referenz Freudenberg I,Referenz I (60 Zyklen),3.028794,499.6,2.103319,2.099432,2.059148,2.052692,17.471525,17.439236,4.15,0.640314,-5017.095836,2508.158598,0.0,0.0,-54.541356,15939.628735,-6.350103,-6.353793,6.438445,6.447273,0.044171,0.04674,0.0,3.0,0.046,o. Nadel,0.0,4.12159327,4.11806925,0.00127622,4.12159327,4.11806925,0.00127622,0.0,0.0,0.0,0.0,2.06079664,2.05903463,0.00063811,371.83939325,371.52146505,0.11513706,371.83939325,371.52146505,0.11513706,0.0,0.0,0.0,17.10461209,17.08998739,0.0052963,17.10461209,17.08998739,0.0052963,0.0,0.0,0.0,8.55230604,8.5449937,0.00264815,2.68933313,2.69163529,0.00083387,2.68933313,2.69163529,0.00083387,inf,inf,,0.0,1.0,1000
69,24.06.2020,15:22:58,Referenz Freudenberg I,Referenz I (60 Zyklen),3.034143,998.0,4.154004,4.157957,4.109834,4.111217,17.273666,17.290103,4.15,0.641432,-5013.528254,2516.578122,0.0,0.0,-54.498436,15759.54738,-6.350103,-6.353793,6.438445,6.447273,0.044171,0.04674,0.0,3.0,0.046,o. Nadel,0.0,4.11807014,4.11806925,0.00127622,4.11807014,4.11806925,0.00127622,0.0,0.0,0.0,0.0,2.05903507,2.05903463,0.00063811,371.52154526,371.52146505,0.11513706,371.52154526,371.52146505,0.11513706,0.0,0.0,0.0,17.08999108,17.08998739,0.0052963,17.08999108,17.08998739,0.0052963,0.0,0.0,0.0,8.54499554,8.5449937,0.00264815,2.69163394,2.69163529,0.00083387,2.69163394,2.69163529,0.00083387,inf,inf,,0.0,1.0,1000
70,24.06.2020,15:23:01,Referenz Freudenberg I,Referenz I (60 Zyklen),3.03038,1498.0,6.211411,6.212794,6.16724,6.166054,17.207846,17.211679,4.15,0.640653,-5016.970658,2516.525469,0.0,0.0,-54.53985,15760.673548,-6.350103,-6.353793,6.438445,6.447273,0.044171,0.04674,0.0,3.0,0.046,o. Nadel,0.0,4.11698264,4.11806925,0.00127622,4.11698264,4.11806925,0.00127622,0.0,0.0,0.0,0.0,2.05849132,2.05903463,0.00063811,371.42343414,371.52146505,0.11513706,371.42343414,371.52146505,0.11513706,0.0,0.0,0.0,17.08547797,17.08998739,0.0052963,17.08547797,17.08998739,0.0052963,0.0,0.0,0.0,8.54273899,8.5449937,0.00264815,2.69234493,2.69163529,0.00083387,2.69234493,2.69163529,0.00083387,inf,inf,,0.0,1.0,1000
71,24.06.2020,15:23:04,Referenz Freudenberg I,Referenz I (60 Zyklen),3.031064,1997.0,8.263085,8.261109,8.218915,8.214369,17.17166,17.167552,4.15,0.640833,-5015.155572,2516.459653,0.0,0.0,-54.518013,15762.081259,-6.350103,-6.353793,6.438445,6.447273,0.044171,0.04674,0.0,3.0,0.046,o. Nadel,0.0,4.11563095,4.11806925,0.00127622,4.11563095,4.11806925,0.00127622,0.0,0.0,0.0,0.0,2.05781547,2.05903463,0.00063811,371.30148756,371.52146505,0.11513706,371.30148756,371.52146505,0.11513706,0.0,0.0,0.0,17.07986843,17.08998739,0.0052963,17.07986843,17.08998739,0.0052963,0.0,0.0,0.0,8.53993421,8.5449937,0.00264815,2.69322918,2.69163529,0.00083387,2.69322918,2.69163529,0.00083387,inf,inf,,0.0,1.0,1000
72,24.06.2020,15:23:07,Referenz Freudenberg I,Referenz I (60 Zyklen),5.021431,499.6,1.701562,1.707492,1.657392,1.660752,14.134275,14.183529,4.15,1.061589,-4600.064192,2565.466353,0.0,0.0,-49.573062,14713.899288,-6.350103,-6.353793,6.438445,6.447273,0.044171,0.04674,0.0,5.0,0.046,o. Nadel,0.0,3.31743795,3.32031124,0.00345825,3.31743795,3.32031124,0.00345825,0.0,0.0,0.0,0.0,1.65871898,1.66015562,0.00172913,299.2905977,299.54981862,0.31199455,299.2905977,299.54981862,0.31199455,0.0,0.0,0.0,13.76736749,13.77929166,0.01435175,13.76736749,13.77929166,0.01435175,0.0,0.0,0.0,6.88368375,6.88964583,0.00717587,3.34123426,3.33835371,0.00347085,3.34123426,3.33835371,0.00347085,inf,inf,,0.0,1.0,1000
73,24.06.2020,15:23:12,Referenz Freudenberg I,Referenz I (60 Zyklen),5.019316,998.0,3.36795,3.35675,3.323779,3.31001,14.005003,13.958429,4.15,1.06106,-4597.748392,2574.027394,0.0,0.0,-49.545742,14530.791077,-6.350103,-6.353793,6.438445,6.447273,0.044171,0.04674,0.0,5.0,0.046,o. Nadel,0.0,3.33043988,3.32031124,0.00345825,3.33043988,3.32031124,0.00345825,0.0,0.0,0.0,0.0,1.66521994,1.66015562,0.00172913,300.46359785,299.54981862,0.31199455,300.46359785,299.54981862,0.31199455,0.0,0.0,0.0,13.8213255,13.77929166,0.01435175,13.8213255,13.77929166,0.01435175,0.0,0.0,0.0,6.91066275,6.88964583,0.00717587,3.32819019,3.33835371,0.00347085,3.32819019,3.33835371,0.00347085,inf,inf,,0.0,1.0,1000
74,24.06.2020,15:23:15,Referenz Freudenberg I,Referenz I (60 Zyklen),5.022115,1498.0,5.015232,5.013058,4.971061,4.966317,13.894,13.887977,4.15,1.06181,-4597.310268,2573.999422,0.0,0.0,-49.540573,14531.389355,-6.350103,-6.353793,6.438445,6.447273,0.044171,0.04674,0.0,5.0,0.046,o. Nadel,0.0,3.31846529,3.32031124,0.00345825,3.31846529,3.32031124,0.00345825,0.0,0.0,0.0,0.0,1.65923264,1.66015562,0.00172913,299.38328133,299.54981862,0.31199455,299.38328133,299.54981862,0.31199455,0.0,0.0,0.0,13.77163094,13.77929166,0.01435175,13.77163094,13.77929166,0.01435175,0.0,0.0,0.0,6.88581547,6.88964583,0.00717587,3.34019988,3.33835371,0.00347085,3.34019988,3.33835371,0.00347085,inf,inf,,0.0,1.0,1000
75,24.06.2020,15:23:18,Referenz Freudenberg I,Referenz I (60 Zyklen),5.029097,1997.0,6.664029,6.662053,6.619859,6.615313,13.848634,13.844527,4.15,1.063227,-4599.563478,2574.038912,0.0,0.0,-49.567154,14530.544727,-6.350103,-6.353793,6.438445,6.447273,0.044171,0.04674,0.0,5.0,0.046,o. Nadel,0.0,3.31490185,3.32031124,0.00345825,3.31490185,3.32031124,0.00345825,0.0,0.0,0.0,0.0,1.65745093,1.66015562,0.00172913,299.06179759,299.54981862,0.31199455,299.06179759,299.54981862,0.31199455,0.0,0.0,0.0,13.75684269,13.77929166,0.01435175,13.75684269,13.77929166,0.01435175,0.0,0.0,0.0,6.87842134,6.88964583,0.00717587,3.34379051,3.33835371,0.00347085,3.34379051,3.33835371,0.00347085,inf,inf,,0.0,1.0,1000
76,24.06.2020,15:23:22,Referenz Freudenberg I,Referenz I (60 Zyklen),6.026303,499.6,1.564525,1.571377,1.520354,1.524637,12.995955,13.052871,4.15,1.274064,-4388.325018,2604.506889,0.0,0.0,-47.087073,13878.87905,-6.350103,-6.353793,6.438445,6.447273,0.044171,0.04674,0.0,6.0,0.046,o. Nadel,0.0,3.04314251,3.04516144,0.00143812,3.04314251,3.04516144,0.00143812,0.0,0.0,0.0,0.0,1.52157126,1.52258072,0.00071906,274.54437898,274.72652151,0.1297436,274.54437898,274.72652151,0.1297436,0.0,0.0,0.0,12.62904143,12.63741999,0.00596821,12.62904143,12.63741999,0.00596821,0.0,0.0,0.0,6.31452072,6.31870999,0.0029841,3.64239838,3.63998592,0.00171831,3.64239838,3.63998592,0.00171831,inf,inf,,0.0,1.0,1000
77,24.06.2020,15:23:26,Referenz Freudenberg I,Referenz I (60 Zyklen),6.027377,998.0,3.087023,3.089132,3.042853,3.042391,12.836821,12.845587,4.15,1.274258,-4382.504225,2613.250579,0.0,0.0,-47.01907,13691.86424,-6.350103,-6.353793,6.438445,6.447273,0.044171,0.04674,0.0,6.0,0.046,o. Nadel,0.0,3.0489509,3.04516144,0.00143812,3.0489509,3.04516144,0.00143812,0.0,0.0,0.0,0.0,1.52447545,1.52258072,0.00071906,275.06839658,274.72652151,0.1297436,275.06839658,274.72652151,0.1297436,0.0,0.0,0.0,12.65314624,12.63741999,0.00596821,12.65314624,12.63741999,0.00596821,0.0,0.0,0.0,6.32657312,6.31870999,0.0029841,3.63545944,3.63998592,0.00171831,3.63545944,3.63998592,0.00171831,inf,inf,,0.0,1.0,1000
78,24.06.2020,15:23:29,Referenz Freudenberg I,Referenz I (60 Zyklen),6.02719,1498.0,4.606821,4.608138,4.56265,4.561398,12.762554,12.766205,4.15,1.274238,-4387.073235,2613.165018,0.0,0.0,-47.072447,13693.694269,-6.350103,-6.353793,6.438445,6.447273,0.044171,0.04674,0.0,6.0,0.046,o. Nadel,0.0,3.04582777,3.04516144,0.00143812,3.04582777,3.04516144,0.00143812,0.0,0.0,0.0,0.0,1.52291389,1.52258072,0.00071906,274.7866358,274.72652151,0.1297436,274.7866358,274.72652151,0.1297436,0.0,0.0,0.0,12.64018525,12.63741999,0.00596821,12.64018525,12.63741999,0.00596821,0.0,0.0,0.0,6.32009262,6.31870999,0.0029841,3.63918717,3.63998592,0.00171831,3.63918717,3.63998592,0.00171831,inf,inf,,0.0,1.0,1000
79,24.06.2020,15:23:33,Referenz Freudenberg I,Referenz I (60 Zyklen),6.025153,1997.0,6.120491,6.121216,6.076321,6.074476,12.719098,12.720604,4.15,1.27383,-4386.572521,2613.178181,0.0,0.0,-47.066597,13693.412726,-6.350103,-6.353793,6.438445,6.447273,0.044171,0.04674,0.0,6.0,0.046,o. Nadel,0.0,3.04272459,3.04516144,0.00143812,3.04272459,3.04516144,0.00143812,0.0,0.0,0.0,0.0,1.52136229,1.52258072,0.00071906,274.50667469,274.72652151,0.1297436,274.50667469,274.72652151,0.1297436,0.0,0.0,0.0,12.62730704,12.63741999,0.00596821,12.62730704,12.63741999,0.00596821,0.0,0.0,0.0,6.31365352,6.31870999,0.0029841,3.64289867,3.63998592,0.00171831,3.64289867,3.63998592,0.00171831,inf,inf,,0.0,1.0,1000
80,24.06.2020,15:23:36,Referenz Freudenberg I,Referenz I (60 Zyklen),9.021739,499.6,1.321152,1.314037,1.276981,1.267296,10.974341,10.915236,4.15,1.90722,-3768.191452,2679.180441,0.0,0.0,-39.940063,12281.720462,-6.350103,-6.353793,6.438445,6.447273,0.044171,0.04674,0.0,9.0,0.046,o. Nadel,0.0,2.55600681,2.54582563,0.00384345,2.55600681,2.54582563,0.00384345,0.0,0.0,0.0,0.0,1.2780034,1.27291282,0.00192173,230.59626614,229.67774726,0.34674629,230.59626614,229.67774726,0.34674629,0.0,0.0,0.0,10.60742824,10.56517637,0.01595033,10.60742824,10.56517637,0.01595033,0.0,0.0,0.0,5.30371412,5.28258819,0.00797516,4.33658366,4.35395611,0.00656636,4.33658366,4.35395611,0.00656636,inf,inf,,0.0,1.0,1000
81,24.06.2020,15:23:40,Referenz Freudenberg I,Referenz I (60 Zyklen),9.024881,998.0,2.58519,2.591053,2.541019,2.544313,10.750038,10.774421,4.15,1.90797,-3762.93396,2688.166025,0.0,0.0,-39.880293,12089.53191,-6.350103,-6.353793,6.438445,6.447273,0.044171,0.04674,0.0,9.0,0.046,o. Nadel,0.0,2.54611122,2.54582563,0.00384345,2.54611122,2.54582563,0.00384345,0.0,0.0,0.0,0.0,1.27305561,1.27291282,0.00192173,229.70351246,229.67774726,0.34674629,229.70351246,229.67774726,0.34674629,0.0,0.0,0.0,10.56636157,10.56517637,0.01595033,10.56636157,10.56517637,0.01595033,0.0,0.0,0.0,5.28318079,5.28258819,0.00797516,4.353438,4.35395611,0.00656636,4.353438,4.35395611,0.00656636,inf,inf,,0.0,1.0,1000
82,24.06.2020,15:23:44,Referenz Freudenberg I,Referenz I (60 Zyklen),9.015084,1498.0,3.854565,3.85351,3.810394,3.80677,10.678533,10.675613,4.15,1.90581,-3765.374938,2688.082109,0.0,0.0,-39.908041,12091.32675,-6.350103,-6.353793,6.438445,6.447273,0.044171,0.04674,0.0,9.0,0.046,o. Nadel,0.0,2.54365421,2.54582563,0.00384345,2.54365421,2.54582563,0.00384345,0.0,0.0,0.0,0.0,1.2718271,1.27291282,0.00192173,229.48184681,229.67774726,0.34674629,229.48184681,229.67774726,0.34674629,0.0,0.0,0.0,10.55616495,10.56517637,0.01595033,10.55616495,10.56517637,0.01595033,0.0,0.0,0.0,5.27808248,5.28258819,0.00797516,4.35764316,4.35395611,0.00656636,4.35764316,4.35395611,0.00656636,inf,inf,,0.0,1.0,1000
83,24.06.2020,15:23:47,Referenz Freudenberg I,Referenz I (60 Zyklen),9.010978,1997.0,5.111619,5.120711,5.067448,5.073971,10.622544,10.641438,4.15,1.905024,-3766.501544,2688.144635,0.0,0.0,-39.920849,12089.989419,-6.350103,-6.353793,6.438445,6.447273,0.044171,0.04674,0.0,9.0,0.046,o. Nadel,0.0,2.5375303,2.54582563,0.00384345,2.5375303,2.54582563,0.00384345,0.0,0.0,0.0,0.0,1.26876515,1.27291282,0.00192173,228.92936361,229.67774726,0.34674629,228.92936361,229.67774726,0.34674629,0.0,0.0,0.0,10.53075073,10.56517637,0.01595033,10.53075073,10.56517637,0.01595033,0.0,0.0,0.0,5.26537536,5.28258819,0.00797516,4.36815961,4.35395611,0.00656636,4.36815961,4.35395611,0.00656636,inf,inf,,0.0,1.0,1000
84,24.06.2020,15:23:50,Referenz Freudenberg I,Referenz I (60 Zyklen),9.97746,499.6,1.247033,1.261857,1.202862,1.215117,10.358663,10.481798,4.15,2.109293,-3560.958674,2712.861994,0.0,0.0,-37.594215,11561.321084,-6.350103,-6.353793,6.438445,6.447273,0.044171,0.04674,0.0,10.0,0.046,o. Nadel,0.0,2.40765012,2.4151909,0.00304632,2.40765012,2.4151909,0.00304632,0.0,0.0,0.0,0.0,1.20382506,1.20759545,0.00152316,217.21191301,217.89222207,0.2748313,217.21191301,217.89222207,0.2748313,0.0,0.0,0.0,9.991748,10.02304222,0.01264224,9.991748,10.02304222,0.01264224,0.0,0.0,0.0,4.995874,5.01152111,0.00632112,4.60379906,4.58944686,0.00578951,4.60379906,4.58944686,0.00578951,inf,inf,,0.0,1.0,1000
85,24.06.2020,15:23:55,Referenz Freudenberg I,Referenz I (60 Zyklen),10.011331,998.0,2.461856,2.459682,2.417685,2.412942,10.237178,10.228137,4.15,2.116615,-3551.632886,2721.985801,0.0,0.0,-37.489132,11366.176143,-6.350103,-6.353793,6.438445,6.447273,0.044171,0.04674,0.0,10.0,0.046,o. Nadel,0.0,2.42253006,2.4151909,0.00304632,2.42253006,2.4151909,0.00304632,0.0,0.0,0.0,0.0,1.21126503,1.20759545,0.00152316,218.55434238,217.89222207,0.2748313,218.55434238,217.89222207,0.2748313,0.0,0.0,0.0,10.05349975,10.02304222,0.01264224,10.05349975,10.02304222,0.01264224,0.0,0.0,0.0,5.02674987,5.01152111,0.00632112,4.57552108,4.58944686,0.00578951,4.57552108,4.58944686,0.00578951,inf,inf,,0.0,1.0,1000
86,24.06.2020,15:23:58,Referenz Freudenberg I,Referenz I (60 Zyklen),10.023709,1498.0,3.663107,3.658298,3.618937,3.611558,10.148128,10.134804,4.15,2.119199,-3548.878962,2721.875558,0.0,0.0,-37.458108,11368.534072,-6.350103,-6.353793,6.438445,6.447273,0.044171,0.04674,0.0,10.0,0.046,o. Nadel,0.0,2.41584579,2.4151909,0.00304632,2.41584579,2.4151909,0.00304632,0.0,0.0,0.0,0.0,1.2079229,1.20759545,0.00152316,217.95130536,217.89222207,0.2748313,217.95130536,217.89222207,0.2748313,0.0,0.0,0.0,10.02576005,10.02304222,0.01264224,10.02576005,10.02304222,0.01264224,0.0,0.0,0.0,5.01288002,5.01152111,0.00632112,4.58818082,4.58944686,0.00578951,4.58818082,4.58944686,0.00578951,inf,inf,,0.0,1.0,1000
87,24.06.2020,15:24:01,Referenz Freudenberg I,Referenz I (60 Zyklen),10.023321,1997.0,4.866401,4.864886,4.822231,4.818146,10.112952,10.109803,4.15,2.119054,-3551.570297,2721.845941,0.0,0.0,-37.488426,11369.167545,-6.350103,-6.353793,6.438445,6.447273,0.044171,0.04674,0.0,10.0,0.046,o. Nadel,0.0,2.41473761,2.4151909,0.00304632,2.41473761,2.4151909,0.00304632,0.0,0.0,0.0,0.0,1.2073688,1.20759545,0.00152316,217.85132753,217.89222207,0.2748313,217.85132753,217.89222207,0.2748313,0.0,0.0,0.0,10.02116107,10.02304222,0.01264224,10.02116107,10.02304222,0.01264224,0.0,0.0,0.0,5.01058053,5.01152111,0.00632112,4.59028646,4.58944686,0.00578951,4.59028646,4.58944686,0.00578951,inf,inf,,0.0,1.0,1000
88,24.06.2020,15:24:04,Referenz Freudenberg I,Referenz I (60 Zyklen),12.009956,499.6,1.158091,1.157893,1.11392,1.111153,9.619849,9.618207,4.15,2.538989,-3138.669452,2762.696599,0.0,0.0,-32.876428,10495.431419,-6.350103,-6.353793,6.438445,6.447273,0.044171,0.04674,0.0,12.0,0.046,o. Nadel,0.0,2.2296237,2.22143141,0.00288734,2.2296237,2.22143141,0.00288734,0.0,0.0,0.0,0.0,1.11481185,1.1107157,0.00144367,201.15083371,200.4117465,0.26048867,201.15083371,200.4117465,0.26048867,0.0,0.0,0.0,9.25293835,9.21894034,0.01198248,9.25293835,9.21894034,0.01198248,0.0,0.0,0.0,4.62646918,4.60947017,0.00599124,4.97139376,4.98975273,0.00647407,4.97139376,4.98975273,0.00647407,inf,inf,,0.0,1.0,1000
89,24.06.2020,15:24:09,Referenz Freudenberg I,Referenz I (60 Zyklen),12.005944,998.0,2.259001,2.270333,2.214831,2.223593,9.393643,9.440765,4.15,2.538282,-3135.72776,2772.075458,0.0,0.0,-32.843849,10294.831288,-6.350103,-6.353793,6.438445,6.447273,0.044171,0.04674,0.0,12.0,0.046,o. Nadel,0.0,2.21926954,2.22143141,0.00288734,2.21926954,2.22143141,0.00288734,0.0,0.0,0.0,0.0,1.10963477,1.1107157,0.00144367,200.21670842,200.4117465,0.26048867,200.21670842,200.4117465,0.26048867,0.0,0.0,0.0,9.20996859,9.21894034,0.01198248,9.20996859,9.21894034,0.01198248,0.0,0.0,0.0,4.60498429,4.60947017,0.00599124,4.99458815,4.98975273,0.00647407,4.99458815,4.98975273,0.00647407,inf,inf,,0.0,1.0,1000
90,24.06.2020,15:24:12,Referenz Freudenberg I,Referenz I (60 Zyklen),12.013642,1498.0,3.363997,3.362218,3.319826,3.315478,9.319484,9.314556,4.15,2.539827,-3135.915528,2772.006351,0.0,0.0,-32.845929,10296.309394,-6.350103,-6.353793,6.438445,6.447273,0.044171,0.04674,0.0,12.0,0.046,o. Nadel,0.0,2.21617223,2.22143141,0.00288734,2.21617223,2.22143141,0.00288734,0.0,0.0,0.0,0.0,1.10808611,1.1107157,0.00144367,199.93727724,200.4117465,0.26048867,199.93727724,200.4117465,0.26048867,0.0,0.0,0.0,9.19711475,9.21894034,0.01198248,9.19711475,9.21894034,0.01198248,0.0,0.0,0.0,4.59855738,4.60947017,0.00599124,5.00156856,4.98975273,0.00647407,5.00156856,4.98975273,0.00647407,inf,inf,,0.0,1.0,1000
91,24.06.2020,15:24:15,Referenz Freudenberg I,Referenz I (60 Zyklen),12.018385,1998.0,4.481049,4.459506,4.436879,4.412765,9.307485,9.262737,4.15,2.540764,-3137.167312,2771.920789,0.0,0.0,-32.859791,10298.139431,-6.350103,-6.353793,6.438445,6.447273,0.044171,0.04674,0.0,12.0,0.046,o. Nadel,0.0,2.22066016,2.22143141,0.00288734,2.22066016,2.22143141,0.00288734,0.0,0.0,0.0,0.0,1.11033008,1.1107157,0.00144367,200.34216662,200.4117465,0.26048867,200.34216662,200.4117465,0.26048867,0.0,0.0,0.0,9.21573966,9.21894034,0.01198248,9.21573966,9.21894034,0.01198248,0.0,0.0,0.0,4.60786983,4.60947017,0.00599124,4.99146044,4.98975273,0.00647407,4.99146044,4.98975273,0.00647407,inf,inf,,0.0,1.0,1000
92,24.06.2020,15:24:19,Referenz Freudenberg I,Referenz I (60 Zyklen),15.011842,499.6,1.044508,1.042531,1.000337,0.995791,8.676356,8.659938,4.15,3.17365,-2516.908454,2842.927056,0.0,0.0,-26.075098,8779.418738,-6.350103,-6.353793,6.438445,6.447273,0.044171,0.04674,0.0,15.0,0.046,o. Nadel,0.0,2.00227582,1.99687193,0.00225715,2.00227582,1.99687193,0.00225715,0.0,0.0,0.0,0.0,1.00113791,0.99843597,0.00112857,180.64010121,180.15257654,0.20363413,180.64010121,180.15257654,0.20363413,0.0,0.0,0.0,8.30944466,8.28701852,0.00936717,8.30944466,8.28701852,0.00936717,0.0,0.0,0.0,4.15472233,4.14350926,0.00468358,5.53586935,5.55087166,0.0062712,5.53586935,5.55087166,0.0062712,inf,inf,,0.0,1.0,1000
93,24.06.2020,15:24:23,Referenz Freudenberg I,Referenz I (60 Zyklen),15.007566,998.0,2.039083,2.038292,1.994912,1.991552,8.479152,8.475864,4.15,3.172802,-2512.5898,2852.503387,0.0,0.0,-26.028436,8574.594974,-6.350103,-6.353793,6.438445,6.447273,0.044171,0.04674,0.0,15.0,0.046,o. Nadel,0.0,1.99890982,1.99687193,0.00225715,1.99890982,1.99687193,0.00225715,0.0,0.0,0.0,0.0,0.99945491,0.99843597,0.00112857,180.33642938,180.15257654,0.20363413,180.33642938,180.15257654,0.20363413,0.0,0.0,0.0,8.29547575,8.28701852,0.00936717,8.29547575,8.28701852,0.00936717,0.0,0.0,0.0,4.14773788,4.14350926,0.00468358,5.5451913,5.55087166,0.0062712,5.5451913,5.55087166,0.0062712,inf,inf,,0.0,1.0,1000
94,24.06.2020,15:24:26,Referenz Freudenberg I,Referenz I (60 Zyklen),15.006742,1498.0,3.030232,3.029639,2.986061,2.982899,8.394835,8.393192,4.15,3.172677,-2513.027925,2852.411243,0.0,0.0,-26.03317,8576.565787,-6.350103,-6.353793,6.438445,6.447273,0.044171,0.04674,0.0,15.0,0.046,o. Nadel,0.0,1.99336515,1.99687193,0.00225715,1.99336515,1.99687193,0.00225715,0.0,0.0,0.0,0.0,0.99668258,0.99843597,0.00112857,179.83620407,180.15257654,0.20363413,179.83620407,180.15257654,0.20363413,0.0,0.0,0.0,8.27246539,8.28701852,0.00936717,8.27246539,8.28701852,0.00936717,0.0,0.0,0.0,4.13623269,4.14350926,0.00468358,5.56061559,5.55087166,0.0062712,5.56061559,5.55087166,0.0062712,inf,inf,,0.0,1.0,1000
95,24.06.2020,15:24:30,Referenz Freudenberg I,Referenz I (60 Zyklen),15.008654,1998.0,4.026059,4.022172,3.981888,3.975432,8.362435,8.354361,4.15,3.172934,-2516.658098,2852.325681,0.0,0.0,-26.072393,8578.395828,-6.350103,-6.353793,6.438445,6.447273,0.044171,0.04674,0.0,15.0,0.046,o. Nadel,0.0,1.99293694,1.99687193,0.00225715,1.99293694,1.99687193,0.00225715,0.0,0.0,0.0,0.0,0.99646847,0.99843597,0.00112857,179.79757148,180.15257654,0.20363413,179.79757148,180.15257654,0.20363413,0.0,0.0,0.0,8.27068829,8.28701852,0.00936717,8.27068829,8.28701852,0.00936717,0.0,0.0,0.0,4.13534414,4.14350926,0.00468358,5.56181038,5.55087166,0.0062712,5.56181038,5.55087166,0.0062712,inf,inf,,0.0,1.0,1000
96,24.06.2020,15:24:33,Referenz Freudenberg I,Referenz I (60 Zyklen),17.999532,499.6,0.957674,0.963603,0.913503,0.916863,7.955055,8.004309,4.15,3.805219,-1890.015084,2923.35515,0.0,0.0,-19.381265,7059.178885,-6.350103,-6.353793,6.438445,6.447273,0.044171,0.04674,0.0,18.0,0.046,o. Nadel,0.0,1.82846878,1.82526445,0.00160128,1.82846878,1.82526445,0.00160128,0.0,0.0,0.0,0.0,0.91423439,0.91263223,0.00080064,164.95968296,164.67059746,0.14446375,164.95968296,164.67059746,0.14446375,0.0,0.0,0.0,7.58814542,7.57484748,0.00664533,7.58814542,7.57484748,0.00664533,0.0,0.0,0.0,3.79407271,3.78742374,0.00332267,6.06208731,6.07274357,0.00533257,6.06208731,6.07274357,0.00533257,inf,inf,,0.0,1.0,1000
97,24.06.2020,15:24:37,Referenz Freudenberg I,Referenz I (60 Zyklen),17.974479,998.0,1.866073,1.874901,1.821902,1.828161,7.759723,7.796434,4.15,3.799922,-1886.009376,2933.150344,0.0,0.0,-19.338996,6849.673946,-6.350103,-6.353793,6.438445,6.447273,0.044171,0.04674,0.0,18.0,0.046,o. Nadel,0.0,1.82555311,1.82526445,0.00160128,1.82555311,1.82526445,0.00160128,0.0,0.0,0.0,0.0,0.91277655,0.91263223,0.00080064,164.69663893,164.67059746,0.14446375,164.69663893,164.67059746,0.14446375,0.0,0.0,0.0,7.57604539,7.57484748,0.00664533,7.57604539,7.57484748,0.00664533,0.0,0.0,0.0,3.7880227,3.78742374,0.00332267,6.07176932,6.07274357,0.00533257,6.07176932,6.07274357,0.00533257,inf,inf,,0.0,1.0,1000
98,24.06.2020,15:24:41,Referenz Freudenberg I,Referenz I (60 Zyklen),17.984525,1498.0,2.779809,2.775988,2.735638,2.729248,7.701074,7.690488,4.15,3.802063,-1885.508662,2933.048328,0.0,0.0,-19.333713,6851.855922,-6.350103,-6.353793,6.438445,6.447273,0.044171,0.04674,0.0,18.0,0.046,o. Nadel,0.0,1.82619359,1.82526445,0.00160128,1.82619359,1.82526445,0.00160128,0.0,0.0,0.0,0.0,0.9130968,0.91263223,0.00080064,164.75442184,164.67059746,0.14446375,164.75442184,164.67059746,0.14446375,0.0,0.0,0.0,7.5787034,7.57484748,0.00664533,7.5787034,7.57484748,0.00664533,0.0,0.0,0.0,3.7893517,3.78742374,0.00332267,6.06963982,6.07274357,0.00533257,6.06963982,6.07274357,0.00533257,inf,inf,,0.0,1.0,1000
99,24.06.2020,15:24:44,Referenz Freudenberg I,Referenz I (60 Zyklen),17.983063,1998.0,3.682214,3.690317,3.638043,3.643577,7.648242,7.665073,4.15,3.801767,-1889.201425,2933.107563,0.0,0.0,-19.372679,6850.588968,-6.350103,-6.353793,6.438445,6.447273,0.044171,0.04674,0.0,18.0,0.046,o. Nadel,0.0,1.82084234,1.82526445,0.00160128,1.82084234,1.82526445,0.00160128,0.0,0.0,0.0,0.0,0.91042117,0.91263223,0.00080064,164.2716461,164.67059746,0.14446375,164.2716461,164.67059746,0.14446375,0.0,0.0,0.0,7.55649572,7.57484748,0.00664533,7.55649572,7.57484748,0.00664533,0.0,0.0,0.0,3.77824786,3.78742374,0.00332267,6.08747781,6.07274357,0.00533257,6.08747781,6.07274357,0.00533257,inf,inf,,0.0,1.0,1000
100,24.06.2020,15:24:47,Referenz Freudenberg I,Referenz I (60 Zyklen),20.009619,499.6,0.908788,0.918012,0.864617,0.871272,7.548981,7.625599,4.15,4.230456,-1476.237888,2973.747859,0.0,0.0,-15.047545,5981.352214,-6.350103,-6.353793,6.438445,6.447273,0.044171,0.04674,0.0,20.0,0.046,o. Nadel,0.0,1.73061849,1.73337745,0.00201081,1.73061849,1.73337745,0.00201081,0.0,0.0,0.0,0.0,0.86530925,0.86668873,0.0010054,156.13188594,156.38079191,0.18140979,156.13188594,156.38079191,0.18140979,0.0,0.0,0.0,7.18206675,7.19351643,0.00834485,7.18206675,7.19351643,0.00834485,0.0,0.0,0.0,3.59103338,3.59675821,0.00417243,6.40484161,6.39467302,0.00740591,6.40484161,6.39467302,0.00740591,inf,inf,,0.0,1.0,1000
101,24.06.2020,15:24:52,Referenz Freudenberg I,Referenz I (60 Zyklen),19.955314,998.0,1.779766,1.769949,1.735595,1.723209,7.40083,7.36001,4.15,4.218818,-1470.229325,2983.584203,0.0,0.0,-14.98509,5770.967128,-6.350103,-6.353793,6.438445,6.447273,0.044171,0.04674,0.0,20.0,0.046,o. Nadel,0.0,1.73907315,1.73337745,0.00201081,1.73907315,1.73337745,0.00201081,0.0,0.0,0.0,0.0,0.86953657,0.86668873,0.0010054,156.89464255,156.38079191,0.18140979,156.89464255,156.38079191,0.18140979,0.0,0.0,0.0,7.21715356,7.19351643,0.00834485,7.21715356,7.19351643,0.00834485,0.0,0.0,0.0,3.60857678,3.59675821,0.00417243,6.37370393,6.39467302,0.00740591,6.37370393,6.39467302,0.00740591,inf,inf,,0.0,1.0,1000
102,24.06.2020,15:24:55,Referenz Freudenberg I,Referenz I (60 Zyklen),19.959621,1498.0,2.64073,2.643826,2.596559,2.597086,7.315773,7.324351,4.15,4.219676,-1475.486818,2983.544713,0.0,0.0,-15.039738,5771.811765,-6.350103,-6.353793,6.438445,6.447273,0.044171,0.04674,0.0,20.0,0.046,o. Nadel,0.0,1.73335047,1.73337745,0.00201081,1.73335047,1.73337745,0.00201081,0.0,0.0,0.0,0.0,0.86667523,0.86668873,0.0010054,156.37835738,156.38079191,0.18140979,156.37835738,156.38079191,0.18140979,0.0,0.0,0.0,7.19340444,7.19351643,0.00834485,7.19340444,7.19351643,0.00834485,0.0,0.0,0.0,3.59670222,3.59675821,0.00417243,6.3947468,6.39467302,0.00740591,6.3947468,6.39467302,0.00740591,inf,inf,,0.0,1.0,1000
103,24.06.2020,15:24:58,Referenz Freudenberg I,Referenz I (60 Zyklen),19.980818,1997.0,3.499914,3.497938,3.455744,3.451198,7.273232,7.269125,4.15,4.224279,-1470.166735,2983.625339,0.0,0.0,-14.98444,5770.087297,-6.350103,-6.353793,6.438445,6.447273,0.044171,0.04674,0.0,20.0,0.046,o. Nadel,0.0,1.7304677,1.73337745,0.00201081,1.7304677,1.73337745,0.00201081,0.0,0.0,0.0,0.0,0.86523385,0.86668873,0.0010054,156.11828177,156.38079191,0.18140979,156.11828177,156.38079191,0.18140979,0.0,0.0,0.0,7.18144096,7.19351643,0.00834485,7.18144096,7.19351643,0.00834485,0.0,0.0,0.0,3.59072048,3.59675821,0.00417243,6.40539973,6.39467302,0.00740591,6.40539973,6.39467302,0.00740591,inf,inf,,0.0,1.0,1000
104,24.06.2020,15:25:01,Referenz Freudenberg I,Referenz I (60 Zyklen),20.98382,499.6,0.888364,0.894491,0.844194,0.847751,7.379327,7.430223,4.15,4.436249,-1270.319412,3004.629185,0.0,0.0,-12.914766,5320.845597,-6.350103,-6.353793,6.438445,6.447273,0.044171,0.04674,0.0,21.0,0.046,o. Nadel,0.0,1.68973979,1.69217579,0.00190208,1.68973979,1.69217579,0.00190208,0.0,0.0,0.0,0.0,0.8448699,0.8460879,0.00095104,152.443916,152.66368547,0.17160034,152.443916,152.66368547,0.17160034,0.0,0.0,0.0,7.01242014,7.02252953,0.00789362,7.01242014,7.02252953,0.00789362,0.0,0.0,0.0,3.50621007,3.51126477,0.00394681,6.5597895,6.55037105,0.00735384,6.5597895,6.55037105,0.00735384,inf,inf,,0.0,1.0,1000
105,24.06.2020,15:25:06,Referenz Freudenberg I,Referenz I (60 Zyklen),20.98043,998.0,1.738128,1.729036,1.693957,1.682296,7.227685,7.189878,4.15,4.435378,-1258.114518,3014.681089,0.0,0.0,-12.788843,5105.849996,-6.350103,-6.353793,6.438445,6.447273,0.044171,0.04674,0.0,21.0,0.046,o. Nadel,0.0,1.6973517,1.69217579,0.00190208,1.6973517,1.69217579,0.00190208,0.0,0.0,0.0,0.0,0.84867585,0.8460879,0.00095104,153.13064281,152.66368547,0.17160034,153.13064281,152.66368547,0.17160034,0.0,0.0,0.0,7.04400957,7.02252953,0.00789362,7.04400957,7.02252953,0.00789362,0.0,0.0,0.0,3.52200478,3.51126477,0.00394681,6.53037159,6.55037105,0.00735384,6.53037159,6.55037105,0.00735384,inf,inf,,0.0,1.0,1000
