Repository: Cookiemonster1337/ContactResistanceAnalysis

File: cr_library_2.csv (part 32 of 82)
age[mV],voltage_needle[mV],R_ges / mOhm*cm²,R_bulk / mOhm*cm²,contact_area[cm2],p_Kraftsensor / ?,pressure_rounded[bar],sample_thickness[cm],parameters,[mV]_in_[V],main_resistance[mOhm],main_resistance_mean[mOhm],main_resistance_error[mOhm],flow_resistance[mOhm],flow_resistance_mean[mOhm],flow_resistance_error[mOhm],bulk_resistance[mOhm],bulk_resistance_mean[mOhm],bulk_resistance_error[mOhm],bulk_resistance_sub[mOhm],contact_resistance[mOhm],contact_resistance_mean[mOhm],contact_resistance_error[mOhm],vs_main_resistance[mOhm*cm],vs_main_resistance_mean[mOhm*cm],vs_main_resistance_error[mOhm*cm],vs_flow_resistance[mOhm*cm],vs_flow_resistance_mean[mOhm*cm],vs_flow_resistance_error[mOhm*cm],vs_bulk_resistance[mOhm*cm],vs_bulk_resistance_mean[mOhm*cm],vs_bulk_resistance_error[mOhm*cm],as_main_resistance[mOhm*cm2],as_main_resistance_mean[mOhm*cm2],as_main_resistance_error[mOhm*cm2],as_flow_resistance[mOhm*cm2],as_flow_resistance_mean[mOhm*cm2],as_flow_resistance_error[mOhm*cm2],as_bulk_resistance[mOhm*cm2],as_bulk_resistance_mean[mOhm*cm2],as_bulk_resistance_error[mOhm*cm2],as_contact_resistance[mOhm*cm2],as_contact_resistance_mean[mOhm*cm2],as_contact_resistance_error[mOhm*cm2],vs_main_conductance[S/cm],vs_main_conductance_mean[S/cm],vs_main_conductance_error[S/cm],vs_flow_conductance[S/cm],vs_flow_conductance_mean[S/cm],vs_flow_conductance_error[S/cm],vs_bulk_conductance[S/cm],vs_bulk_conductance_mean[S/cm],vs_bulk_conductance_error[S/cm],degradation_corr[mOhm],cycle,[mV] in [V]
733,24.06.2020,16:03:24,Referenz Freudenberg I,Referenz I (60 Zyklen),5.022815,998.0,3.365908,3.370783,3.321737,3.324043,13.99651,14.016783,4.15,1.061905,-4600.377138,2574.310404,0.0,0.0,-49.576754,14524.737912,-6.350103,-6.353793,6.438445,6.447273,0.044171,0.04674,0.0,5.0,0.046,o. Nadel,0.0,3.32839379,3.32791618,0.00395685,3.32839379,3.32791618,0.00395685,0.0,0.0,0.0,0.0,1.66419689,1.66395809,0.00197843,300.27900475,300.23591596,0.35697687,300.27900475,300.23591596,0.35697687,0.0,0.0,0.0,13.81283422,13.81085213,0.01642094,13.81283422,13.81085213,0.01642094,0.0,0.0,0.0,6.90641711,6.90542607,0.00821047,3.33023616,3.33072822,0.00395615,3.33023616,3.33072822,0.00395615,inf,inf,,0.0,12.0,1000
734,24.06.2020,16:03:27,Referenz Freudenberg I,Referenz I (60 Zyklen),5.028475,1497.0,5.021557,5.011542,4.977386,4.964802,13.920815,13.893053,4.15,1.063079,-4603.131061,2574.265978,0.0,0.0,-49.609246,14525.688119,-6.350103,-6.353793,6.438445,6.447273,0.044171,0.04674,0.0,5.0,0.046,o. Nadel,0.0,3.32490715,3.32791618,0.00395685,3.32490715,3.32791618,0.00395685,0.0,0.0,0.0,0.0,1.66245357,1.66395809,0.00197843,299.96444919,300.23591596,0.35697687,299.96444919,300.23591596,0.35697687,0.0,0.0,0.0,13.79836466,13.81085213,0.01642094,13.79836466,13.81085213,0.01642094,0.0,0.0,0.0,6.89918233,6.90542607,0.00821047,3.33372839,3.33072822,0.00395615,3.33372839,3.33072822,0.00395615,inf,inf,,0.0,12.0,1000
735,24.06.2020,16:03:30,Referenz Freudenberg I,Referenz I (60 Zyklen),5.024603,1997.0,6.673846,6.679578,6.629675,6.632838,13.869034,13.880946,4.15,1.062293,-4604.695791,2574.330148,0.0,0.0,-49.62771,14524.315599,-6.350103,-6.353793,6.438445,6.447273,0.044171,0.04674,0.0,5.0,0.046,o. Nadel,0.0,3.31981723,3.32791618,0.00395685,3.31981723,3.32791618,0.00395685,0.0,0.0,0.0,0.0,1.65990861,1.66395809,0.00197843,299.50524972,300.23591596,0.35697687,299.50524972,300.23591596,0.35697687,0.0,0.0,0.0,13.77724149,13.81085213,0.01642094,13.77724149,13.81085213,0.01642094,0.0,0.0,0.0,6.88862074,6.90542607,0.00821047,3.33883964,3.33072822,0.00395615,3.33883964,3.33072822,0.00395615,inf,inf,,0.0,12.0,1000
736,24.06.2020,16:03:34,Referenz Freudenberg I,Referenz I (60 Zyklen),6.029709,499.5,1.576582,1.57869,1.532411,1.53195,13.098727,13.116243,4.15,1.274767,-4393.394741,2602.469876,0.0,0.0,-47.146316,13922.447793,-6.350103,-6.353793,6.438445,6.447273,0.044171,0.04674,0.0,6.0,0.046,o. Nadel,0.0,3.06788989,3.0566334,0.00375334,3.06788989,3.0566334,0.00375334,0.0,0.0,0.0,0.0,1.53394494,1.5283167,0.00187667,276.77702267,275.76149191,0.33861638,276.77702267,275.76149191,0.33861638,0.0,0.0,0.0,12.73174304,12.68502863,0.01557635,12.73174304,12.68502863,0.01557635,0.0,0.0,0.0,6.36587152,6.34251431,0.00778818,3.61301668,3.62633849,0.00444201,3.61301668,3.62633849,0.00444201,inf,inf,,0.0,12.0,1000
737,24.06.2020,16:03:38,Referenz Freudenberg I,Referenz I (60 Zyklen),6.022136,998.0,3.090779,3.094995,3.046608,3.048255,12.852437,12.86997,4.15,1.273252,-4392.393314,2611.220147,0.0,0.0,-47.134613,13735.292222,-6.350103,-6.353793,6.438445,6.447273,0.044171,0.04674,0.0,6.0,0.046,o. Nadel,0.0,3.05271343,3.0566334,0.00375334,3.05271343,3.0566334,0.00375334,0.0,0.0,0.0,0.0,1.52635671,1.5283167,0.00187667,275.40784177,275.76149191,0.33861638,275.40784177,275.76149191,0.33861638,0.0,0.0,0.0,12.66876072,12.68502863,0.01557635,12.66876072,12.68502863,0.01557635,0.0,0.0,0.0,6.33438036,6.34251431,0.00778818,3.63097867,3.62633849,0.00444201,3.63097867,3.62633849,0.00444201,inf,inf,,0.0,12.0,1000
738,24.06.2020,16:03:41,Referenz Freudenberg I,Referenz I (60 Zyklen),6.02831,1497.0,4.614727,4.624675,4.570556,4.577935,12.792997,12.820576,4.15,1.274409,-4390.703407,2611.174076,0.0,0.0,-47.114864,13736.277622,-6.350103,-6.353793,6.438445,6.447273,0.044171,0.04674,0.0,6.0,0.046,o. Nadel,0.0,3.05314362,3.0566334,0.00375334,3.05314362,3.0566334,0.00375334,0.0,0.0,0.0,0.0,1.52657181,1.5283167,0.00187667,275.44665273,275.76149191,0.33861638,275.44665273,275.76149191,0.33861638,0.0,0.0,0.0,12.67054603,12.68502863,0.01557635,12.67054603,12.68502863,0.01557635,0.0,0.0,0.0,6.33527301,6.34251431,0.00778818,3.63046706,3.62633849,0.00444201,3.63046706,3.62633849,0.00444201,inf,inf,,0.0,12.0,1000
739,24.06.2020,16:03:45,Referenz Freudenberg I,Referenz I (60 Zyklen),6.024764,1997.0,6.140586,6.140125,6.096415,6.093384,12.760857,12.759899,4.15,1.273695,-4391.454477,2611.134586,0.0,0.0,-47.123641,13737.122251,-6.350103,-6.353793,6.438445,6.447273,0.044171,0.04674,0.0,6.0,0.046,o. Nadel,0.0,3.05278668,3.0566334,0.00375334,3.05278668,3.0566334,0.00375334,0.0,0.0,0.0,0.0,1.52639334,1.5283167,0.00187667,275.41445048,275.76149191,0.33861638,275.41445048,275.76149191,0.33861638,0.0,0.0,0.0,12.66906472,12.68502863,0.01557635,12.66906472,12.68502863,0.01557635,0.0,0.0,0.0,6.33453236,6.34251431,0.00778818,3.63089155,3.62633849,0.00444201,3.63089155,3.62633849,0.00444201,inf,inf,,0.0,12.0,1000
740,24.06.2020,16:03:48,Referenz Freudenberg I,Referenz I (60 Zyklen),9.020837,499.5,1.323656,1.319637,1.279485,1.272896,10.997338,10.963948,4.15,1.907082,-3774.888494,2678.421908,0.0,0.0,-40.016218,12297.944398,-6.350103,-6.353793,6.438445,6.447273,0.044171,0.04674,0.0,9.0,0.046,o. Nadel,0.0,2.56153153,2.55047735,0.00375204,2.56153153,2.55047735,0.00375204,0.0,0.0,0.0,0.0,1.28076577,1.27523867,0.00187602,231.09469252,230.09741288,0.33849904,231.09469252,230.09741288,0.33849904,0.0,0.0,0.0,10.63035586,10.58448099,0.01557096,10.63035586,10.58448099,0.01557096,0.0,0.0,0.0,5.31517793,5.2922405,0.00778548,4.32723049,4.34601356,0.00637677,4.32723049,4.34601356,0.00637677,inf,inf,,0.0,12.0,1000
741,24.06.2020,16:03:52,Referenz Freudenberg I,Referenz I (60 Zyklen),9.015643,998.0,2.587166,2.586969,2.542996,2.540228,10.758257,10.757435,4.15,1.906073,-3775.326618,2687.428881,0.0,0.0,-40.021201,12105.298342,-6.350103,-6.353793,6.438445,6.447273,0.044171,0.04674,0.0,9.0,0.046,o. Nadel,0.0,2.54809218,2.55047735,0.00375204,2.54809218,2.55047735,0.00375204,0.0,0.0,0.0,0.0,1.27404609,1.27523867,0.00187602,229.88222968,230.09741288,0.33849904,229.88222968,230.09741288,0.33849904,0.0,0.0,0.0,10.57458257,10.58448099,0.01557096,10.57458257,10.58448099,0.01557096,0.0,0.0,0.0,5.28729128,5.2922405,0.00778548,4.35005351,4.34601356,0.00637677,4.35005351,4.34601356,0.00637677,inf,inf,,0.0,12.0,1000
742,24.06.2020,16:03:56,Referenz Freudenberg I,Referenz I (60 Zyklen),9.026296,1497.0,3.853774,3.85496,3.809603,3.80822,10.683475,10.686762,4.15,1.908226,-3774.262602,2687.377874,0.0,0.0,-40.0091,12106.389322,-6.350103,-6.353793,6.438445,6.447273,0.044171,0.04674,0.0,9.0,0.046,o. Nadel,0.0,2.54482498,2.55047735,0.00375204,2.54482498,2.55047735,0.00375204,0.0,0.0,0.0,0.0,1.27241249,1.27523867,0.00187602,229.58747132,230.09741288,0.33849904,229.58747132,230.09741288,0.33849904,0.0,0.0,0.0,10.56102368,10.58448099,0.01557096,10.56102368,10.58448099,0.01557096,0.0,0.0,0.0,5.28051184,5.2922405,0.00778548,4.35563837,4.34601356,0.00637677,4.35563837,4.34601356,0.00637677,inf,inf,,0.0,12.0,1000
743,24.06.2020,16:03:59,Referenz Freudenberg I,Referenz I (60 Zyklen),9.018303,1997.0,5.13145,5.126838,5.087279,5.080098,10.663755,10.654171,4.15,1.906471,-3774.38778,2687.22485,0.0,0.0,-40.010524,12109.662265,-6.350103,-6.353793,6.438445,6.447273,0.044171,0.04674,0.0,9.0,0.046,o. Nadel,0.0,2.54746069,2.55047735,0.00375204,2.54746069,2.55047735,0.00375204,0.0,0.0,0.0,0.0,1.27373035,1.27523867,0.00187602,229.825258,230.09741288,0.33849904,229.825258,230.09741288,0.33849904,0.0,0.0,0.0,10.57196187,10.58448099,0.01557096,10.57196187,10.58448099,0.01557096,0.0,0.0,0.0,5.28598093,5.2922405,0.00778548,4.35113185,4.34601356,0.00637677,4.35113185,4.34601356,0.00637677,inf,inf,,0.0,12.0,1000
744,24.06.2020,16:04:02,Referenz Freudenberg I,Referenz I (60 Zyklen),9.983681,499.5,1.258233,1.264822,1.214063,1.218081,10.453791,10.508529,4.15,2.110684,-3567.906073,2711.919173,0.0,0.0,-37.672526,11581.486645,-6.350103,-6.353793,6.438445,6.447273,0.044171,0.04674,0.0,10.0,0.046,o. Nadel,0.0,2.43055656,2.42212105,0.00351842,2.43055656,2.42212105,0.00351842,0.0,0.0,0.0,0.0,1.21527828,1.21106053,0.00175921,219.27847195,218.51744271,0.31742293,219.27847195,218.51744271,0.31742293,0.0,0.0,0.0,10.08680971,10.05180236,0.01460145,10.08680971,10.05180236,0.01460145,0.0,0.0,0.0,5.04340485,5.02590118,0.00730073,4.5604112,4.57632267,0.00664375,4.5604112,4.57632267,0.00664375,inf,inf,,0.0,12.0,1000
745,24.06.2020,16:04:07,Referenz Freudenberg I,Referenz I (60 Zyklen),10.015452,998.0,2.464492,2.463174,2.420321,2.416434,10.248136,10.242657,4.15,2.117473,-3559.206177,2721.077533,0.0,0.0,-37.574465,11385.602657,-6.350103,-6.353793,6.438445,6.447273,0.044171,0.04674,0.0,10.0,0.046,o. Nadel,0.0,2.42517134,2.42212105,0.00351842,2.42517134,2.42212105,0.00351842,0.0,0.0,0.0,0.0,1.21258567,1.21106053,0.00175921,218.792632,218.51744271,0.31742293,218.792632,218.51744271,0.31742293,0.0,0.0,0.0,10.06446107,10.05180236,0.01460145,10.06446107,10.05180236,0.01460145,0.0,0.0,0.0,5.03223054,5.02590118,0.00730073,4.57053782,4.57632267,0.00664375,4.57053782,4.57632267,0.00664375,inf,inf,,0.0,12.0,1000
746,24.06.2020,16:04:10,Referenz Freudenberg I,Referenz I (60 Zyklen),10.022745,1497.0,3.659945,3.668246,3.615774,3.621506,10.14614,10.169153,4.15,2.118847,-3558.329928,2721.041334,0.0,0.0,-37.56459,11386.376902,-6.350103,-6.353793,6.438445,6.447273,0.044171,0.04674,0.0,10.0,0.046,o. Nadel,0.0,2.41534669,2.42212105,0.00351842,2.41534669,2.42212105,0.00351842,0.0,0.0,0.0,0.0,1.20767335,1.21106053,0.00175921,217.90627777,218.51744271,0.31742293,217.90627777,218.51744271,0.31742293,0.0,0.0,0.0,10.02368878,10.05180236,0.01460145,10.02368878,10.05180236,0.01460145,0.0,0.0,0.0,5.01184439,5.02590118,0.00730073,4.58912891,4.57632267,0.00664375,4.58912891,4.57632267,0.00664375,inf,inf,,0.0,12.0,1000
747,24.06.2020,16:04:13,Referenz Freudenberg I,Referenz I (60 Zyklen),10.020304,1997.0,4.871738,4.875757,4.827567,4.829016,10.124042,10.132394,4.15,2.118449,-3558.455107,2720.998554,0.0,0.0,-37.566001,11387.291919,-6.350103,-6.353793,6.438445,6.447273,0.044171,0.04674,0.0,10.0,0.046,o. Nadel,0.0,2.41740961,2.42212105,0.00351842,2.41740961,2.42212105,0.00351842,0.0,0.0,0.0,0.0,1.20870481,1.21106053,0.00175921,218.09238913,218.51744271,0.31742293,218.09238913,218.51744271,0.31742293,0.0,0.0,0.0,10.0322499,10.05180236,0.01460145,10.0322499,10.05180236,0.01460145,0.0,0.0,0.0,5.01612495,5.02590118,0.00730073,4.58521273,4.57632267,0.00664375,4.58521273,4.57632267,0.00664375,inf,inf,,0.0,12.0,1000
748,24.06.2020,16:04:16,Referenz Freudenberg I,Referenz I (60 Zyklen),12.00215,499.5,1.16514,1.15987,1.120969,1.113129,9.680344,9.636554,4.15,2.537299,-3152.313895,2761.360524,0.0,0.0,-33.027585,10524.008135,-6.350103,-6.353793,6.438445,6.447273,0.044171,0.04674,0.0,12.0,0.046,o. Nadel,0.0,2.24418218,2.22922601,0.00537185,2.24418218,2.22922601,0.00537185,0.0,0.0,0.0,0.0,1.12209109,1.114613,0.00268593,202.46426209,201.11495492,0.48463448,202.46426209,201.11495492,0.48463448,0.0,0.0,0.0,9.31335606,9.25128793,0.02229319,9.31335606,9.25128793,0.02229319,0.0,0.0,0.0,4.65667803,4.62564396,0.01114659,4.93914328,4.97236701,0.01194544,4.93914328,4.97236701,0.01194544,inf,inf,,0.0,12.0,1000
749,24.06.2020,16:04:21,Referenz Freudenberg I,Referenz I (60 Zyklen),11.99848,998.0,2.269543,2.263613,2.225372,2.216873,9.437477,9.41282,4.15,2.536714,-3146.993814,2770.523833,0.0,0.0,-32.968638,10328.018296,-6.350103,-6.353793,6.438445,6.447273,0.044171,0.04674,0.0,12.0,0.046,o. Nadel,0.0,2.22983166,2.22922601,0.00537185,2.22983166,2.22922601,0.00537185,0.0,0.0,0.0,0.0,1.11491583,1.114613,0.00268593,201.16959571,201.11495492,0.48463448,201.16959571,201.11495492,0.48463448,0.0,0.0,0.0,9.2538014,9.25128793,0.02229319,9.2538014,9.25128793,0.02229319,0.0,0.0,0.0,4.6269007,4.62564396,0.01114659,4.97093011,4.97236701,0.01194544,4.97093011,4.97236701,0.01194544,inf,inf,,0.0,12.0,1000
750,24.06.2020,16:04:24,Referenz Freudenberg I,Referenz I (60 Zyklen),12.020842,1497.0,3.368543,3.381324,3.324372,3.334584,9.338312,9.373745,4.15,2.54133,-3145.616852,2770.556741,0.0,0.0,-32.953383,10327.314436,-6.350103,-6.353793,6.438445,6.447273,0.044171,0.04674,0.0,12.0,0.046,o. Nadel,0.0,2.22068938,2.22922601,0.00537185,2.22068938,2.22922601,0.00537185,0.0,0.0,0.0,0.0,1.11034469,1.114613,0.00268593,200.34480265,201.11495492,0.48463448,200.34480265,201.11495492,0.48463448,0.0,0.0,0.0,9.21586092,9.25128793,0.02229319,9.21586092,9.25128793,0.02229319,0.0,0.0,0.0,4.60793046,4.62564396,0.01114659,4.99139477,4.97236701,0.01194544,4.99139477,4.97236701,0.01194544,inf,inf,,0.0,12.0,1000
751,24.06.2020,16:04:27,Referenz Freudenberg I,Referenz I (60 Zyklen),12.010579,1997.0,4.481906,4.487835,4.437735,4.441095,9.313926,9.326248,4.15,2.539101,-3150.999522,2770.461307,0.0,0.0,-33.013021,10329.35563,-6.350103,-6.353793,6.438445,6.447273,0.044171,0.04674,0.0,12.0,0.046,o. Nadel,0.0,2.2222008,2.22922601,0.00537185,2.2222008,2.22922601,0.00537185,0.0,0.0,0.0,0.0,1.1111004,1.114613,0.00268593,200.48115924,201.11495492,0.48463448,200.48115924,201.11495492,0.48463448,0.0,0.0,0.0,9.22213332,9.25128793,0.02229319,9.22213332,9.25128793,0.02229319,0.0,0.0,0.0,4.61106666,4.62564396,0.01114659,4.98799989,4.97236701,0.01194544,4.98799989,4.97236701,0.01194544,inf,inf,,0.0,12.0,1000
752,24.06.2020,16:04:31,Referenz Freudenberg I,Referenz I (60 Zyklen),15.015388,499.5,1.049186,1.048988,1.005015,1.002248,8.716957,8.715315,4.15,3.17442,-2522.604071,2841.842726,0.0,0.0,-26.13665,8802.610978,-6.350103,-6.353793,6.438445,6.447273,0.044171,0.04674,0.0,15.0,0.046,o. Nadel,0.0,2.01204204,2.0037024,0.00348016,2.01204204,2.0037024,0.00348016,0.0,0.0,0.0,0.0,1.00602102,1.0018512,0.00174008,181.52118423,180.76880338,0.31397116,181.52118423,180.76880338,0.31397116,0.0,0.0,0.0,8.34997447,8.31536496,0.01444267,8.34997447,8.31536496,0.01444267,0.0,0.0,0.0,4.17498724,4.15768248,0.00722134,5.50899888,5.531978,0.00960077,5.50899888,5.531978,0.00960077,inf,inf,,0.0,12.0,1000
753,24.06.2020,16:04:35,Referenz Freudenberg I,Referenz I (60 Zyklen),15.010956,998.0,2.046989,2.043958,2.002818,1.997218,8.512027,8.499425,4.15,3.173381,-2516.094795,2851.326913,0.0,0.0,-26.066306,8599.758034,-6.350103,-6.353793,6.438445,6.447273,0.044171,0.04674,0.0,15.0,0.046,o. Nadel,0.0,2.00683166,2.0037024,0.00348016,2.00683166,2.0037024,0.00348016,0.0,0.0,0.0,0.0,1.00341583,1.0018512,0.00174008,181.05111745,180.76880338,0.31397116,181.05111745,180.76880338,0.31397116,0.0,0.0,0.0,8.3283514,8.31536496,0.01444267,8.3283514,8.31536496,0.01444267,0.0,0.0,0.0,4.1641757,4.15768248,0.00722134,5.523302,5.531978,0.00960077,5.523302,5.531978,0.00960077,inf,inf,,0.0,12.0,1000
754,24.06.2020,16:04:38,Referenz Freudenberg I,Referenz I (60 Zyklen),15.013366,1497.0,3.035634,3.047691,2.991464,3.000951,8.415419,8.448843,4.15,3.173992,-2518.598363,2851.330204,0.0,0.0,-26.09336,8599.687648,-6.350103,-6.353793,6.438445,6.447273,0.044171,0.04674,0.0,15.0,0.046,o. Nadel,0.0,1.99830595,2.0037024,0.00348016,1.99830595,2.0037024,0.00348016,0.0,0.0,0.0,0.0,0.99915297,1.0018512,0.00174008,180.28194941,180.76880338,0.31397116,180.28194941,180.76880338,0.31397116,0.0,0.0,0.0,8.29296967,8.31536496,0.01444267,8.29296967,8.31536496,0.01444267,0.0,0.0,0.0,4.14648484,4.15768248,0.00722134,5.54686702,5.531978,0.00960077,5.54686702,5.531978,0.00960077,inf,inf,,0.0,12.0,1000
755,24.06.2020,16:04:42,Referenz Freudenberg I,Referenz I (60 Zyklen),15.011811,1997.0,4.033438,4.033635,3.989267,3.986895,8.381956,8.382367,4.15,3.173706,-2519.099076,2851.323622,0.0,0.0,-26.098771,8599.82842,-6.350103,-6.353793,6.438445,6.447273,0.044171,0.04674,0.0,15.0,0.046,o. Nadel,0.0,1.99762994,2.0037024,0.00348016,1.99762994,2.0037024,0.00348016,0.0,0.0,0.0,0.0,0.99881497,1.0018512,0.00174008,180.22096242,180.76880338,0.31397116,180.22096242,180.76880338,0.31397116,0.0,0.0,0.0,8.29016427,8.31536496,0.01444267,8.29016427,8.31536496,0.01444267,0.0,0.0,0.0,4.14508214,4.15768248,0.00722134,5.54874409,5.531978,0.00960077,5.54874409,5.531978,0.00960077,inf,inf,,0.0,12.0,1000
756,24.06.2020,16:04:45,Referenz Freudenberg I,Referenz I (60 Zyklen),17.983016,499.5,0.959518,0.961495,0.915348,0.914755,7.971974,7.988395,4.15,3.801592,-1897.901323,2922.672301,0.0,0.0,-19.464499,7073.784049,-6.350103,-6.353793,6.438445,6.447273,0.044171,0.04674,0.0,18.0,0.046,o. Nadel,0.0,1.83252853,1.83064321,0.00175116,1.83252853,1.83064321,0.00175116,0.0,0.0,0.0,0.0,0.91626426,0.9153216,0.00087558,165.32594333,165.15585445,0.15798497,165.32594333,165.15585445,0.15798497,0.0,0.0,0.0,7.60499339,7.5971693,0.00726731,7.60499339,7.5971693,0.00726731,0.0,0.0,0.0,3.8024967,3.79858465,0.00363365,6.04865746,6.0549034,0.00579082,6.04865746,6.0549034,0.00579082,inf,inf,,0.0,12.0,1000
757,24.06.2020,16:04:49,Referenz Freudenberg I,Referenz I (60 Zyklen),18.006188,998.0,1.875099,1.869301,1.830928,1.822561,7.797256,7.773147,4.15,3.806764,-1888.638122,2932.46914,0.0,0.0,-19.366734,6864.24392,-6.350103,-6.353793,6.438445,6.447273,0.044171,0.04674,0.0,18.0,0.046,o. Nadel,0.0,1.83459719,1.83064321,0.00175116,1.83459719,1.83064321,0.00175116,0.0,0.0,0.0,0.0,0.9172986,0.9153216,0.00087558,165.51257297,165.15585445,0.15798497,165.51257297,165.15585445,0.15798497,0.0,0.0,0.0,7.61357836,7.5971693,0.00726731,7.61357836,7.5971693,0.00726731,0.0,0.0,0.0,3.80678918,3.79858465,0.00363365,6.04183708,6.0549034,0.00579082,6.04183708,6.0549034,0.00579082,inf,inf,,0.0,12.0,1000
758,24.06.2020,16:04:53,Referenz Freudenberg I,Referenz I (60 Zyklen),17.994369,1497.0,2.77948,2.792854,2.735309,2.746114,7.705305,7.742381,4.15,3.804219,-1891.14169,2932.414841,0.0,0.0,-19.393154,6865.405295,-6.350103,-6.353793,6.438445,6.447273,0.044171,0.04674,0.0,18.0,0.046,o. Nadel,0.0,1.82719372,1.83064321,0.00175116,1.82719372,1.83064321,0.00175116,0.0,0.0,0.0,0.0,0.91359686,0.9153216,0.00087558,164.8446509,165.15585445,0.15798497,164.8446509,165.15585445,0.15798497,0.0,0.0,0.0,7.58285394,7.5971693,0.00726731,7.58285394,7.5971693,0.00726731,0.0,0.0,0.0,3.79142697,3.79858465,0.00363365,6.06631756,6.0549034,0.00579082,6.06631756,6.0549034,0.00579082,inf,inf,,0.0,12.0,1000
759,24.06.2020,16:04:56,Referenz Freudenberg I,Referenz I (60 Zyklen),17.985287,1997.0,3.695193,3.696642,3.651022,3.649902,7.679043,7.682055,4.15,3.802391,-1894.646685,2932.345733,0.0,0.0,-19.430146,6866.883408,-6.350103,-6.353793,6.438445,6.447273,0.044171,0.04674,0.0,18.0,0.046,o. Nadel,0.0,1.82825338,1.83064321,0.00175116,1.82825338,1.83064321,0.00175116,0.0,0.0,0.0,0.0,0.91412669,0.9153216,0.00087558,164.94025059,165.15585445,0.15798497,164.94025059,165.15585445,0.15798497,0.0,0.0,0.0,7.58725153,7.5971693,0.00726731,7.58725153,7.5971693,0.00726731,0.0,0.0,0.0,3.79362576,3.79858465,0.00363365,6.06280151,6.0549034,0.00579082,6.06280151,6.0549034,0.00579082,inf,inf,,0.0,12.0,1000
760,24.06.2020,16:04:59,Referenz Freudenberg I,Referenz I (60 Zyklen),19.986463,499.5,0.915838,0.912148,0.871667,0.865408,7.609062,7.578408,4.15,4.225564,-1483.1227,2974.402737,0.0,0.0,-15.119125,5967.345313,-6.350103,-6.353793,6.438445,6.447273,0.044171,0.04674,0.0,20.0,0.046,o. Nadel,0.0,1.74507908,1.74050515,0.0020932,1.74507908,1.74050515,0.0020932,0.0,0.0,0.0,0.0,0.87253954,0.87025257,0.0010466,157.43648213,157.0238339,0.18884259,157.43648213,157.0238339,0.18884259,0.0,0.0,0.0,7.24207818,7.22309636,0.00868676,7.24207818,7.22309636,0.00868676,0.0,0.0,0.0,3.62103909,3.61154818,0.00434338,6.35176794,6.36848761,0.00766166,6.35176794,6.36848761,0.00766166,inf,inf,,0.0,12.0,1000
761,24.06.2020,16:05:04,Referenz Freudenberg I,Referenz I (60 Zyklen),19.944848,998.0,1.783126,1.784905,1.738955,1.738165,7.414802,7.422199,4.15,4.216434,-1476.676012,2984.331226,0.0,0.0,-15.0521,5754.989402,-6.350103,-6.353793,6.438445,6.447273,0.044171,0.04674,0.0,20.0,0.046,o. Nadel,0.0,1.74243988,1.74050515,0.0020932,1.74243988,1.74050515,0.0020932,0.0,0.0,0.0,0.0,0.87121994,0.87025257,0.0010466,157.19838046,157.0238339,0.18884259,157.19838046,157.0238339,0.18884259,0.0,0.0,0.0,7.2311255,7.22309636,0.00868676,7.2311255,7.22309636,0.00868676,0.0,0.0,0.0,3.61556275,3.61154818,0.00434338,6.36138869,6.36848761,0.00766166,6.36138869,6.36848761,0.00766166,inf,inf,,0.0,12.0,1000
762,24.06.2020,16:05:07,Referenz Freudenberg I,Referenz I (60 Zyklen),19.936232,1497.0,2.647581,2.644946,2.603411,2.598206,7.339654,7.332349,4.15,4.21478,-1481.620559,2984.234145,0.0,0.0,-15.103506,5757.065802,-6.350103,-6.353793,6.438445,6.447273,0.044171,0.04674,0.0,20.0,0.046,o. Nadel,0.0,1.7390855,1.74050515,0.0020932,1.7390855,1.74050515,0.0020932,0.0,0.0,0.0,0.0,0.86954275,0.87025257,0.0010466,156.89575746,157.0238339,0.18884259,156.89575746,157.0238339,0.18884259,0.0,0.0,0.0,7.21720484,7.22309636,0.00868676,7.21720484,7.22309636,0.00868676,0.0,0.0,0.0,3.60860242,3.61154818,0.00434338,6.37365864,6.36848761,0.00766166,6.37365864,6.36848761,0.00766166,inf,inf,,0.0,12.0,1000
763,24.06.2020,16:05:10,Referenz Freudenberg I,Referenz I (60 Zyklen),19.954801,1997.0,3.509797,3.517044,3.465626,3.470304,7.293769,7.30883,4.15,4.218673,-1484.499663,2984.291735,0.0,0.0,-15.133443,5755.834039,-6.350103,-6.353793,6.438445,6.447273,0.044171,0.04674,0.0,20.0,0.046,o. Nadel,0.0,1.73541612,1.74050515,0.0020932,1.73541612,1.74050515,0.0020932,0.0,0.0,0.0,0.0,0.86770806,0.87025257,0.0010466,156.56471555,157.0238339,0.18884259,156.56471555,157.0238339,0.18884259,0.0,0.0,0.0,7.20197692,7.22309636,0.00868676,7.20197692,7.22309636,0.00868676,0.0,0.0,0.0,3.60098846,3.61154818,0.00434338,6.38713516,6.36848761,0.00766166,6.38713516,6.36848761,0.00766166,inf,inf,,0.0,12.0,1000
764,24.06.2020,16:05:13,Referenz Freudenberg I,Referenz I (60 Zyklen),20.94068,499.5,0.895875,0.894426,0.851704,0.847685,7.443206,7.431163,4.15,4.426951,-1286.21707,3005.24951,0.0,0.0,-13.078871,5307.577741,-6.350103,-6.353793,6.438445,6.447273,0.044171,0.04674,0.0,21.0,0.046,o. Nadel,0.0,1.70511311,1.69883456,0.00286947,1.70511311,1.69883456,0.00286947,0.0,0.0,0.0,0.0,0.85255656,0.84941728,0.00143473,153.83085694,153.26442233,0.25887576,153.83085694,153.26442233,0.25887576,0.0,0.0,0.0,7.07621942,7.05016343,0.01190828,7.07621942,7.05016343,0.01190828,0.0,0.0,0.0,3.53810971,3.52508171,0.00595414,6.50064636,6.52472735,0.0110324,6.50064636,6.52472735,0.0110324,inf,inf,,0.0,12.0,1000
765,24.06.2020,16:05:18,Referenz Freudenberg I,Referenz I (60 Zyklen),20.957445,998.0,1.739248,1.738457,1.695077,1.691717,7.232342,7.229055,4.15,4.430706,-1271.133072,3015.225725,0.0,0.0,-12.923163,5094.201027,-6.350103,-6.353793,6.438445,6.447273,0.044171,0.04674,0.0,21.0,0.046,o. Nadel,0.0,1.69847395,1.69883456,0.00286947,1.69847395,1.69883456,0.00286947,0.0,0.0,0.0,0.0,0.84923697,0.84941728,0.00143473,153.23188878,153.26442233,0.25887576,153.23188878,153.26442233,0.25887576,0.0,0.0,0.0,7.04866688,7.05016343,0.01190828,7.04866688,7.05016343,0.01190828,0.0,0.0,0.0,3.52433344,3.52508171,0.00595414,6.52605674,6.52472735,0.0110324,6.52605674,6.52472735,0.0110324,inf,inf,,0.0,12.0,1000
766,24.06.2020,16:05:21,Referenz Freudenberg I,Referenz I (60 Zyklen),20.988003,1497.0,2.589736,2.581237,2.545565,2.534497,7.179294,7.155733,4.15,4.437255,-1268.003612,3015.094091,0.0,0.0,-12.890869,5097.016488,-6.350103,-6.353793,6.438445,6.447273,0.044171,0.04674,0.0,21.0,0.046,o. Nadel,0.0,1.70044422,1.69883456,0.00286947,1.70044422,1.69883456,0.00286947,0.0,0.0,0.0,0.0,0.85022211,0.84941728,0.00143473,153.40964175,153.26442233,0.25887576,153.40964175,153.26442233,0.25887576,0.0,0.0,0.0,7.05684352,7.05016343,0.01190828,7.05684352,7.05016343,0.01190828,0.0,0.0,0.0,3.52842176,3.52508171,0.00595414,6.51849511,6.52472735,0.0110324,6.51849511,6.52472735,0.0110324,inf,inf,,0.0,12.0,1000
767,24.06.2020,16:05:24,Referenz Freudenberg I,Referenz I (60 Zyklen),20.994473,1997.0,3.421711,3.434426,3.37754,3.387686,7.110716,7.13714,4.15,4.438537,-1271.070483,3015.138518,0.0,0.0,-12.922517,5096.06627,-6.350103,-6.353793,6.438445,6.447273,0.044171,0.04674,0.0,21.0,0.046,o. Nadel,0.0,1.69130696,1.69883456,0.00286947,1.69130696,1.69883456,0.00286947,0.0,0.0,0.0,0.0,0.84565348,0.84941728,0.00143473,152.58530187,153.26442233,0.25887576,152.58530187,153.26442233,0.25887576,0.0,0.0,0.0,7.01892389,7.05016343,0.01190828,7.01892389,7.05016343,0.01190828,0.0,0.0,0.0,3.50946194,3.52508171,0.00595414,6.55371119,6.52472735,0.0110324,6.55371119,6.52472735,0.0110324,inf,inf,,0.0,12.0,1000
768,24.06.2020,16:05:28,Referenz Freudenberg I,Referenz I (60 Zyklen),24.007056,499.5,0.840335,0.84475,0.796165,0.798009,6.981765,7.01844,4.15,5.075,-647.118684,3080.883216,0.0,0.0,-6.552727,3689.882886,-6.350103,-6.353793,6.438445,6.447273,0.044171,0.04674,0.0,24.0,0.046,o. Nadel,0.0,1.59392392,1.59071026,0.00301872,1.59392392,1.59071026,0.00301872,0.0,0.0,0.0,0.0,0.79696196,0.79535513,0.00150936,143.79965835,143.5097298,0.2723411,143.79965835,143.5097298,0.2723411,0.0,0.0,0.0,6.61478428,6.60144757,0.01252769,6.61478428,6.60144757,0.01252769,0.0,0.0,0.0,3.30739214,3.30072379,0.00626385,6.95411944,6.96824391,0.01322026,6.95411944,6.96824391,0.01322026,inf,inf,,0.0,12.0,1000
769,24.06.2020,16:05:32,Referenz Freudenberg I,Referenz I (60 Zyklen),23.993853,997.0,1.636865,1.629618,1.592694,1.582878,6.81343,6.783264,4.15,5.072938,-636.666286,3091.093105,0.0,0.0,-6.447176,3471.508221,-6.350103,-6.353793,6.438445,6.447273,0.044171,0.04674,0.0,24.0,0.046,o. Nadel,0.0,1.59748646,1.59071026,0.00301872,1.59748646,1.59071026,0.00301872,0.0,0.0,0.0,0.0,0.79874323,0.79535513,0.00150936,144.12106101,143.5097298,0.2723411,144.12106101,143.5097298,0.2723411,0.0,0.0,0.0,6.62956881,6.60144757,0.01252769,6.62956881,6.60144757,0.01252769,0.0,0.0,0.0,3.3147844,3.30072379,0.00626385,6.93861114,6.96824391,0.01322026,6.93861114,6.96824391,0.01322026,inf,inf,,0.0,12.0,1000
770,24.06.2020,16:05:35,Referenz Freudenberg I,Referenz I (60 Zyklen),23.996092,1498.0,2.42147,2.423644,2.377299,2.376904,6.708344,6.714367,4.15,5.073047,-636.541108,3091.178667,0.0,0.0,-6.445913,3469.678167,-6.350103,-6.353793,6.438445,6.447273,0.044171,0.04674,0.0,24.0,0.046,o. Nadel,0.0,1.58698198,1.59071026,0.00301872,1.58698198,1.59071026,0.00301872,0.0,0.0,0.0,0.0,0.79349099,0.79535513,0.00150936,143.17337392,143.5097298,0.2723411,143.17337392,143.5097298,0.2723411,0.0,0.0,0.0,6.5859752,6.60144757,0.01252769,6.5859752,6.60144757,0.01252769,0.0,0.0,0.0,3.2929876,3.30072379,0.00626385,6.9845389,6.96824391,0.01322026,6.9845389,6.96824391,0.01322026,inf,inf,,0.0,12.0,1000
771,24.06.2020,16:05:39,Referenz Freudenberg I,Referenz I (60 Zyklen),23.989794,1997.0,3.208315,3.217999,3.164144,3.171259,6.667254,6.68738,4.15,5.071706,-642.174136,3091.099686,0.0,0.0,-6.502791,3471.367448,-6.350103,-6.353793,6.438445,6.447273,0.044171,0.04674,0.0,24.0,0.046,o. Nadel,0.0,1.58444867,1.59071026,0.00301872,1.58444867,1.59071026,0.00301872,0.0,0.0,0.0,0.0,0.79222434,0.79535513,0.00150936,142.94482593,143.5097298,0.2723411,142.94482593,143.5097298,0.2723411,0.0,0.0,0.0,6.57546199,6.60144757,0.01252769,6.57546199,6.60144757,0.01252769,0.0,0.0,0.0,3.287731,3.30072379,0.00626385,6.99570616,6.96824391,0.01322026,6.99570616,6.96824391,0.01322026,inf,inf,,0.0,12.0,1000
772,24.06.2020,16:05:42,Referenz Freudenberg I,Referenz I (60 Zyklen),26.976011,499.5,0.796589,0.794481,0.752418,0.74774,6.618306,6.600789,4.15,5.702782,-23.166823,3158.297457,0.0,0.0,-0.31586,2034.10496,-6.350103,-6.353793,6.438445,6.447273,0.044171,0.04674,0.0,27.0,0.046,o. Nadel,0.0,1.50634234,1.49979562,0.00308972,1.50634234,1.49979562,0.00308972,0.0,0.0,0.0,0.0,0.75317117,0.74989781,0.00154486,135.89827654,135.3076484,0.27874646,135.89827654,135.3076484,0.27874646,0.0,0.0,0.0,6.25132072,6.22415183,0.01282234,6.25132072,6.22415183,0.01282234,0.0,0.0,0.0,3.12566036,3.11207591,0.00641117,7.35844505,7.39065929,0.01522107,7.35844505,7.39065929,0.01522107,inf,inf,,0.0,12.0,1000
773,24.06.2020,16:05:46,Referenz Freudenberg I,Referenz I (60 Zyklen),26.988157,998.0,1.544958,1.53132,1.500787,1.48458,6.424423,6.367713,4.15,5.705672,-11.337461,3168.783803,0.0,0.0,-0.198847,1809.817269,-6.350103,-6.353793,6.438445,6.447273,0.044171,0.04674,0.0,27.0,0.046,o. Nadel,0.0,1.50379459,1.49979562,0.00308972,1.50379459,1.49979562,0.00308972,0.0,0.0,0.0,0.0,0.75189729,0.74989781,0.00154486,135.66842489,135.3076484,0.27874646,135.66842489,135.3076484,0.27874646,0.0,0.0,0.0,6.24074755,6.22415183,0.01282234,6.24074755,6.22415183,0.01282234,0.0,0.0,0.0,3.12037377,3.11207591,0.00641117,7.37091184,7.39065929,0.01522107,7.37091184,7.39065929,0.01522107,inf,inf,,0.0,12.0,1000
774,24.06.2020,16:05:50,Referenz Freudenberg I,Referenz I (60 Zyklen),26.969168,1497.0,2.281138,2.281204,2.236967,2.234464,6.323797,6.323979,4.15,5.701624,-9.897909,3168.747604,0.0,0.0,-0.18461,1810.591524,-6.350103,-6.353793,6.438445,6.447273,0.044171,0.04674,0.0,27.0,0.046,o. Nadel,0.0,1.49429993,1.49979562,0.00308972,1.49429993,1.49979562,0.00308972,0.0,0.0,0.0,0.0,0.74714997,0.74989781,0.00154486,134.8118418,135.3076484,0.27874646,134.8118418,135.3076484,0.27874646,0.0,0.0,0.0,6.20134472,6.22415183,0.01282234,6.20134472,6.22415183,0.01282234,0.0,0.0,0.0,3.10067236,3.11207591,0.00641117,7.417746,7.39065929,0.01522107,7.417746,7.39065929,0.01522107,inf,inf,,0.0,12.0,1000
775,24.06.2020,16:05:53,Referenz Freudenberg I,Referenz I (60 Zyklen),26.964036,1997.0,3.029178,3.029639,2.985007,2.982899,6.294986,6.295945,4.15,5.700375,-14.842457,3168.815067,0.0,0.0,-0.233513,1809.148593,-6.350103,-6.353793,6.438445,6.447273,0.044171,0.04674,0.0,27.0,0.046,o. Nadel,0.0,1.49474562,1.49979562,0.00308972,1.49474562,1.49979562,0.00308972,0.0,0.0,0.0,0.0,0.74737281,0.74989781,0.00154486,134.85205036,135.3076484,0.27874646,134.85205036,135.3076484,0.27874646,0.0,0.0,0.0,6.20319432,6.22415183,0.01282234,6.20319432,6.22415183,0.01282234,0.0,0.0,0.0,3.10159716,3.11207591,0.00641117,7.41553426,7.39065929,0.01522107,7.41553426,7.39065929,0.01522107,inf,inf,,0.0,12.0,1000
776,24.06.2020,16:05:56,Referenz Freudenberg I,Referenz I (60 Zyklen),29.915709,499.5,0.758508,0.760814,0.714337,0.714074,6.30192,6.321079,4.15,6.324076,595.214662,3233.288159,0.0,0.0,5.742041,430.163008,-6.350103,-6.353793,6.438445,6.447273,0.044171,0.04674,0.0,30.0,0.046,o. Nadel,0.0,1.4301041,1.42185174,0.00305435,1.4301041,1.42185174,0.00305435,0.0,0.0,0.0,0.0,0.71505205,0.71092587,0.00152717,129.02026157,128.27575469,0.27555515,129.02026157,128.27575469,0.27555515,0.0,0.0,0.0,5.93493203,5.90068472,0.01267554,5.93493203,5.90068472,0.01267554,0.0,0.0,0.0,2.96746602,2.95034236,0.00633777,7.75072061,7.79581313,0.01670902,7.75072061,7.79581313,0.01670902,inf,inf,,0.0,12.0,1000
777,24.06.2020,16:06:01,Referenz Freudenberg I,Referenz I (60 Zyklen),29.925943,998.0,1.464119,1.461747,1.419948,1.415007,6.08827,6.078407,4.15,6.326867,611.863395,3244.01641,0.0,0.0,5.903509,200.701331,-6.350103,-6.353793,6.438445,6.447273,0.044171,0.04674,0.0,30.0,0.046,o. Nadel,0.0,1.42279359,1.42185174,0.00305435,1.42279359,1.42185174,0.00305435,0.0,0.0,0.0,0.0,0.71139679,0.71092587,0.00152717,128.3607258,128.27575469,0.27555515,128.3607258,128.27575469,0.27555515,0.0,0.0,0.0,5.90459339,5.90068472,0.01267554,5.90459339,5.90068472,0.01267554,0.0,0.0,0.0,2.95229669,2.95034236,0.00633777,7.79054492,7.79581313,0.01670902,7.79054492,7.79581313,0.01670902,inf,inf,,0.0,12.0,1000
778,24.06.2020,16:06:04,Referenz Freudenberg I,Referenz I (60 Zyklen),29.948228,1497.0,2.16492,2.16604,2.120749,2.1193,6.001615,6.00472,4.15,6.331434,611.300092,3243.983501,0.0,0.0,5.898047,201.405202,-6.350103,-6.353793,6.438445,6.447273,0.044171,0.04674,0.0,30.0,0.046,o. Nadel,0.0,1.416666,1.42185174,0.00305435,1.416666,1.42185174,0.00305435,0.0,0.0,0.0,0.0,0.708333,0.71092587,0.00152717,127.80791075,128.27575469,0.27555515,127.80791075,128.27575469,0.27555515,0.0,0.0,0.0,5.87916389,5.90068472,0.01267554,5.87916389,5.90068472,0.01267554,0.0,0.0,0.0,2.93958195,2.95034236,0.00633777,7.82424182,7.79581313,0.01670902,7.82424182,7.79581313,0.01670902,inf,inf,,0.0,12.0,1000
779,24.06.2020,16:06:07,Referenz Freudenberg I,Referenz I (60 Zyklen),29.946937,1997.0,2.875604,2.876724,2.831433,2.829983,5.975841,5.978169,4.15,6.331069,608.733934,3243.947302,0.0,0.0,5.873164,202.179459,-6.350103,-6.353793,6.438445,6.447273,0.044171,0.04674,0.0,30.0,0.046,o. Nadel,0.0,1.41784326,1.42185174,0.00305435,1.41784326,1.42185174,0.00305435,0.0,0.0,0.0,0.0,0.70892163,0.71092587,0.00152717,127.91412064,128.27575469,0.27555515,127.91412064,128.27575469,0.27555515,0.0,0.0,0.0,5.88404955,5.90068472,0.01267554,5.88404955,5.90068472,0.01267554,0.0,0.0,0.0,2.94202477,2.95034236,0.00633777,7.81774518,7.79581313,0.01670902,7.81774518,7.79581313,0.01670902,inf,inf,,0.0,12.0,1000
780,24.06.2020,16:06:17,Referenz Freudenberg I,Referenz I (60 Zyklen),1.030717,499.5,3.356223,3.364326,3.312052,3.317586,27.884533,27.951861,4.15,0.217905,-5441.387801,2457.182428,0.0,0.0,-59.699186,17029.934807,-6.350103,-6.353793,6.438445,6.447273,0.044171,0.04674,0.0,1.0,0.046,o. Nadel,0.0,6.63073473,6.58857085,0.01837995,6.63073473,6.58857085,0.01837995,0.0,0.0,0.0,0.0,3.31536737,3.29428542,0.00918997,598.2075902,594.4036744,1.65819071,598.2075902,594.4036744,1.65819071,0.0,0.0,0.0,27.51754915,27.34256902,0.07627677,27.51754915,27.34256902,0.07627677,0.0,0.0,0.0,13.75877457,13.67128451,0.03813839,1.6716605,1.68239765,0.00469323,1.6716605,1.68239765,0.00469323,inf,inf,,0.0,13.0,1000
781,24.06.2020,16:06:20,Referenz Freudenberg I,Referenz I (60 Zyklen),1.039363,997.0,6.628914,6.624038,6.584743,6.577298,27.59277,27.572476,4.15,0.219569,-5434.502992,2465.557515,0.0,0.0,-59.614629,16850.803893,-6.350103,-6.353793,6.438445,6.447273,0.044171,0.04674,0.0,1.0,0.046,o. Nadel,0.0,6.60455667,6.58857085,0.01837995,6.60455667,6.58857085,0.01837995,0.0,0.0,0.0,0.0,3.30227834,3.29428542,0.00918997,595.84587349,594.4036744,1.65819071,595.84587349,594.4036744,1.65819071,0.0,0.0,0.0,27.40891018,27.34256902,0.07627677,27.40891018,27.34256902,0.07627677,0.0,0.0,0.0,13.70445509,13.67128451,0.03813839,1.67828636,1.68239765,0.00469323,1.67828636,1.68239765,0.00469323,inf,inf,,0.0,13.0,1000
782,24.06.2020,16:06:23,Referenz Freudenberg I,Referenz I (60 Zyklen),1.04025,1497.0,9.882961,9.878217,9.83879,9.831477,27.397654,27.384504,4.15,0.21992,-5430.497286,2465.486763,0.0,0.0,-59.565445,16852.31718,-6.350103,-6.353793,6.438445,6.447273,0.044171,0.04674,0.0,1.0,0.046,o. Nadel,0.0,6.57233801,6.58857085,0.01837995,6.57233801,6.58857085,0.01837995,0.0,0.0,0.0,0.0,3.286169,3.29428542,0.00918997,592.93918997,594.4036744,1.65819071,592.93918997,594.4036744,1.65819071,0.0,0.0,0.0,27.27520274,27.34256902,0.07627677,27.27520274,27.34256902,0.07627677,0.0,0.0,0.0,13.63760137,13.67128451,0.03813839,1.68651359,1.68239765,0.00469323,1.68651359,1.68239765,0.00469323,inf,inf,,0.0,13.0,1000
783,24.06.2020,16:06:27,Referenz Freudenberg I,Referenz I (60 Zyklen),1.042458,1997.0,13.117838,13.11349,13.073668,13.06675,27.260405,27.251369,4.15,0.220387,-5429.871394,2465.501571,0.0,0.0,-59.557761,16852.000445,-6.350103,-6.353793,6.438445,6.447273,0.044171,0.04674,0.0,1.0,0.046,o. Nadel,0.0,6.54665398,6.58857085,0.01837995,6.54665398,6.58857085,0.01837995,0.0,0.0,0.0,0.0,3.27332699,3.29428542,0.00918997,590.62204394,594.4036744,1.65819071,590.62204394,594.4036744,1.65819071,0.0,0.0,0.0,27.16861402,27.34256902,0.07627677,27.16861402,27.34256902,0.07627677,0.0,0.0,0.0,13.58430701,13.67128451,0.03813839,1.69313017,1.68239765,0.00469323,1.69313017,1.68239765,0.00469323,inf,inf,,0.0,13.0,1000
784,24.06.2020,16:06:30,Referenz Freudenberg I,Referenz I (60 Zyklen),2.017159,499.5,2.498026,2.509095,2.453855,2.462354,20.754372,20.846331,4.15,0.42645,-5235.782389,2474.028037,0.0,0.0,-57.186401,16669.631762,-6.350103,-6.353793,6.438445,6.447273,0.044171,0.04674,0.0,2.0,0.046,o. Nadel,0.0,4.91262262,4.89419951,0.00760791,4.91262262,4.89419951,0.00760791,0.0,0.0,0.0,0.0,2.45631131,2.44709976,0.00380395,443.20399748,441.54191269,0.68636573,443.20399748,441.54191269,0.68636573,0.0,0.0,0.0,20.38738388,20.31092798,0.03157282,20.38738388,20.31092798,0.03157282,0.0,0.0,0.0,10.19369194,10.15546399,0.01578641,2.25629734,2.26480707,0.00351939,2.25629734,2.26480707,0.00351939,inf,inf,,0.0,13.0,1000
785,24.06.2020,16:06:34,Referenz Freudenberg I,Referenz I (60 Zyklen),2.025447,998.0,4.933536,4.936897,4.889366,4.890156,20.515207,20.529179,4.15,0.428199,-5229.085349,2482.396545,0.0,0.0,-57.104981,16490.641542,-6.350103,-6.353793,6.438445,6.447273,0.044171,0.04674,0.0,2.0,0.046,o. Nadel,0.0,4.89916433,4.89419951,0.00760791,4.89916433,4.89419951,0.00760791,0.0,0.0,0.0,0.0,2.44958216,2.44709976,0.00380395,441.9898253,441.54191269,0.68636573,441.9898253,441.54191269,0.68636573,0.0,0.0,0.0,20.33153196,20.31092798,0.03157282,20.33153196,20.31092798,0.03157282,0.0,0.0,0.0,10.16576598,10.15546399,0.01578641,2.26249552,2.26480707,0.00351939,2.26249552,2.26480707,0.00351939,inf,inf,,0.0,13.0,1000
786,24.06.2020,16:06:38,Referenz Freudenberg I,Referenz I (60 Zyklen),2.028215,1497.0,7.361273,7.36404,7.317103,7.3173,20.407004,20.414675,4.15,0.428791,-5231.025613,2482.35212,0.0,0.0,-57.128567,16491.591745,-6.350103,-6.353793,6.438445,6.447273,0.044171,0.04674,0.0,2.0,0.046,o. Nadel,0.0,4.88784436,4.89419951,0.00760791,4.88784436,4.89419951,0.00760791,0.0,0.0,0.0,0.0,2.44392218,2.44709976,0.00380395,440.96856684,441.54191269,0.68636573,440.96856684,441.54191269,0.68636573,0.0,0.0,0.0,20.28455407,20.31092798,0.03157282,20.28455407,20.31092798,0.03157282,0.0,0.0,0.0,10.14227704,10.15546399,0.01578641,2.26773533,2.26480707,0.00351939,2.26773533,2.26480707,0.00351939,inf,inf,,0.0,13.0,1000
787,24.06.2020,16:06:41,Referenz Freudenberg I,Referenz I (60 Zyklen),2.033472,1997.0,9.783872,9.793096,9.739702,9.746356,20.332033,20.351201,4.15,0.429902,-5229.523473,2482.370219,0.0,0.0,-57.110306,16491.204625,-6.350103,-6.353793,6.438445,6.447273,0.044171,0.04674,0.0,2.0,0.046,o. Nadel,0.0,4.87716675,4.89419951,0.00760791,4.87716675,4.89419951,0.00760791,0.0,0.0,0.0,0.0,2.43858338,2.44709976,0.00380395,440.00526115,441.54191269,0.68636573,440.00526115,441.54191269,0.68636573,0.0,0.0,0.0,20.24024201,20.31092798,0.03157282,20.24024201,20.31092798,0.03157282,0.0,0.0,0.0,10.12012101,10.15546399,0.01578641,2.2727001,2.26480707,0.00351939,2.2727001,2.26480707,0.00351939,inf,inf,,0.0,13.0,1000
788,24.06.2020,16:06:44,Referenz Freudenberg I,Referenz I (60 Zyklen),3.033817,499.5,2.100486,2.099827,2.056315,2.053087,17.451486,17.446012,4.15,0.64135,-5014.967805,2512.665355,0.0,0.0,-54.515754,15843.235769,-6.350103,-6.353793,6.438445,6.447273,0.044171,0.04674,0.0,3.0,0.046,o. Nadel,0.0,4.11674675,4.11290917,0.00409504,4.11674675,4.11290917,0.00409504,0.0,0.0,0.0,0.0,2.05837337,2.05645458,0.00204752,371.40215215,371.05593582,0.36944376,371.40215215,371.05593582,0.36944376,0.0,0.0,0.0,17.084499,17.06857305,0.01699441,17.084499,17.06857305,0.01699441,0.0,0.0,0.0,8.5422495,8.53428652,0.00849721,2.69249921,2.69501949,0.00268615,2.69249921,2.69501949,0.00268615,inf,inf,,0.0,13.0,1000
789,24.06.2020,16:06:49,Referenz Freudenberg I,Referenz I (60 Zyklen),3.031904,998.0,4.15664,4.147087,4.112469,4.100346,17.284624,17.244899,4.15,0.640945,-5012.777184,2521.155632,0.0,0.0,-54.489402,15661.641103,-6.350103,-6.353793,6.438445,6.447273,0.044171,0.04674,0.0,3.0,0.046,o. Nadel,0.0,4.12071042,4.11290917,0.00409504,4.12071042,4.11290917,0.00409504,0.0,0.0,0.0,0.0,2.06035521,2.05645458,0.00204752,371.75974449,371.05593582,0.36944376,371.75974449,371.05593582,0.36944376,0.0,0.0,0.0,17.10094825,17.06857305,0.01699441,17.10094825,17.06857305,0.01699441,0.0,0.0,0.0,8.55047412,8.53428652,0.00849721,2.68990932,2.69501949,0.00268615,2.68990932,2.69501949,0.00268615,inf,inf,,0.0,13.0,1000
