Repository: Cookiemonster1337/ContactResistanceAnalysis

File: cr_library_2.csv (part 34 of 82)
age[mV],voltage_needle[mV],R_ges / mOhm*cm²,R_bulk / mOhm*cm²,contact_area[cm2],p_Kraftsensor / ?,pressure_rounded[bar],sample_thickness[cm],parameters,[mV]_in_[V],main_resistance[mOhm],main_resistance_mean[mOhm],main_resistance_error[mOhm],flow_resistance[mOhm],flow_resistance_mean[mOhm],flow_resistance_error[mOhm],bulk_resistance[mOhm],bulk_resistance_mean[mOhm],bulk_resistance_error[mOhm],bulk_resistance_sub[mOhm],contact_resistance[mOhm],contact_resistance_mean[mOhm],contact_resistance_error[mOhm],vs_main_resistance[mOhm*cm],vs_main_resistance_mean[mOhm*cm],vs_main_resistance_error[mOhm*cm],vs_flow_resistance[mOhm*cm],vs_flow_resistance_mean[mOhm*cm],vs_flow_resistance_error[mOhm*cm],vs_bulk_resistance[mOhm*cm],vs_bulk_resistance_mean[mOhm*cm],vs_bulk_resistance_error[mOhm*cm],as_main_resistance[mOhm*cm2],as_main_resistance_mean[mOhm*cm2],as_main_resistance_error[mOhm*cm2],as_flow_resistance[mOhm*cm2],as_flow_resistance_mean[mOhm*cm2],as_flow_resistance_error[mOhm*cm2],as_bulk_resistance[mOhm*cm2],as_bulk_resistance_mean[mOhm*cm2],as_bulk_resistance_error[mOhm*cm2],as_contact_resistance[mOhm*cm2],as_contact_resistance_mean[mOhm*cm2],as_contact_resistance_error[mOhm*cm2],vs_main_conductance[S/cm],vs_main_conductance_mean[S/cm],vs_main_conductance_error[S/cm],vs_flow_conductance[S/cm],vs_flow_conductance_mean[S/cm],vs_flow_conductance_error[S/cm],vs_bulk_conductance[S/cm],vs_bulk_conductance_mean[S/cm],vs_bulk_conductance_error[S/cm],degradation_corr[mOhm],cycle,[mV] in [V]
847,24.06.2020,16:10:20,Referenz Freudenberg I,Referenz I (60 Zyklen),2.023892,1997.0,9.764437,9.768258,9.720266,9.721518,20.291644,20.299585,4.15,0.427877,-5233.904714,2481.055544,0.0,0.0,-57.16357,16519.323619,-6.350103,-6.353793,6.438445,6.447273,0.044171,0.04674,0.0,2.0,0.046,o. Nadel,0.0,4.86743415,4.88199023,0.00543919,4.86743415,4.88199023,0.00543919,0.0,0.0,0.0,0.0,2.43371708,2.44099511,0.00271959,439.12721147,440.44042248,0.49070913,439.12721147,440.44042248,0.49070913,0.0,0.0,0.0,20.19985173,20.26025943,0.02257262,20.19985173,20.26025943,0.02257262,0.0,0.0,0.0,10.09992586,10.13012972,0.01128631,2.27724444,2.2704631,0.00253203,2.27724444,2.2704631,0.00253203,inf,inf,,0.0,14.0,1000
848,24.06.2020,16:10:23,Referenz Freudenberg I,Referenz I (60 Zyklen),3.028436,499.5,2.095677,2.094029,2.051506,2.047289,17.411527,17.397843,4.15,0.640301,-5016.84548,2513.634497,0.0,0.0,-54.538344,15822.507233,-6.350103,-6.353793,6.438445,6.447273,0.044171,0.04674,0.0,3.0,0.046,o. Nadel,0.0,4.10711912,4.10847446,0.00204308,4.10711912,4.10847446,0.00204308,0.0,0.0,0.0,0.0,2.05355956,2.05423723,0.00102154,370.5335727,370.65584835,0.1843211,370.5335727,370.65584835,0.1843211,0.0,0.0,0.0,17.04454434,17.05016902,0.00847877,17.04454434,17.05016902,0.00847877,0.0,0.0,0.0,8.52227217,8.52508451,0.00423939,2.69881078,2.69792247,0.00134077,2.69881078,2.69792247,0.00134077,inf,inf,,0.0,14.0,1000
849,24.06.2020,16:10:28,Referenz Freudenberg I,Referenz I (60 Zyklen),3.031624,998.0,4.150183,4.158287,4.106012,4.111547,17.257776,17.291473,4.15,0.640912,-5017.095836,2522.165909,0.0,0.0,-54.541356,15640.032743,-6.350103,-6.353793,6.438445,6.447273,0.044171,0.04674,0.0,3.0,0.046,o. Nadel,0.0,4.11424048,4.10847446,0.00204308,4.11424048,4.10847446,0.00204308,0.0,0.0,0.0,0.0,2.05712024,2.05423723,0.00102154,371.17604339,370.65584835,0.1843211,371.17604339,370.65584835,0.1843211,0.0,0.0,0.0,17.074098,17.05016902,0.00847877,17.074098,17.05016902,0.00847877,0.0,0.0,0.0,8.537049,8.52508451,0.00423939,2.69413939,2.69792247,0.00134077,2.69413939,2.69792247,0.00134077,inf,inf,,0.0,14.0,1000
850,24.06.2020,16:10:31,Referenz Freudenberg I,Referenz I (60 Zyklen),3.036631,1497.0,6.193688,6.201462,6.149517,6.154722,17.17021,17.191762,4.15,0.641935,-5015.092983,2522.123129,0.0,0.0,-54.51726,15640.947755,-6.350103,-6.353793,6.438445,6.447273,0.044171,0.04674,0.0,3.0,0.046,o. Nadel,0.0,4.10789379,4.10847446,0.00204308,4.10789379,4.10847446,0.00204308,0.0,0.0,0.0,0.0,2.05394689,2.05423723,0.00102154,370.60346127,370.65584835,0.1843211,370.60346127,370.65584835,0.1843211,0.0,0.0,0.0,17.04775922,17.05016902,0.00847877,17.04775922,17.05016902,0.00847877,0.0,0.0,0.0,8.52387961,8.52508451,0.00423939,2.69830184,2.69792247,0.00134077,2.69830184,2.69792247,0.00134077,inf,inf,,0.0,14.0,1000
851,24.06.2020,16:10:34,Referenz Freudenberg I,Referenz I (60 Zyklen),3.036911,1997.0,8.241146,8.238116,8.196975,8.191375,17.126068,17.11977,4.15,0.642033,-5013.403075,2522.019468,0.0,0.0,-54.496931,15643.164899,-6.350103,-6.353793,6.438445,6.447273,0.044171,0.04674,0.0,3.0,0.046,o. Nadel,0.0,4.10464447,4.10847446,0.00204308,4.10464447,4.10847446,0.00204308,0.0,0.0,0.0,0.0,2.05232223,2.05423723,0.00102154,370.31031602,370.65584835,0.1843211,370.31031602,370.65584835,0.1843211,0.0,0.0,0.0,17.03427454,17.05016902,0.00847877,17.03427454,17.05016902,0.00847877,0.0,0.0,0.0,8.51713727,8.52508451,0.00423939,2.70043787,2.69792247,0.00134077,2.70043787,2.69792247,0.00134077,inf,inf,,0.0,14.0,1000
852,24.06.2020,16:10:37,Referenz Freudenberg I,Referenz I (60 Zyklen),5.017698,499.5,1.708875,1.703275,1.664705,1.656535,14.197864,14.151337,4.15,1.06084,-4606.26052,2564.852617,0.0,0.0,-49.646175,14727.026206,-6.350103,-6.353793,6.438445,6.447273,0.044171,0.04674,0.0,5.0,0.046,o. Nadel,0.0,3.33274274,3.32324796,0.00323252,3.33274274,3.32324796,0.00323252,0.0,0.0,0.0,0.0,1.66637137,1.66162398,0.00161626,300.67135614,299.81476204,0.29162992,300.67135614,299.81476204,0.29162992,0.0,0.0,0.0,13.83088238,13.79147905,0.01341498,13.83088238,13.79147905,0.01341498,0.0,0.0,0.0,6.91544119,6.89573953,0.00670749,3.32589048,3.33540226,0.00323882,3.32589048,3.33540226,0.00323882,inf,inf,,0.0,14.0,1000
853,24.06.2020,16:10:42,Referenz Freudenberg I,Referenz I (60 Zyklen),5.025038,997.0,3.354378,3.361296,3.310207,3.314556,13.962556,13.991352,4.15,1.062342,-4605.196504,2573.522255,0.0,0.0,-49.633619,14541.595272,-6.350103,-6.353793,6.438445,6.447273,0.044171,0.04674,0.0,5.0,0.046,o. Nadel,0.0,3.3201675,3.32324796,0.00323252,3.3201675,3.32324796,0.00323252,0.0,0.0,0.0,0.0,1.66008375,1.66162398,0.00161626,299.53685077,299.81476204,0.29162992,299.53685077,299.81476204,0.29162992,0.0,0.0,0.0,13.77869514,13.79147905,0.01341498,13.77869514,13.79147905,0.01341498,0.0,0.0,0.0,6.88934757,6.89573953,0.00670749,3.33848739,3.33540226,0.00323882,3.33848739,3.33540226,0.00323882,inf,inf,,0.0,14.0,1000
854,24.06.2020,16:10:45,Referenz Freudenberg I,Referenz I (60 Zyklen),5.023514,1497.0,5.016681,5.015166,4.97251,4.968426,13.907299,13.903099,4.15,1.061977,-4606.385698,2573.390622,0.0,0.0,-49.647652,14544.410698,-6.350103,-6.353793,6.438445,6.447273,0.044171,0.04674,0.0,5.0,0.046,o. Nadel,0.0,3.32164997,3.32324796,0.00323252,3.32164997,3.32324796,0.00323252,0.0,0.0,0.0,0.0,1.66082498,1.66162398,0.00161626,299.67059481,299.81476204,0.29162992,299.67059481,299.81476204,0.29162992,0.0,0.0,0.0,13.78484736,13.79147905,0.01341498,13.78484736,13.79147905,0.01341498,0.0,0.0,0.0,6.89242368,6.89573953,0.00670749,3.33699741,3.33540226,0.00323882,3.33699741,3.33540226,0.00323882,inf,inf,,0.0,14.0,1000
855,24.06.2020,16:10:48,Referenz Freudenberg I,Referenz I (60 Zyklen),5.027464,1997.0,6.671079,6.670947,6.626908,6.624207,13.863284,13.86301,4.15,1.062898,-4607.700071,2573.388977,0.0,0.0,-49.663164,14544.44589,-6.350103,-6.353793,6.438445,6.447273,0.044171,0.04674,0.0,5.0,0.046,o. Nadel,0.0,3.31843165,3.32324796,0.00323252,3.31843165,3.32324796,0.00323252,0.0,0.0,0.0,0.0,1.65921582,1.66162398,0.00161626,299.38024646,299.81476204,0.29162992,299.38024646,299.81476204,0.29162992,0.0,0.0,0.0,13.77149134,13.79147905,0.01341498,13.77149134,13.79147905,0.01341498,0.0,0.0,0.0,6.88574567,6.89573953,0.00670749,3.34023374,3.33540226,0.00323882,3.34023374,3.33540226,0.00323882,inf,inf,,0.0,14.0,1000
856,24.06.2020,16:10:52,Referenz Freudenberg I,Referenz I (60 Zyklen),6.030238,499.5,1.579678,1.563866,1.535507,1.517126,13.124454,12.993083,4.15,1.274817,-4394.020633,2602.433677,0.0,0.0,-47.153631,13923.222036,-6.350103,-6.353793,6.438445,6.447273,0.044171,0.04674,0.0,6.0,0.046,o. Nadel,0.0,3.07408809,3.0577903,0.00552448,3.07408809,3.0577903,0.00552448,0.0,0.0,0.0,0.0,1.53704404,1.52889515,0.00276224,277.33620795,275.8658639,0.49840437,277.33620795,275.8658639,0.49840437,0.0,0.0,0.0,12.75746557,12.68982974,0.0229266,12.75746557,12.68982974,0.0229266,0.0,0.0,0.0,6.37873278,6.34491487,0.0114633,3.60573186,3.62498552,0.00652802,3.60573186,3.62498552,0.00652802,inf,inf,,0.0,14.0,1000
857,24.06.2020,16:10:56,Referenz Freudenberg I,Referenz I (60 Zyklen),6.014049,997.0,3.089461,3.097631,3.04529,3.05089,12.859843,12.893848,4.15,1.271401,-4394.396168,2611.118132,0.0,0.0,-47.15802,13737.474179,-6.350103,-6.353793,6.438445,6.447273,0.044171,0.04674,0.0,6.0,0.046,o. Nadel,0.0,3.05445336,3.0577903,0.00552448,3.05445336,3.0577903,0.00552448,0.0,0.0,0.0,0.0,1.52722668,1.52889515,0.00276224,275.56481401,275.8658639,0.49840437,275.56481401,275.8658639,0.49840437,0.0,0.0,0.0,12.67598144,12.68982974,0.0229266,12.67598144,12.68982974,0.0229266,0.0,0.0,0.0,6.33799072,6.34491487,0.0114633,3.62891033,3.62498552,0.00652802,3.62891033,3.62498552,0.00652802,inf,inf,,0.0,14.0,1000
858,24.06.2020,16:10:59,Referenz Freudenberg I,Referenz I (60 Zyklen),6.023924,1497.0,4.614463,4.614332,4.570292,4.567591,12.792266,12.791901,4.15,1.273498,-4391.704833,2611.053961,0.0,0.0,-47.126567,13738.846701,-6.350103,-6.353793,6.438445,6.447273,0.044171,0.04674,0.0,6.0,0.046,o. Nadel,0.0,3.05296727,3.0577903,0.00552448,3.05296727,3.0577903,0.00552448,0.0,0.0,0.0,0.0,1.52648363,1.52889515,0.00276224,275.43074264,275.8658639,0.49840437,275.43074264,275.8658639,0.49840437,0.0,0.0,0.0,12.66981416,12.68982974,0.0229266,12.66981416,12.68982974,0.0229266,0.0,0.0,0.0,6.33490708,6.34491487,0.0114633,3.63067677,3.62498552,0.00652802,3.63067677,3.62498552,0.00652802,inf,inf,,0.0,14.0,1000
859,24.06.2020,16:11:03,Referenz Freudenberg I,Referenz I (60 Zyklen),6.02946,1997.0,6.134327,6.130506,6.090156,6.083765,12.74785,12.739909,4.15,1.274738,-4388.512786,2611.065479,0.0,0.0,-47.089267,13738.600351,-6.350103,-6.353793,6.438445,6.447273,0.044171,0.04674,0.0,6.0,0.046,o. Nadel,0.0,3.04965248,3.0577903,0.00552448,3.04965248,3.0577903,0.00552448,0.0,0.0,0.0,0.0,1.52482624,1.52889515,0.00276224,275.13169101,275.8658639,0.49840437,275.13169101,275.8658639,0.49840437,0.0,0.0,0.0,12.65605779,12.68982974,0.0229266,12.65605779,12.68982974,0.0229266,0.0,0.0,0.0,6.32802889,6.34491487,0.0114633,3.6346231,3.62498552,0.00652802,3.6346231,3.62498552,0.00652802,inf,inf,,0.0,14.0,1000
860,24.06.2020,16:11:06,Referenz Freudenberg I,Referenz I (60 Zyklen),9.016125,499.5,1.321877,1.322931,1.277706,1.276191,10.982559,10.991317,4.15,1.906106,-3777.830185,2678.576576,0.0,0.0,-40.049676,12294.636263,-6.350103,-6.353793,6.438445,6.447273,0.044171,0.04674,0.0,9.0,0.046,o. Nadel,0.0,2.55796997,2.55044252,0.00274684,2.55796997,2.55044252,0.00274684,0.0,0.0,0.0,0.0,1.27898498,1.27522126,0.00137342,230.77337773,230.09427087,0.24781307,230.77337773,230.09427087,0.24781307,0.0,0.0,0.0,10.61557538,10.58433646,0.0113994,10.61557538,10.58433646,0.0113994,0.0,0.0,0.0,5.30778769,5.29216823,0.0056997,4.33325546,4.34605986,0.00467492,4.33325546,4.34605986,0.00467492,inf,inf,,0.0,14.0,1000
861,24.06.2020,16:11:10,Referenz Freudenberg I,Referenz I (60 Zyklen),8.995536,998.0,2.590131,2.591251,2.54596,2.544511,10.770585,10.775243,4.15,1.901766,-3775.95251,2687.521024,0.0,0.0,-40.02832,12103.327538,-6.350103,-6.353793,6.438445,6.447273,0.044171,0.04674,0.0,9.0,0.046,o. Nadel,0.0,2.55106212,2.55044252,0.00274684,2.55106212,2.55044252,0.00274684,0.0,0.0,0.0,0.0,1.27553106,1.27522126,0.00137342,230.15016991,230.09427087,0.24781307,230.15016991,230.09427087,0.24781307,0.0,0.0,0.0,10.58690782,10.58433646,0.0113994,10.58690782,10.58433646,0.0113994,0.0,0.0,0.0,5.29345391,5.29216823,0.0056997,4.34498919,4.34605986,0.00467492,4.34498919,4.34605986,0.00467492,inf,inf,,0.0,14.0,1000
862,24.06.2020,16:11:14,Referenz Freudenberg I,Referenz I (60 Zyklen),9.003451,1497.0,3.856673,3.855289,3.812502,3.808549,10.691511,10.687676,4.15,1.903456,-3780.083396,2687.52267,0.0,0.0,-40.075307,12103.292345,-6.350103,-6.353793,6.438445,6.447273,0.044171,0.04674,0.0,9.0,0.046,o. Nadel,0.0,2.54676152,2.55044252,0.00274684,2.54676152,2.55044252,0.00274684,0.0,0.0,0.0,0.0,1.27338076,1.27522126,0.00137342,229.76218088,230.09427087,0.24781307,229.76218088,230.09427087,0.24781307,0.0,0.0,0.0,10.56906032,10.58433646,0.0113994,10.56906032,10.58433646,0.0113994,0.0,0.0,0.0,5.28453016,5.29216823,0.0056997,4.35232638,4.34605986,0.00467492,4.35232638,4.34605986,0.00467492,inf,inf,,0.0,14.0,1000
863,24.06.2020,16:11:17,Referenz Freudenberg I,Referenz I (60 Zyklen),9.012455,1997.0,5.128485,5.125323,5.084315,5.078583,10.657594,10.651022,4.15,1.905336,-3776.766169,2687.501279,0.0,0.0,-40.037574,12103.749853,-6.350103,-6.353793,6.438445,6.447273,0.044171,0.04674,0.0,9.0,0.046,o. Nadel,0.0,2.54597646,2.55044252,0.00274684,2.54597646,2.55044252,0.00274684,0.0,0.0,0.0,0.0,1.27298823,1.27522126,0.00137342,229.69135497,230.09427087,0.24781307,229.69135497,230.09427087,0.24781307,0.0,0.0,0.0,10.56580233,10.58433646,0.0113994,10.56580233,10.58433646,0.0113994,0.0,0.0,0.0,5.28290116,5.29216823,0.0056997,4.35366843,4.34605986,0.00467492,4.35366843,4.34605986,0.00467492,inf,inf,,0.0,14.0,1000
864,24.06.2020,16:11:20,Referenz Freudenberg I,Referenz I (60 Zyklen),10.013166,499.5,1.259683,1.256059,1.215512,1.209319,10.465833,10.435727,4.15,2.116944,-3566.466522,2712.253192,0.0,0.0,-37.656298,11574.342476,-6.350103,-6.353793,6.438445,6.447273,0.044171,0.04674,0.0,10.0,0.046,o. Nadel,0.0,2.43345746,2.42327098,0.00374956,2.43345746,2.42327098,0.00374956,0.0,0.0,0.0,0.0,1.21672873,1.21163549,0.00187478,219.54018366,218.62118605,0.33827571,219.54018366,218.62118605,0.33827571,0.0,0.0,0.0,10.09884845,10.05657456,0.01556068,10.09884845,10.05657456,0.01556068,0.0,0.0,0.0,5.04942422,5.02828728,0.00778034,4.55497478,4.57415491,0.00706629,4.55497478,4.57415491,0.00706629,inf,inf,,0.0,14.0,1000
865,24.06.2020,16:11:25,Referenz Freudenberg I,Referenz I (60 Zyklen),9.999574,997.0,2.456124,2.45619,2.411954,2.40945,10.223587,10.223861,4.15,2.114011,-3561.772333,2721.360544,0.0,0.0,-37.603386,11379.549468,-6.350103,-6.353793,6.438445,6.447273,0.044171,0.04674,0.0,10.0,0.046,o. Nadel,0.0,2.41921163,2.42327098,0.00374956,2.41921163,2.42327098,0.00374956,0.0,0.0,0.0,0.0,1.20960582,1.21163549,0.00187478,218.25496271,218.62118605,0.33827571,218.25496271,218.62118605,0.33827571,0.0,0.0,0.0,10.03972828,10.05657456,0.01556068,10.03972828,10.05657456,0.01556068,0.0,0.0,0.0,5.01986414,5.02828728,0.00778034,4.58179731,4.57415491,0.00706629,4.58179731,4.57415491,0.00706629,inf,inf,,0.0,14.0,1000
866,24.06.2020,16:11:28,Referenz Freudenberg I,Referenz I (60 Zyklen),9.995515,1497.0,3.67299,3.665282,3.628819,3.618541,10.182304,10.160934,4.15,2.113216,-3560.833496,2721.270047,0.0,0.0,-37.592805,11381.485081,-6.350103,-6.353793,6.438445,6.447273,0.044171,0.04674,0.0,10.0,0.046,o. Nadel,0.0,2.42406079,2.42327098,0.00374956,2.42406079,2.42327098,0.00374956,0.0,0.0,0.0,0.0,1.21203039,1.21163549,0.00187478,218.69244068,218.62118605,0.33827571,218.69244068,218.62118605,0.33827571,0.0,0.0,0.0,10.05985227,10.05657456,0.01556068,10.05985227,10.05657456,0.01556068,0.0,0.0,0.0,5.02992614,5.02828728,0.00778034,4.57263176,4.57415491,0.00706629,4.57263176,4.57415491,0.00706629,inf,inf,,0.0,14.0,1000
867,24.06.2020,16:11:31,Referenz Freudenberg I,Referenz I (60 Zyklen),10.001067,1997.0,4.86963,4.872067,4.825459,4.825327,10.119661,10.124727,4.15,2.114274,-3561.146442,2721.296373,0.0,0.0,-37.596332,11380.921993,-6.350103,-6.353793,6.438445,6.447273,0.044171,0.04674,0.0,10.0,0.046,o. Nadel,0.0,2.41635403,2.42327098,0.00374956,2.41635403,2.42327098,0.00374956,0.0,0.0,0.0,0.0,1.20817702,1.21163549,0.00187478,217.99715715,218.62118605,0.33827571,217.99715715,218.62118605,0.33827571,0.0,0.0,0.0,10.02786923,10.05657456,0.01556068,10.02786923,10.05657456,0.01556068,0.0,0.0,0.0,5.01393461,5.02828728,0.00778034,4.58721578,4.57415491,0.00706629,4.58721578,4.57415491,0.00706629,inf,inf,,0.0,14.0,1000
868,24.06.2020,16:11:34,Referenz Freudenberg I,Referenz I (60 Zyklen),12.00299,499.5,1.156575,1.158618,1.112405,1.111878,9.609185,9.626154,4.15,2.537562,-3151.375057,2761.478993,0.0,0.0,-33.017182,10521.474239,-6.350103,-6.353793,6.438445,6.447273,0.044171,0.04674,0.0,12.0,0.046,o. Nadel,0.0,2.22703704,2.22582066,0.00220626,2.22703704,2.22582066,0.00220626,0.0,0.0,0.0,0.0,1.11351852,1.11291033,0.00110313,200.91747182,200.80773365,0.19904307,200.91747182,200.80773365,0.19904307,0.0,0.0,0.0,9.2422037,9.23715575,0.00915598,9.2422037,9.23715575,0.00915598,0.0,0.0,0.0,4.62110185,4.61857787,0.00457799,4.97716794,4.97990258,0.00494088,4.97716794,4.97990258,0.00494088,inf,inf,,0.0,14.0,1000
869,24.06.2020,16:11:39,Referenz Freudenberg I,Referenz I (60 Zyklen),12.013036,997.0,2.26783,2.268093,2.223659,2.221353,9.439813,9.44091,4.15,2.539745,-3144.740603,2770.770645,0.0,0.0,-32.943675,10322.739345,-6.350103,-6.353793,6.438445,6.447273,0.044171,0.04674,0.0,12.0,0.046,o. Nadel,0.0,2.23035005,2.22582066,0.00220626,2.23035005,2.22582066,0.00220626,0.0,0.0,0.0,0.0,1.11517503,1.11291033,0.00110313,201.21636322,200.80773365,0.19904307,201.21636322,200.80773365,0.19904307,0.0,0.0,0.0,9.25595271,9.23715575,0.00915598,9.25595271,9.23715575,0.00915598,0.0,0.0,0.0,4.62797635,4.61857787,0.00457799,4.96977474,4.97990258,0.00494088,4.96977474,4.97990258,0.00494088,inf,inf,,0.0,14.0,1000
870,24.06.2020,16:11:42,Referenz Freudenberg I,Referenz I (60 Zyklen),12.016006,1497.0,3.376647,3.373814,3.332476,3.327073,9.360777,9.352924,4.15,2.540426,-3142.925517,2770.716346,0.0,0.0,-32.923569,10323.900714,-6.350103,-6.353793,6.438445,6.447273,0.044171,0.04674,0.0,12.0,0.046,o. Nadel,0.0,2.22610287,2.22582066,0.00220626,2.22610287,2.22582066,0.00220626,0.0,0.0,0.0,0.0,1.11305144,1.11291033,0.00110313,200.83319392,200.80773365,0.19904307,200.83319392,200.80773365,0.19904307,0.0,0.0,0.0,9.23832692,9.23715575,0.00915598,9.23832692,9.23715575,0.00915598,0.0,0.0,0.0,4.61916346,4.61857787,0.00457799,4.97925657,4.97990258,0.00494088,4.97925657,4.97990258,0.00494088,inf,inf,,0.0,14.0,1000
871,24.06.2020,16:11:45,Referenz Freudenberg I,Referenz I (60 Zyklen),12.011185,1997.0,4.477096,4.485859,4.432926,4.439119,9.303931,9.322141,4.15,2.539387,-3146.054976,2770.765708,0.0,0.0,-32.958236,10322.844924,-6.350103,-6.353793,6.438445,6.447273,0.044171,0.04674,0.0,12.0,0.046,o. Nadel,0.0,2.21979269,2.22582066,0.00220626,2.21979269,2.22582066,0.00220626,0.0,0.0,0.0,0.0,1.10989634,1.11291033,0.00110313,200.26390564,200.80773365,0.19904307,200.26390564,200.80773365,0.19904307,0.0,0.0,0.0,9.21213966,9.23715575,0.00915598,9.21213966,9.23715575,0.00915598,0.0,0.0,0.0,4.60606983,4.61857787,0.00457799,4.99341105,4.97990258,0.00494088,4.99341105,4.97990258,0.00494088,inf,inf,,0.0,14.0,1000
872,24.06.2020,16:11:49,Referenz Freudenberg I,Referenz I (60 Zyklen),15.015124,499.5,1.048527,1.039698,1.004356,0.992958,8.711483,8.638134,4.15,3.174246,-2523.41773,2841.933224,0.0,0.0,-26.145444,8800.675359,-6.350103,-6.353793,6.438445,6.447273,0.044171,0.04674,0.0,15.0,0.046,o. Nadel,0.0,2.01072272,2.0037636,0.00406146,2.01072272,2.0037636,0.00406146,0.0,0.0,0.0,0.0,1.00536136,1.0018818,0.00203073,181.40215868,180.77432483,0.36641407,181.40215868,180.77432483,0.36641407,0.0,0.0,0.0,8.3444993,8.31561894,0.01685505,8.3444993,8.31561894,0.01685505,0.0,0.0,0.0,4.17224965,4.15780947,0.00842752,5.51261356,5.53182729,0.01122934,5.51261356,5.53182729,0.01122934,inf,inf,,0.0,14.0,1000
873,24.06.2020,16:11:53,Referenz Freudenberg I,Referenz I (60 Zyklen),15.010178,997.0,2.047845,2.03961,2.003674,1.99287,8.52413,8.48985,4.15,3.173358,-2516.407741,2851.364757,0.0,0.0,-26.069688,8598.948593,-6.350103,-6.353793,6.438445,6.447273,0.044171,0.04674,0.0,15.0,0.046,o. Nadel,0.0,2.00970311,2.0037636,0.00406146,2.00970311,2.0037636,0.00406146,0.0,0.0,0.0,0.0,1.00485155,1.0018818,0.00203073,181.31017182,180.77432483,0.36641407,181.31017182,180.77432483,0.36641407,0.0,0.0,0.0,8.3402679,8.31561894,0.01685505,8.3402679,8.31561894,0.01685505,0.0,0.0,0.0,4.17013395,4.15780947,0.00842752,5.51541036,5.53182729,0.01122934,5.51541036,5.53182729,0.01122934,inf,inf,,0.0,14.0,1000
874,24.06.2020,16:11:56,Referenz Freudenberg I,Referenz I (60 Zyklen),15.008872,1497.0,3.040049,3.037611,2.995878,2.990871,8.427656,8.420898,4.15,3.172993,-2522.040768,2851.361467,0.0,0.0,-26.130562,8599.018979,-6.350103,-6.353793,6.438445,6.447273,0.044171,0.04674,0.0,15.0,0.046,o. Nadel,0.0,2.00125451,2.0037636,0.00406146,2.00125451,2.0037636,0.00406146,0.0,0.0,0.0,0.0,1.00062725,1.0018818,0.00203073,180.54796114,180.77432483,0.36641407,180.54796114,180.77432483,0.36641407,0.0,0.0,0.0,8.30520621,8.31561894,0.01685505,8.30520621,8.31561894,0.01685505,0.0,0.0,0.0,4.15260311,4.15780947,0.00842752,5.5386945,5.53182729,0.01122934,5.5386945,5.53182729,0.01122934,inf,inf,,0.0,14.0,1000
875,24.06.2020,16:12:00,Referenz Freudenberg I,Referenz I (60 Zyklen),15.011127,1997.0,4.024939,4.023885,3.980768,3.977145,8.364295,8.362104,4.15,3.173493,-2519.349433,2851.397666,0.0,0.0,-26.101476,8598.244731,-6.350103,-6.353793,6.438445,6.447273,0.044171,0.04674,0.0,15.0,0.046,o. Nadel,0.0,1.99337406,2.0037636,0.00406146,1.99337406,2.0037636,0.00406146,0.0,0.0,0.0,0.0,0.99668703,1.0018818,0.00203073,179.83700769,180.77432483,0.36641407,179.83700769,180.77432483,0.36641407,0.0,0.0,0.0,8.27250235,8.31561894,0.01685505,8.27250235,8.31561894,0.01685505,0.0,0.0,0.0,4.13625118,4.15780947,0.00842752,5.56059074,5.53182729,0.01122934,5.56059074,5.53182729,0.01122934,inf,inf,,0.0,14.0,1000
876,24.06.2020,16:12:03,Referenz Freudenberg I,Referenz I (60 Zyklen),18.005721,499.5,0.96222,0.966831,0.918049,0.920091,7.994417,8.032733,4.15,3.806675,-1896.524361,2922.659137,0.0,0.0,-19.449965,7074.065594,-6.350103,-6.353793,6.438445,6.447273,0.044171,0.04674,0.0,18.0,0.046,o. Nadel,0.0,1.83793594,1.83169251,0.0025131,1.83793594,1.83169251,0.0025131,0.0,0.0,0.0,0.0,0.91896797,0.91584625,0.00125655,165.81378552,165.25051948,0.22672577,165.81378552,165.25051948,0.22672577,0.0,0.0,0.0,7.62743413,7.6015239,0.01042939,7.62743413,7.6015239,0.01042939,0.0,0.0,0.0,3.81371707,3.80076195,0.00521469,6.03086165,6.05145236,0.0083006,6.03086165,6.05145236,0.0083006,inf,inf,,0.0,14.0,1000
877,24.06.2020,16:12:07,Referenz Freudenberg I,Referenz I (60 Zyklen),17.986982,997.0,1.871146,1.880765,1.826975,1.834025,7.788622,7.828661,4.15,3.80272,-1891.204279,2932.488885,0.0,0.0,-19.393815,6863.821602,-6.350103,-6.353793,6.438445,6.447273,0.044171,0.04674,0.0,18.0,0.046,o. Nadel,0.0,1.83247242,1.83169251,0.0025131,1.83247242,1.83169251,0.0025131,0.0,0.0,0.0,0.0,0.91623621,0.91584625,0.00125655,165.32088112,165.25051948,0.22672577,165.32088112,165.25051948,0.22672577,0.0,0.0,0.0,7.60476053,7.6015239,0.01042939,7.60476053,7.6015239,0.01042939,0.0,0.0,0.0,3.80238027,3.80076195,0.00521469,6.04884267,6.05145236,0.0083006,6.04884267,6.05145236,0.0083006,inf,inf,,0.0,14.0,1000
878,24.06.2020,16:12:11,Referenz Freudenberg I,Referenz I (60 Zyklen),17.995038,1497.0,2.784553,2.782906,2.740382,2.736166,7.719368,7.714802,4.15,3.80417,-1893.207134,2932.464204,0.0,0.0,-19.414952,6864.349499,-6.350103,-6.353793,6.438445,6.447273,0.044171,0.04674,0.0,18.0,0.046,o. Nadel,0.0,1.8305825,1.83169251,0.0025131,1.8305825,1.83169251,0.0025131,0.0,0.0,0.0,0.0,0.91529125,0.91584625,0.00125655,165.15037757,165.25051948,0.22672577,165.15037757,165.25051948,0.22672577,0.0,0.0,0.0,7.59691737,7.6015239,0.01042939,7.59691737,7.6015239,0.01042939,0.0,0.0,0.0,3.79845868,3.80076195,0.00521469,6.05508758,6.05145236,0.0083006,6.05508758,6.05145236,0.0083006,inf,inf,,0.0,14.0,1000
879,24.06.2020,16:12:14,Referenz Freudenberg I,Referenz I (60 Zyklen),17.991694,1997.0,3.690251,3.692228,3.646081,3.645488,7.668775,7.672882,4.15,3.803575,-1892.080528,2932.41155,0.0,0.0,-19.403062,6865.475681,-6.350103,-6.353793,6.438445,6.447273,0.044171,0.04674,0.0,18.0,0.046,o. Nadel,0.0,1.82577917,1.83169251,0.0025131,1.82577917,1.83169251,0.0025131,0.0,0.0,0.0,0.0,0.91288958,0.91584625,0.00125655,164.7170337,165.25051948,0.22672577,164.7170337,165.25051948,0.22672577,0.0,0.0,0.0,7.57698355,7.6015239,0.01042939,7.57698355,7.6015239,0.01042939,0.0,0.0,0.0,3.78849178,3.80076195,0.00521469,6.07101754,6.05145236,0.0083006,6.07101754,6.05145236,0.0083006,inf,inf,,0.0,14.0,1000
880,24.06.2020,16:12:17,Referenz Freudenberg I,Referenz I (60 Zyklen),20.001952,499.5,0.918341,0.911885,0.87417,0.865144,7.629862,7.576219,4.15,4.229092,-1481.495381,2974.64626,0.0,0.0,-15.102204,5962.136717,-6.350103,-6.353793,6.438445,6.447273,0.044171,0.04674,0.0,20.0,0.046,o. Nadel,0.0,1.75009009,1.74131961,0.00331408,1.75009009,1.74131961,0.00331408,0.0,0.0,0.0,0.0,0.87504505,0.8706598,0.00165704,157.88856248,157.09731249,0.29898803,157.88856248,157.09731249,0.29898803,0.0,0.0,0.0,7.26287387,7.22647637,0.01375345,7.26287387,7.22647637,0.01375345,0.0,0.0,0.0,3.63143694,3.61323819,0.00687672,6.333581,6.36555035,0.01210007,6.333581,6.36555035,0.01210007,inf,inf,,0.0,14.0,1000
881,24.06.2020,16:12:22,Referenz Freudenberg I,Referenz I (60 Zyklen),19.955251,997.0,1.780095,1.776142,1.735925,1.729402,7.409625,7.39317,4.15,4.218676,-1480.994667,2984.60272,0.0,0.0,-15.096998,5749.182519,-6.350103,-6.353793,6.438445,6.447273,0.044171,0.04674,0.0,20.0,0.046,o. Nadel,0.0,1.74114845,1.74131961,0.00331408,1.74114845,1.74131961,0.00331408,0.0,0.0,0.0,0.0,0.87057422,0.8706598,0.00165704,157.08187061,157.09731249,0.29898803,157.08187061,157.09731249,0.29898803,0.0,0.0,0.0,7.22576605,7.22647637,0.01375345,7.22576605,7.22647637,0.01375345,0.0,0.0,0.0,3.61288302,3.61323819,0.00687672,6.36610702,6.36555035,0.01210007,6.36610702,6.36555035,0.01210007,inf,inf,,0.0,14.0,1000
882,24.06.2020,16:12:25,Referenz Freudenberg I,Referenz I (60 Zyklen),19.958611,1497.0,2.648965,2.636645,2.604794,2.589905,7.34349,7.309336,4.15,4.219465,-1482.246451,2984.471087,0.0,0.0,-15.110013,5751.997977,-6.350103,-6.353793,6.438445,6.447273,0.044171,0.04674,0.0,20.0,0.046,o. Nadel,0.0,1.74000935,1.74131961,0.00331408,1.74000935,1.74131961,0.00331408,0.0,0.0,0.0,0.0,0.87000468,0.8706598,0.00165704,156.97910459,157.09731249,0.29898803,156.97910459,157.09731249,0.29898803,0.0,0.0,0.0,7.22103881,7.22647637,0.01375345,7.22103881,7.22647637,0.01375345,0.0,0.0,0.0,3.61051941,3.61323819,0.00687672,6.37027458,6.36555035,0.01210007,6.37027458,6.36555035,0.01210007,inf,inf,,0.0,14.0,1000
883,24.06.2020,16:12:28,Referenz Freudenberg I,Referenz I (60 Zyklen),19.983959,1997.0,3.50703,3.509072,3.462859,3.462332,7.288019,7.292263,4.15,4.224877,-1479.492526,2984.522095,0.0,0.0,-15.081381,5750.906987,-6.350103,-6.353793,6.438445,6.447273,0.044171,0.04674,0.0,20.0,0.046,o. Nadel,0.0,1.73403055,1.74131961,0.00331408,1.73403055,1.74131961,0.00331408,0.0,0.0,0.0,0.0,0.86701527,0.8706598,0.00165704,156.43971229,157.09731249,0.29898803,156.43971229,157.09731249,0.29898803,0.0,0.0,0.0,7.19622677,7.22647637,0.01375345,7.19622677,7.22647637,0.01375345,0.0,0.0,0.0,3.59811338,3.61323819,0.00687672,6.39223881,6.36555035,0.01210007,6.39223881,6.36555035,0.01210007,inf,inf,,0.0,14.0,1000
884,24.06.2020,16:12:31,Referenz Freudenberg I,Referenz I (60 Zyklen),20.953759,499.5,0.892581,0.900026,0.84841,0.853285,7.415837,7.477691,4.15,4.429917,-1282.712075,3005.361399,0.0,0.0,-13.042682,5305.1846,-6.350103,-6.353793,6.438445,6.447273,0.044171,0.04674,0.0,21.0,0.046,o. Nadel,0.0,1.69851852,1.69634945,0.00215014,1.69851852,1.69634945,0.00215014,0.0,0.0,0.0,0.0,0.84925926,0.84817473,0.00107507,153.23590982,153.04022235,0.19398044,153.23590982,153.04022235,0.19398044,0.0,0.0,0.0,7.04885185,7.03985023,0.0089231,7.04885185,7.03985023,0.0089231,0.0,0.0,0.0,3.52442593,3.51992511,0.00446155,6.52588549,6.53426141,0.00828194,6.52588549,6.53426141,0.00828194,inf,inf,,0.0,14.0,1000
885,24.06.2020,16:12:36,Referenz Freudenberg I,Referenz I (60 Zyklen),20.982778,997.0,1.740236,1.737864,1.696065,1.691124,7.24371,7.233838,4.15,4.43589,-1266.939595,3015.363941,0.0,0.0,-12.87989,5091.244793,-6.350103,-6.353793,6.438445,6.447273,0.044171,0.04674,0.0,21.0,0.046,o. Nadel,0.0,1.70116851,1.69634945,0.00215014,1.70116851,1.69634945,0.00215014,0.0,0.0,0.0,0.0,0.85058425,0.84817473,0.00107507,153.47498474,153.04022235,0.19398044,153.47498474,153.04022235,0.19398044,0.0,0.0,0.0,7.0598493,7.03985023,0.0089231,7.0598493,7.03985023,0.0089231,0.0,0.0,0.0,3.52992465,3.51992511,0.00446155,6.51571982,6.53426141,0.00828194,6.51571982,6.53426141,0.00828194,inf,inf,,0.0,14.0,1000
886,24.06.2020,16:12:39,Referenz Freudenberg I,Referenz I (60 Zyklen),20.978113,1497.0,2.580249,2.578338,2.536078,2.531598,7.152994,7.147697,4.15,4.435042,-1269.881288,3015.431403,0.0,0.0,-12.910245,5089.801869,-6.350103,-6.353793,6.438445,6.447273,0.044171,0.04674,0.0,21.0,0.046,o. Nadel,0.0,1.69410688,1.69634945,0.00215014,1.69410688,1.69634945,0.00215014,0.0,0.0,0.0,0.0,0.84705344,0.84817473,0.00107507,152.83790334,153.04022235,0.19398044,152.83790334,153.04022235,0.19398044,0.0,0.0,0.0,7.03054355,7.03985023,0.0089231,7.03054355,7.03985023,0.0089231,0.0,0.0,0.0,3.51527178,3.51992511,0.00446155,6.5428796,6.53426141,0.00828194,6.5428796,6.53426141,0.00828194,inf,inf,,0.0,14.0,1000
887,24.06.2020,16:12:42,Referenz Freudenberg I,Referenz I (60 Zyklen),20.972607,1997.0,3.422304,3.423951,3.378133,3.377211,7.111948,7.115371,4.15,4.433845,-1269.881288,3015.347487,0.0,0.0,-12.910245,5091.596726,-6.350103,-6.353793,6.438445,6.447273,0.044171,0.04674,0.0,21.0,0.046,o. Nadel,0.0,1.69160391,1.69634945,0.00215014,1.69160391,1.69634945,0.00215014,0.0,0.0,0.0,0.0,0.84580195,0.84817473,0.00107507,152.61209151,153.04022235,0.19398044,152.61209151,153.04022235,0.19398044,0.0,0.0,0.0,7.02015621,7.03985023,0.0089231,7.02015621,7.03985023,0.0089231,0.0,0.0,0.0,3.5100781,3.51992511,0.00446155,6.55256074,6.53426141,0.00828194,6.55256074,6.53426141,0.00828194,inf,inf,,0.0,14.0,1000
888,24.06.2020,16:12:46,Referenz Freudenberg I,Referenz I (60 Zyklen),24.005501,499.5,0.838161,0.829926,0.79399,0.783186,6.963702,6.895279,4.15,5.074855,-640.484228,3081.592395,0.0,0.0,-6.485727,3674.714559,-6.350103,-6.353793,6.438445,6.447273,0.044171,0.04674,0.0,24.0,0.046,o. Nadel,0.0,1.58956957,1.5890232,0.00297756,1.58956957,1.5890232,0.00297756,0.0,0.0,0.0,0.0,0.79478478,0.7945116,0.00148878,143.40681986,143.35752801,0.2686281,143.40681986,143.35752801,0.2686281,0.0,0.0,0.0,6.59671371,6.59444629,0.01235689,6.59671371,6.59444629,0.01235689,0.0,0.0,0.0,3.29835686,3.29722314,0.00617845,6.97316907,6.97564014,0.01306205,6.97316907,6.97564014,0.01306205,inf,inf,,0.0,14.0,1000
889,24.06.2020,16:12:50,Referenz Freudenberg I,Referenz I (60 Zyklen),23.98264,997.0,1.636008,1.628234,1.591838,1.581494,6.809865,6.777505,4.15,5.070427,-637.667713,3091.933919,0.0,0.0,-6.457287,3453.524422,-6.350103,-6.353793,6.438445,6.447273,0.044171,0.04674,0.0,24.0,0.046,o. Nadel,0.0,1.59662788,1.5890232,0.00297756,1.59662788,1.5890232,0.00297756,0.0,0.0,0.0,0.0,0.79831394,0.7945116,0.00148878,144.04360255,143.35752801,0.2686281,144.04360255,143.35752801,0.2686281,0.0,0.0,0.0,6.62600572,6.59444629,0.01235689,6.62600572,6.59444629,0.01235689,0.0,0.0,0.0,3.31300286,3.29722314,0.00617845,6.94234233,6.97564014,0.01306205,6.94234233,6.97564014,0.01306205,inf,inf,,0.0,14.0,1000
890,24.06.2020,16:12:53,Referenz Freudenberg I,Referenz I (60 Zyklen),23.996714,1497.0,2.420943,2.417517,2.376772,2.370776,6.711364,6.701867,4.15,5.073152,-638.856908,3091.889493,0.0,0.0,-6.469295,3454.474642,-6.350103,-6.353793,6.438445,6.447273,0.044171,0.04674,0.0,24.0,0.046,o. Nadel,0.0,1.58769005,1.5890232,0.00297756,1.58769005,1.5890232,0.00297756,0.0,0.0,0.0,0.0,0.79384502,0.7945116,0.00148878,143.23725422,143.35752801,0.2686281,143.23725422,143.35752801,0.2686281,0.0,0.0,0.0,6.58891369,6.59444629,0.01235689,6.58891369,6.59444629,0.01235689,0.0,0.0,0.0,3.29445685,3.29722314,0.00617845,6.98142397,6.97564014,0.01306205,6.98142397,6.97564014,0.01306205,inf,inf,,0.0,14.0,1000
891,24.06.2020,16:12:57,Referenz Freudenberg I,Referenz I (60 Zyklen),23.989841,1997.0,3.203835,3.214112,3.159664,3.167372,6.657944,6.679302,4.15,5.071745,-642.925207,3091.866457,0.0,0.0,-6.510376,3454.967349,-6.350103,-6.353793,6.438445,6.447273,0.044171,0.04674,0.0,24.0,0.046,o. Nadel,0.0,1.58220531,1.5890232,0.00297756,1.58220531,1.5890232,0.00297756,0.0,0.0,0.0,0.0,0.79110265,0.7945116,0.00148878,142.74243539,143.35752801,0.2686281,142.74243539,143.35752801,0.2686281,0.0,0.0,0.0,6.56615203,6.59444629,0.01235689,6.56615203,6.59444629,0.01235689,0.0,0.0,0.0,3.28307601,3.29722314,0.00617845,7.00562518,6.97564014,0.01306205,7.00562518,6.97564014,0.01306205,inf,inf,,0.0,14.0,1000
892,24.06.2020,16:13:00,Referenz Freudenberg I,Referenz I (60 Zyklen),26.998063,499.5,0.794942,0.788551,0.750771,0.741811,6.604621,6.551525,4.15,5.707635,-18.535221,3158.618316,0.0,0.0,-0.27004,2027.242244,-6.350103,-6.353793,6.438445,6.447273,0.044171,0.04674,0.0,27.0,0.046,o. Nadel,0.0,1.50304505,1.49834345,0.00225308,1.50304505,1.49834345,0.00225308,0.0,0.0,0.0,0.0,0.75152252,0.74917173,0.00112654,135.60080298,135.17663761,0.20326742,135.60080298,135.17663761,0.20326742,0.0,0.0,0.0,6.23763694,6.21812533,0.0093503,6.23763694,6.21812533,0.0093503,0.0,0.0,0.0,3.11881847,3.10906267,0.00467515,7.3745876,7.39777821,0.01112567,7.3745876,7.39777821,0.01112567,inf,inf,,0.0,14.0,1000
893,24.06.2020,16:13:04,Referenz Freudenberg I,Referenz I (60 Zyklen),26.979417,997.0,1.540807,1.541993,1.496636,1.495253,6.41359,6.418526,4.15,5.703712,-5.76702,3169.147444,0.0,0.0,-0.143761,1802.039521,-6.350103,-6.353793,6.438445,6.447273,0.044171,0.04674,0.0,27.0,0.046,o. Nadel,0.0,1.50113942,1.49834345,0.00225308,1.50113942,1.49834345,0.00225308,0.0,0.0,0.0,0.0,0.75056971,0.74917173,0.00112654,135.4288823,135.17663761,0.20326742,135.4288823,135.17663761,0.20326742,0.0,0.0,0.0,6.22972859,6.21812533,0.0093503,6.22972859,6.21812533,0.0093503,0.0,0.0,0.0,3.11486429,3.10906267,0.00467515,7.3839493,7.39777821,0.01112567,7.3839493,7.39777821,0.01112567,inf,inf,,0.0,14.0,1000
894,24.06.2020,16:13:08,Referenz Freudenberg I,Referenz I (60 Zyklen),26.982527,1497.0,2.283378,2.283839,2.239207,2.237099,6.330006,6.331285,4.15,5.704426,-9.897909,3169.117826,0.0,0.0,-0.18461,1802.673002,-6.350103,-6.353793,6.438445,6.447273,0.044171,0.04674,0.0,27.0,0.046,o. Nadel,0.0,1.49579626,1.49834345,0.00225308,1.49579626,1.49834345,0.00225308,0.0,0.0,0.0,0.0,0.74789813,0.74917173,0.00112654,134.94683643,135.17663761,0.20326742,134.94683643,135.17663761,0.20326742,0.0,0.0,0.0,6.20755448,6.21812533,0.0093503,6.20755448,6.21812533,0.0093503,0.0,0.0,0.0,3.10377724,3.10906267,0.00467515,7.41032563,7.39777821,0.01112567,7.41032563,7.39777821,0.01112567,inf,inf,,0.0,14.0,1000
895,24.06.2020,16:13:11,Referenz Freudenberg I,Referenz I (60 Zyklen),26.979713,1997.0,3.026477,3.0301,2.982306,2.98336,6.289373,6.296903,4.15,5.703903,-15.781295,3169.070109,0.0,0.0,-0.242799,1803.693612,-6.350103,-6.353793,6.438445,6.447273,0.044171,0.04674,0.0,27.0,0.046,o. Nadel,0.0,1.49339309,1.49834345,0.00225308,1.49339309,1.49834345,0.00225308,0.0,0.0,0.0,0.0,0.74669654,0.74917173,0.00112654,134.73002874,135.17663761,0.20326742,134.73002874,135.17663761,0.20326742,0.0,0.0,0.0,6.19758132,6.21812533,0.0093503,6.19758132,6.21812533,0.0093503,0.0,0.0,0.0,3.09879066,3.10906267,0.00467515,7.42225033,7.39777821,0.01112567,7.42225033,7.39777821,0.01112567,inf,inf,,0.0,14.0,1000
896,24.06.2020,16:13:14,Referenz Freudenberg I,Referenz I (60 Zyklen),29.946751,499.5,0.752315,0.757322,0.708144,0.710582,6.250467,6.292068,4.15,6.331109,597.84341,3233.6699,0.0,0.0,5.767541,421.998115,-6.350103,-6.353793,6.438445,6.447273,0.044171,0.04674,0.0,30.0,0.046,o. Nadel,0.0,1.41770571,1.4182789,0.00226042,1.41770571,1.4182789,0.00226042,0.0,0.0,0.0,0.0,0.70885285,0.70913945,0.00113021,127.90171041,127.95342258,0.20392926,127.90171041,127.95342258,0.20392926,0.0,0.0,0.0,5.88347868,5.88585744,0.00938075,5.88347868,5.88585744,0.00938075,0.0,0.0,0.0,2.94173934,2.94292872,0.00469037,7.81850373,7.8154033,0.01242436,7.81850373,7.8154033,0.01242436,inf,inf,,0.0,14.0,1000
897,24.06.2020,16:13:19,Referenz Freudenberg I,Referenz I (60 Zyklen),29.97717,997.0,1.464712,1.45786,1.420541,1.41112,6.096844,6.068324,4.15,6.337372,618.435264,3244.398151,0.0,0.0,5.967223,192.536436,-6.350103,-6.353793,6.438445,6.447273,0.044171,0.04674,0.0,30.0,0.046,o. Nadel,0.0,1.42481545,1.4182789,0.00226042,1.42481545,1.4182789,0.00226042,0.0,0.0,0.0,0.0,0.71240772,0.70913945,0.00113021,128.54313266,127.95342258,0.20392926,128.54313266,127.95342258,0.20392926,0.0,0.0,0.0,5.9129841,5.88585744,0.00938075,5.9129841,5.88585744,0.00938075,0.0,0.0,0.0,2.95649205,2.94292872,0.00469037,7.77948988,7.8154033,0.01242436,7.77948988,7.8154033,0.01242436,inf,inf,,0.0,14.0,1000
898,24.06.2020,16:13:22,Referenz Freudenberg I,Referenz I (60 Zyklen),29.96829,1497.0,2.163602,2.168675,2.119432,2.121935,5.997962,6.012026,4.15,6.335472,611.300092,3244.417897,0.0,0.0,5.898047,192.114114,-6.350103,-6.353793,6.438445,6.447273,0.044171,0.04674,0.0,30.0,0.046,o. Nadel,0.0,1.41578624,1.4182789,0.00226042,1.41578624,1.4182789,0.00226042,0.0,0.0,0.0,0.0,0.70789312,0.70913945,0.00113021,127.72854114,127.95342258,0.20392926,127.72854114,127.95342258,0.20392926,0.0,0.0,0.0,5.87551289,5.88585744,0.00938075,5.87551289,5.88585744,0.00938075,0.0,0.0,0.0,2.93775645,2.94292872,0.00469037,7.82910375,7.8154033,0.01242436,7.82910375,7.8154033,0.01242436,inf,inf,,0.0,14.0,1000
899,24.06.2020,16:13:25,Referenz Freudenberg I,Referenz I (60 Zyklen),29.964729,1997.0,2.869542,2.872837,2.825372,2.826096,5.963245,5.970091,4.15,6.334899,610.861968,3244.421188,0.0,0.0,5.893799,192.043727,-6.350103,-6.353793,6.438445,6.447273,0.044171,0.04674,0.0,30.0,0.046,o. Nadel,0.0,1.41480821,1.4182789,0.00226042,1.41480821,1.4182789,0.00226042,0.0,0.0,0.0,0.0,0.70740411,0.70913945,0.00113021,127.64030611,127.95342258,0.20392926,127.64030611,127.95342258,0.20392926,0.0,0.0,0.0,5.87145408,5.88585744,0.00938075,5.87145408,5.88585744,0.00938075,0.0,0.0,0.0,2.93572704,2.94292872,0.00469037,7.83451584,7.8154033,0.01242436,7.83451584,7.8154033,0.01242436,inf,inf,,0.0,14.0,1000
900,24.06.2020,16:13:35,Referenz Freudenberg I,Referenz I (60 Zyklen),1.041556,499.5,3.384684,3.39852,3.340514,3.35178,28.121001,28.235951,4.15,0.220197,-5434.002279,2459.258923,0.0,0.0,-59.60848,16985.521605,-6.350103,-6.353793,6.438445,6.447273,0.044171,0.04674,0.0,1.0,0.046,o. Nadel,0.0,6.68771572,6.64662581,0.01695974,6.68771572,6.64662581,0.01695974,0.0,0.0,0.0,0.0,3.34385786,3.32331291,0.00847987,603.34826566,599.64124183,1.53006323,603.34826566,599.64124183,1.53006323,0.0,0.0,0.0,27.75402022,27.58349712,0.07038291,27.75402022,27.58349712,0.07038291,0.0,0.0,0.0,13.87701011,13.79174856,0.03519145,1.65741754,1.66769636,0.00425202,1.65741754,1.66769636,0.00425202,inf,inf,,0.0,15.0,1000
901,24.06.2020,16:13:39,Referenz Freudenberg I,Referenz I (60 Zyklen),1.040343,997.0,6.683136,6.683926,6.638965,6.637186,27.818468,27.821759,4.15,0.219966,-5429.683627,2467.548449,0.0,0.0,-59.555456,16808.220703,-6.350103,-6.353793,6.438445,6.447273,0.044171,0.04674,0.0,1.0,0.046,o. Nadel,0.0,6.65894183,6.64662581,0.01695974,6.65894183,6.64662581,0.01695974,0.0,0.0,0.0,0.0,3.32947091,3.32331291,0.00847987,600.75236034,599.64124183,1.53006323,600.75236034,599.64124183,1.53006323,0.0,0.0,0.0,27.63460858,27.58349712,0.07038291,27.63460858,27.58349712,0.07038291,0.0,0.0,0.0,13.81730429,13.79174856,0.03519145,1.66457939,1.66769636,0.00425202,1.66457939,1.66769636,0.00425202,inf,inf,,0.0,15.0,1000
902,24.06.2020,16:13:43,Referenz Freudenberg I,Referenz I (60 Zyklen),1.04109,1497.0,9.968609,9.969005,9.924439,9.922265,27.63509,27.636186,4.15,0.220098,-5430.059162,2467.540222,0.0,0.0,-59.560066,16808.396667,-6.350103,-6.353793,6.438445,6.447273,0.044171,0.04674,0.0,1.0,0.046,o. Nadel,0.0,6.62955177,6.64662581,0.01695974,6.62955177,6.64662581,0.01695974,0.0,0.0,0.0,0.0,3.31477589,3.32331291,0.00847987,598.10086623,599.64124183,1.53006323,598.10086623,599.64124183,1.53006323,0.0,0.0,0.0,27.51263985,27.58349712,0.07038291,27.51263985,27.58349712,0.07038291,0.0,0.0,0.0,13.75631992,13.79174856,0.03519145,1.67195879,1.66769636,0.00425202,1.67195879,1.66769636,0.00425202,inf,inf,,0.0,15.0,1000
903,24.06.2020,16:13:46,Referenz Freudenberg I,Referenz I (60 Zyklen),1.042614,1997.0,13.244928,13.245982,13.200757,13.199241,27.524511,27.526702,4.15,0.220397,-5427.743362,2467.517187,0.0,0.0,-59.531637,16808.889365,-6.350103,-6.353793,6.438445,6.447273,0.044171,0.04674,0.0,1.0,0.046,o. Nadel,0.0,6.61029394,6.64662581,0.01695974,6.61029394,6.64662581,0.01695974,0.0,0.0,0.0,0.0,3.30514697,3.32331291,0.00847987,596.3634751,599.64124183,1.53006323,596.3634751,599.64124183,1.53006323,0.0,0.0,0.0,27.43271985,27.58349712,0.07038291,27.43271985,27.58349712,0.07038291,0.0,0.0,0.0,13.71635993,13.79174856,0.03519145,1.67682972,1.66769636,0.00425202,1.67682972,1.66769636,0.00425202,inf,inf,,0.0,15.0,1000
