Repository: Cookiemonster1337/ContactResistanceAnalysis

File: cr_library_2.csv (part 36 of 82)
age[mV],voltage_needle[mV],R_ges / mOhm*cm²,R_bulk / mOhm*cm²,contact_area[cm2],p_Kraftsensor / ?,pressure_rounded[bar],sample_thickness[cm],parameters,[mV]_in_[V],main_resistance[mOhm],main_resistance_mean[mOhm],main_resistance_error[mOhm],flow_resistance[mOhm],flow_resistance_mean[mOhm],flow_resistance_error[mOhm],bulk_resistance[mOhm],bulk_resistance_mean[mOhm],bulk_resistance_error[mOhm],bulk_resistance_sub[mOhm],contact_resistance[mOhm],contact_resistance_mean[mOhm],contact_resistance_error[mOhm],vs_main_resistance[mOhm*cm],vs_main_resistance_mean[mOhm*cm],vs_main_resistance_error[mOhm*cm],vs_flow_resistance[mOhm*cm],vs_flow_resistance_mean[mOhm*cm],vs_flow_resistance_error[mOhm*cm],vs_bulk_resistance[mOhm*cm],vs_bulk_resistance_mean[mOhm*cm],vs_bulk_resistance_error[mOhm*cm],as_main_resistance[mOhm*cm2],as_main_resistance_mean[mOhm*cm2],as_main_resistance_error[mOhm*cm2],as_flow_resistance[mOhm*cm2],as_flow_resistance_mean[mOhm*cm2],as_flow_resistance_error[mOhm*cm2],as_bulk_resistance[mOhm*cm2],as_bulk_resistance_mean[mOhm*cm2],as_bulk_resistance_error[mOhm*cm2],as_contact_resistance[mOhm*cm2],as_contact_resistance_mean[mOhm*cm2],as_contact_resistance_error[mOhm*cm2],vs_main_conductance[S/cm],vs_main_conductance_mean[S/cm],vs_main_conductance_error[S/cm],vs_flow_conductance[S/cm],vs_flow_conductance_mean[S/cm],vs_flow_conductance_error[S/cm],vs_bulk_conductance[S/cm],vs_bulk_conductance_mean[S/cm],vs_bulk_conductance_error[S/cm],degradation_corr[mOhm],cycle,[mV] in [V]
961,24.06.2020,16:17:18,Referenz Freudenberg I,Referenz I (60 Zyklen),1.042194,998.0,6.592348,6.598937,6.548177,6.552196,27.413071,27.440468,4.15,0.220331,-5433.376387,2463.107514,0.0,0.0,-59.600795,16903.205848,-6.350103,-6.353793,6.438445,6.447273,0.044171,0.04674,0.0,1.0,0.046,o. Nadel,0.0,6.5612996,6.55388931,0.01821875,6.5612996,6.55388931,0.01821875,0.0,0.0,0.0,0.0,3.2806498,3.27694465,0.00910937,591.94333341,591.27479622,1.64364796,591.94333341,591.27479622,1.64364796,0.0,0.0,0.0,27.22939334,27.19864063,0.07560781,27.22939334,27.19864063,0.07560781,0.0,0.0,0.0,13.61469667,13.59932031,0.0378039,1.68935089,1.69130013,0.00469238,1.68935089,1.69130013,0.00469238,inf,inf,,0.0,16.0,1000
962,24.06.2020,16:17:21,Referenz Freudenberg I,Referenz I (60 Zyklen),1.040545,1497.0,9.828278,9.835064,9.784107,9.788324,27.246061,27.264873,4.15,0.219999,-5430.372107,2463.105868,0.0,0.0,-59.563908,16903.241041,-6.350103,-6.353793,6.438445,6.447273,0.044171,0.04674,0.0,1.0,0.046,o. Nadel,0.0,6.53580962,6.55388931,0.01821875,6.53580962,6.55388931,0.01821875,0.0,0.0,0.0,0.0,3.26790481,3.27694465,0.00910937,589.64369391,591.27479622,1.64364796,589.64369391,591.27479622,1.64364796,0.0,0.0,0.0,27.12360992,27.19864063,0.07560781,27.12360992,27.19864063,0.07560781,0.0,0.0,0.0,13.56180496,13.59932031,0.0378039,1.69593945,1.69130013,0.00469238,1.69593945,1.69130013,0.00469238,inf,inf,,0.0,16.0,1000
963,24.06.2020,16:17:25,Referenz Freudenberg I,Referenz I (60 Zyklen),1.041898,1997.0,13.058873,13.065659,13.014702,13.018918,27.137867,27.15197,4.15,0.220236,-5429.933983,2463.036762,0.0,0.0,-59.558529,16904.719135,-6.350103,-6.353793,6.438445,6.447273,0.044171,0.04674,0.0,1.0,0.046,o. Nadel,0.0,6.51712669,6.55388931,0.01821875,6.51712669,6.55388931,0.01821875,0.0,0.0,0.0,0.0,3.25856335,3.27694465,0.00910937,587.95816877,591.27479622,1.64364796,587.95816877,591.27479622,1.64364796,0.0,0.0,0.0,27.04607576,27.19864063,0.07560781,27.04607576,27.19864063,0.07560781,0.0,0.0,0.0,13.52303788,13.59932031,0.0378039,1.70080127,1.69130013,0.00469238,1.70080127,1.69130013,0.00469238,inf,inf,,0.0,16.0,1000
964,24.06.2020,16:17:28,Referenz Freudenberg I,Referenz I (60 Zyklen),2.003505,499.5,2.50501,2.503692,2.460839,2.456952,20.812394,20.801446,4.15,0.423636,-5240.852112,2471.895597,0.0,0.0,-57.248054,16715.241533,-6.350103,-6.353793,6.438445,6.447273,0.044171,0.04674,0.0,2.0,0.046,o. Nadel,0.0,4.9266046,4.90860959,0.00801542,4.9266046,4.90860959,0.00801542,0.0,0.0,0.0,0.0,2.4633023,2.45430479,0.00400771,444.46541542,442.84195184,0.72313009,444.46541542,442.84195184,0.72313009,0.0,0.0,0.0,20.44540911,20.37072978,0.03326398,20.44540911,20.37072978,0.03326398,0.0,0.0,0.0,10.22270455,10.18536489,0.01663199,2.24989384,2.25816004,0.00368853,2.24989384,2.25816004,0.00368853,inf,inf,,0.0,16.0,1000
965,24.06.2020,16:17:32,Referenz Freudenberg I,Referenz I (60 Zyklen),2.002945,997.0,4.944868,4.947043,4.900698,4.900302,20.582953,20.592003,4.15,0.423389,-5234.405428,2480.224616,0.0,0.0,-57.169658,16537.095948,-6.350103,-6.353793,6.438445,6.447273,0.044171,0.04674,0.0,2.0,0.046,o. Nadel,0.0,4.91544433,4.90860959,0.00801542,4.91544433,4.90860959,0.00801542,0.0,0.0,0.0,0.0,2.45772217,2.45430479,0.00400771,443.45856482,442.84195184,0.72313009,443.45856482,442.84195184,0.72313009,0.0,0.0,0.0,20.39909398,20.37072978,0.03326398,20.39909398,20.37072978,0.03326398,0.0,0.0,0.0,10.19954699,10.18536489,0.01663199,2.25500211,2.25816004,0.00368853,2.25500211,2.25816004,0.00368853,inf,inf,,0.0,16.0,1000
966,24.06.2020,16:17:36,Referenz Freudenberg I,Referenz I (60 Zyklen),2.009725,1497.0,7.383937,7.372737,7.339766,7.325997,20.469833,20.438784,4.15,0.424875,-5231.901861,2480.190063,0.0,0.0,-57.139219,16537.834995,-6.350103,-6.353793,6.438445,6.447273,0.044171,0.04674,0.0,2.0,0.046,o. Nadel,0.0,4.9029833,4.90860959,0.00801542,4.9029833,4.90860959,0.00801542,0.0,0.0,0.0,0.0,2.45149165,2.45430479,0.00400771,442.33436293,442.84195184,0.72313009,442.33436293,442.84195184,0.72313009,0.0,0.0,0.0,20.34738069,20.37072978,0.03326398,20.34738069,20.37072978,0.03326398,0.0,0.0,0.0,10.17369035,10.18536489,0.01663199,2.26073325,2.25816004,0.00368853,2.26073325,2.25816004,0.00368853,inf,inf,,0.0,16.0,1000
967,24.06.2020,16:17:39,Referenz Freudenberg I,Referenz I (60 Zyklen),2.013613,1997.0,9.808315,9.810489,9.764144,9.763749,20.382828,20.387346,4.15,0.425726,-5227.958744,2480.162091,0.0,0.0,-57.091287,16538.433272,-6.350103,-6.353793,6.438445,6.447273,0.044171,0.04674,0.0,2.0,0.046,o. Nadel,0.0,4.88940611,4.90860959,0.00801542,4.88940611,4.90860959,0.00801542,0.0,0.0,0.0,0.0,2.44470305,2.45430479,0.00400771,441.1094642,442.84195184,0.72313009,441.1094642,442.84195184,0.72313009,0.0,0.0,0.0,20.29103535,20.37072978,0.03326398,20.29103535,20.37072978,0.03326398,0.0,0.0,0.0,10.14551768,10.18536489,0.01663199,2.26701098,2.25816004,0.00368853,2.26701098,2.25816004,0.00368853,inf,inf,,0.0,16.0,1000
968,24.06.2020,16:17:42,Referenz Freudenberg I,Referenz I (60 Zyklen),3.022449,499.5,2.110171,2.108194,2.066,2.061454,17.53195,17.515529,4.15,0.639012,-5019.349046,2514.483524,0.0,0.0,-54.568466,15804.347768,-6.350103,-6.353793,6.438445,6.447273,0.044171,0.04674,0.0,3.0,0.046,o. Nadel,0.0,4.13613614,4.12896435,0.00364117,4.13613614,4.12896435,0.00364117,0.0,0.0,0.0,0.0,2.06806807,2.06448218,0.00182059,373.15141228,372.50439255,0.32849727,373.15141228,372.50439255,0.32849727,0.0,0.0,0.0,17.16496496,17.13520206,0.01511087,17.16496496,17.13520206,0.01511087,0.0,0.0,0.0,8.58248248,8.56760103,0.00755544,2.6798773,2.68453837,0.00236754,2.6798773,2.68453837,0.00236754,inf,inf,,0.0,16.0,1000
969,24.06.2020,16:17:47,Referenz Freudenberg I,Referenz I (60 Zyklen),3.02629,997.0,4.165929,4.169816,4.121759,4.123076,17.340628,17.356809,4.15,0.639772,-5013.590843,2522.960639,0.0,0.0,-54.499189,15623.034635,-6.350103,-6.353793,6.438445,6.447273,0.044171,0.04674,0.0,3.0,0.046,o. Nadel,0.0,4.13416148,4.12896435,0.00364117,4.13416148,4.12896435,0.00364117,0.0,0.0,0.0,0.0,2.06708074,2.06448218,0.00182059,372.97326436,372.50439255,0.32849727,372.97326436,372.50439255,0.32849727,0.0,0.0,0.0,17.15677016,17.13520206,0.01511087,17.15677016,17.13520206,0.01511087,0.0,0.0,0.0,8.57838508,8.56760103,0.00755544,2.68115733,2.68453837,0.00236754,2.68115733,2.68453837,0.00236754,inf,inf,,0.0,16.0,1000
970,24.06.2020,16:17:50,Referenz Freudenberg I,Referenz I (60 Zyklen),3.031608,1497.0,6.218131,6.218724,6.17396,6.171983,17.237971,17.239614,4.15,0.64084,-5014.091556,2522.891532,0.0,0.0,-54.505213,15624.512731,-6.350103,-6.353793,6.438445,6.447273,0.044171,0.04674,0.0,3.0,0.046,o. Nadel,0.0,4.12422178,4.12896435,0.00364117,4.12422178,4.12896435,0.00364117,0.0,0.0,0.0,0.0,2.06211089,2.06448218,0.00182059,372.07652987,372.50439255,0.32849727,372.07652987,372.50439255,0.32849727,0.0,0.0,0.0,17.11552037,17.13520206,0.01511087,17.11552037,17.13520206,0.01511087,0.0,0.0,0.0,8.55776019,8.56760103,0.00755544,2.68761913,2.68453837,0.00236754,2.68761913,2.68453837,0.00236754,inf,inf,,0.0,16.0,1000
971,24.06.2020,16:17:53,Referenz Freudenberg I,Referenz I (60 Zyklen),3.035372,1997.0,8.274483,8.269674,8.230312,8.222934,17.195346,17.185351,4.15,0.641797,-5015.28075,2522.838879,0.0,0.0,-54.519519,15625.6389,-6.350103,-6.353793,6.438445,6.447273,0.044171,0.04674,0.0,3.0,0.046,o. Nadel,0.0,4.12133801,4.12896435,0.00364117,4.12133801,4.12896435,0.00364117,0.0,0.0,0.0,0.0,2.060669,2.06448218,0.00182059,371.81636368,372.50439255,0.32849727,371.81636368,372.50439255,0.32849727,0.0,0.0,0.0,17.10355273,17.13520206,0.01511087,17.10355273,17.13520206,0.01511087,0.0,0.0,0.0,8.55177636,8.56760103,0.00755544,2.6894997,2.68453837,0.00236754,2.6894997,2.68453837,0.00236754,inf,inf,,0.0,16.0,1000
972,24.06.2020,16:17:56,Referenz Freudenberg I,Referenz I (60 Zyklen),5.029548,499.5,1.707558,1.709468,1.663387,1.662728,14.186916,14.20279,4.15,1.063266,-4601.441154,2565.458126,0.0,0.0,-49.589307,14714.075252,-6.350103,-6.353793,6.438445,6.447273,0.044171,0.04674,0.0,5.0,0.046,o. Nadel,0.0,3.3301041,3.33271477,0.0028408,3.3301041,3.33271477,0.0028408,0.0,0.0,0.0,0.0,1.66505205,1.66635738,0.0014204,300.43330504,300.66883221,0.25628974,300.43330504,300.66883221,0.25628974,0.0,0.0,0.0,13.81993203,13.83076628,0.01178933,13.81993203,13.83076628,0.01178933,0.0,0.0,0.0,6.90996602,6.91538314,0.00589466,3.32852578,3.32592563,0.0028306,3.32852578,3.32592563,0.0028306,inf,inf,,0.0,16.0,1000
973,24.06.2020,16:18:01,Referenz Freudenberg I,Referenz I (60 Zyklen),5.021337,997.0,3.375263,3.376251,3.331092,3.329511,14.04949,14.053604,4.15,1.061589,-4599.125354,2574.017522,0.0,0.0,-49.561986,14531.002234,-6.350103,-6.353793,6.438445,6.447273,0.044171,0.04674,0.0,5.0,0.046,o. Nadel,0.0,3.34111535,3.33271477,0.0028408,3.34111535,3.33271477,0.0028408,0.0,0.0,0.0,0.0,1.67055767,1.66635738,0.0014204,301.42671057,300.66883221,0.25628974,301.42671057,300.66883221,0.25628974,0.0,0.0,0.0,13.86562869,13.83076628,0.01178933,13.86562869,13.83076628,0.01178933,0.0,0.0,0.0,6.93281434,6.91538314,0.00589466,3.31755603,3.32592563,0.0028306,3.31755603,3.32592563,0.0028306,inf,inf,,0.0,16.0,1000
974,24.06.2020,16:18:04,Referenz Freudenberg I,Referenz I (60 Zyklen),5.028117,1497.0,5.030649,5.034667,4.986478,4.987927,13.94602,13.957161,4.15,1.063033,-4599.187943,2574.088274,0.0,0.0,-49.562724,14529.488943,-6.350103,-6.353793,6.438445,6.447273,0.044171,0.04674,0.0,5.0,0.046,o. Nadel,0.0,3.33098063,3.33271477,0.0028408,3.33098063,3.33271477,0.0028408,0.0,0.0,0.0,0.0,1.66549031,1.66635738,0.0014204,300.51238274,300.66883221,0.25628974,300.51238274,300.66883221,0.25628974,0.0,0.0,0.0,13.82356961,13.83076628,0.01178933,13.82356961,13.83076628,0.01178933,0.0,0.0,0.0,6.9117848,6.91538314,0.00589466,3.3276499,3.32592563,0.0028306,3.3276499,3.32592563,0.0028306,inf,inf,,0.0,16.0,1000
975,24.06.2020,16:18:07,Referenz Freudenberg I,Referenz I (60 Zyklen),5.024976,1997.0,6.691503,6.69987,6.647332,6.65313,13.905727,13.923115,4.15,1.062283,-4601.315975,2573.98955,0.0,0.0,-49.58783,14531.600512,-6.350103,-6.353793,6.438445,6.447273,0.044171,0.04674,0.0,5.0,0.046,o. Nadel,0.0,3.32865899,3.33271477,0.0028408,3.32865899,3.33271477,0.0028408,0.0,0.0,0.0,0.0,1.66432949,1.66635738,0.0014204,300.30293048,300.66883221,0.25628974,300.30293048,300.66883221,0.25628974,0.0,0.0,0.0,13.8139348,13.83076628,0.01178933,13.8139348,13.83076628,0.01178933,0.0,0.0,0.0,6.9069674,6.91538314,0.00589466,3.32997083,3.32592563,0.0028306,3.32997083,3.32592563,0.0028306,inf,inf,,0.0,16.0,1000
976,24.06.2020,16:18:11,Referenz Freudenberg I,Referenz I (60 Zyklen),5.998918,499.5,1.577965,1.585871,1.533794,1.539131,13.110222,13.175907,4.15,1.268333,-4395.898308,2603.341941,0.0,0.0,-47.175577,13903.795586,-6.350103,-6.353793,6.438445,6.447273,0.044171,0.04674,0.0,6.0,0.046,o. Nadel,0.0,3.07065866,3.06584255,0.00294068,3.07065866,3.06584255,0.00294068,0.0,0.0,0.0,0.0,1.53532933,1.53292128,0.00147034,277.02681377,276.59231735,0.26530078,277.02681377,276.59231735,0.26530078,0.0,0.0,0.0,12.74323343,12.7232466,0.01220384,12.74323343,12.7232466,0.01220384,0.0,0.0,0.0,6.37161672,6.3616233,0.00610192,3.60975888,3.6154394,0.00347137,3.60975888,3.6154394,0.00347137,inf,inf,,0.0,16.0,1000
977,24.06.2020,16:18:15,Referenz Freudenberg I,Referenz I (60 Zyklen),6.030596,997.0,3.104878,3.100464,3.060707,3.053723,12.924015,12.905641,4.15,1.274938,-4382.691992,2612.092213,0.0,0.0,-47.021263,13716.64001,-6.350103,-6.353793,6.438445,6.447273,0.044171,0.04674,0.0,6.0,0.046,o. Nadel,0.0,3.06991675,3.06584255,0.00294068,3.06991675,3.06584255,0.00294068,0.0,0.0,0.0,0.0,1.53495838,1.53292128,0.00147034,276.95988073,276.59231735,0.26530078,276.95988073,276.59231735,0.26530078,0.0,0.0,0.0,12.74015451,12.7232466,0.01220384,12.74015451,12.7232466,0.01220384,0.0,0.0,0.0,6.37007726,6.3616233,0.00610192,3.61063125,3.6154394,0.00347137,3.61063125,3.6154394,0.00347137,inf,inf,,0.0,16.0,1000
978,24.06.2020,16:18:18,Referenz Freudenberg I,Referenz I (60 Zyklen),6.024702,1497.0,4.632318,4.633306,4.588147,4.586566,12.841762,12.844502,4.15,1.273699,-4388.700553,2612.062596,0.0,0.0,-47.091461,13717.273481,-6.350103,-6.353793,6.438445,6.447273,0.044171,0.04674,0.0,6.0,0.046,o. Nadel,0.0,3.06489446,3.06584255,0.00294068,3.06489446,3.06584255,0.00294068,0.0,0.0,0.0,0.0,1.53244723,1.53292128,0.00147034,276.50678241,276.59231735,0.26530078,276.50678241,276.59231735,0.26530078,0.0,0.0,0.0,12.71931199,12.7232466,0.01220384,12.71931199,12.7232466,0.01220384,0.0,0.0,0.0,6.359656,6.3616233,0.00610192,3.61654782,3.6154394,0.00347137,3.61654782,3.6154394,0.00347137,inf,inf,,0.0,16.0,1000
979,24.06.2020,16:18:22,Referenz Freudenberg I,Referenz I (60 Zyklen),6.019896,1997.0,6.150798,6.156068,6.106627,6.109328,12.782079,12.793032,4.15,1.272739,-4388.387607,2612.064241,0.0,0.0,-47.087804,13717.238289,-6.350103,-6.353793,6.438445,6.447273,0.044171,0.04674,0.0,6.0,0.046,o. Nadel,0.0,3.05790035,3.06584255,0.00294068,3.05790035,3.06584255,0.00294068,0.0,0.0,0.0,0.0,1.52895018,1.53292128,0.00147034,275.87579249,276.59231735,0.26530078,275.87579249,276.59231735,0.26530078,0.0,0.0,0.0,12.69028645,12.7232466,0.01220384,12.69028645,12.7232466,0.01220384,0.0,0.0,0.0,6.34514323,6.3616233,0.00610192,3.62481967,3.6154394,0.00347137,3.62481967,3.6154394,0.00347137,inf,inf,,0.0,16.0,1000
980,24.06.2020,16:18:25,Referenz Freudenberg I,Referenz I (60 Zyklen),9.00101,499.5,1.326357,1.334526,1.282186,1.287786,11.019781,11.087656,4.15,1.902719,-3771.195732,2678.275466,0.0,0.0,-39.974223,12301.076567,-6.350103,-6.353793,6.438445,6.447273,0.044171,0.04674,0.0,9.0,0.046,o. Nadel,0.0,2.56693894,2.56061334,0.00375215,2.56693894,2.56061334,0.00375215,0.0,0.0,0.0,0.0,1.28346947,1.28030667,0.00187607,231.58253471,231.01185586,0.33850891,231.58253471,231.01185586,0.33850891,0.0,0.0,0.0,10.6527966,10.62654537,0.01557141,10.6527966,10.62654537,0.01557141,0.0,0.0,0.0,5.3263983,5.31327268,0.0077857,4.31811493,4.32881004,0.0063435,4.31811493,4.32881004,0.0063435,inf,inf,,0.0,16.0,1000
981,24.06.2020,16:18:29,Referenz Freudenberg I,Referenz I (60 Zyklen),9.024647,997.0,2.603703,2.592832,2.559532,2.546092,10.837881,10.792632,4.15,1.908003,-3763.059139,2687.126126,0.0,0.0,-39.881715,12111.77384,-6.350103,-6.353793,6.438445,6.447273,0.044171,0.04674,0.0,9.0,0.046,o. Nadel,0.0,2.5672337,2.56061334,0.00375215,2.5672337,2.56061334,0.00375215,0.0,0.0,0.0,0.0,1.28361685,1.28030667,0.00187607,231.60912738,231.01185586,0.33850891,231.60912738,231.01185586,0.33850891,0.0,0.0,0.0,10.65401986,10.62654537,0.01557141,10.65401986,10.62654537,0.01557141,0.0,0.0,0.0,5.32700993,5.31327268,0.0077857,4.31761913,4.32881004,0.0063435,4.31761913,4.32881004,0.0063435,inf,inf,,0.0,16.0,1000
982,24.06.2020,16:18:33,Referenz Freudenberg I,Referenz I (60 Zyklen),9.013575,1497.0,3.868927,3.869784,3.824756,3.823043,10.725483,10.727857,4.15,1.905678,-3771.070554,2687.12119,0.0,0.0,-39.9728,12111.879419,-6.350103,-6.353793,6.438445,6.447273,0.044171,0.04674,0.0,9.0,0.046,o. Nadel,0.0,2.55494723,2.56061334,0.00375215,2.55494723,2.56061334,0.00375215,0.0,0.0,0.0,0.0,1.27747361,1.28030667,0.00187607,230.50067381,231.01185586,0.33850891,230.50067381,231.01185586,0.33850891,0.0,0.0,0.0,10.603031,10.62654537,0.01557141,10.603031,10.62654537,0.01557141,0.0,0.0,0.0,5.3015155,5.31327268,0.0077857,4.33838211,4.32881004,0.0063435,4.33838211,4.32881004,0.0063435,inf,inf,,0.0,16.0,1000
983,24.06.2020,16:18:36,Referenz Freudenberg I,Referenz I (60 Zyklen),9.013513,1997.0,5.143177,5.13402,5.099007,5.087279,10.688125,10.669094,4.15,1.90555,-3769.505824,2687.188651,0.0,0.0,-39.955007,12110.436509,-6.350103,-6.353793,6.438445,6.447273,0.044171,0.04674,0.0,9.0,0.046,o. Nadel,0.0,2.5533335,2.56061334,0.00375215,2.5533335,2.56061334,0.00375215,0.0,0.0,0.0,0.0,1.27666675,1.28030667,0.00187607,230.35508752,231.01185586,0.33850891,230.35508752,231.01185586,0.33850891,0.0,0.0,0.0,10.59633403,10.62654537,0.01557141,10.59633403,10.62654537,0.01557141,0.0,0.0,0.0,5.29816701,5.31327268,0.0077857,4.341124,4.32881004,0.0063435,4.341124,4.32881004,0.0063435,inf,inf,,0.0,16.0,1000
984,24.06.2020,16:18:39,Referenz Freudenberg I,Referenz I (60 Zyklen),10.015187,499.5,1.263241,1.256982,1.21907,1.210241,10.495392,10.443391,4.15,2.117335,-3552.509134,2712.654672,0.0,0.0,-37.499003,11565.755396,-6.350103,-6.353793,6.438445,6.447273,0.044171,0.04674,0.0,10.0,0.046,o. Nadel,0.0,2.44058058,2.43124995,0.00315367,2.44058058,2.43124995,0.00315367,0.0,0.0,0.0,0.0,1.22029029,1.21562498,0.00157683,220.18281325,219.34102816,0.28451564,220.18281325,219.34102816,0.28451564,0.0,0.0,0.0,10.12840941,10.0896873,0.01308772,10.12840941,10.0896873,0.01308772,0.0,0.0,0.0,5.0642047,5.04484365,0.00654386,4.54168055,4.55913353,0.00589982,4.54168055,4.55913353,0.00589982,inf,inf,,0.0,16.0,1000
985,24.06.2020,16:18:44,Referenz Freudenberg I,Referenz I (60 Zyklen),10.000149,997.0,2.465941,2.472068,2.42177,2.425328,10.264448,10.289953,4.15,2.114172,-3554.824934,2721.84265,0.0,0.0,-37.525095,11369.237931,-6.350103,-6.353793,6.438445,6.447273,0.044171,0.04674,0.0,10.0,0.046,o. Nadel,0.0,2.42905717,2.43124995,0.00315367,2.42905717,2.43124995,0.00315367,0.0,0.0,0.0,0.0,1.21452859,1.21562498,0.00157683,219.14320134,219.34102816,0.28451564,219.14320134,219.34102816,0.28451564,0.0,0.0,0.0,10.08058726,10.0896873,0.01308772,10.08058726,10.0896873,0.01308772,0.0,0.0,0.0,5.04029363,5.04484365,0.00654386,4.56322621,4.55913353,0.00589982,4.56322621,4.55913353,0.00589982,inf,inf,,0.0,16.0,1000
986,24.06.2020,16:18:47,Referenz Freudenberg I,Referenz I (60 Zyklen),9.992156,1497.0,3.679908,3.672924,3.635737,3.626184,10.201481,10.182121,4.15,2.112528,-3552.947259,2721.773542,0.0,0.0,-37.50394,11370.716035,-6.350103,-6.353793,6.438445,6.447273,0.044171,0.04674,0.0,10.0,0.046,o. Nadel,0.0,2.42868203,2.43124995,0.00315367,2.42868203,2.43124995,0.00315367,0.0,0.0,0.0,0.0,1.21434102,1.21562498,0.00157683,219.10935712,219.34102816,0.28451564,219.10935712,219.34102816,0.28451564,0.0,0.0,0.0,10.07903043,10.0896873,0.01308772,10.07903043,10.0896873,0.01308772,0.0,0.0,0.0,5.03951521,5.04484365,0.00654386,4.56393106,4.55913353,0.00589982,4.56393106,4.55913353,0.00589982,inf,inf,,0.0,16.0,1000
987,24.06.2020,16:18:50,Referenz Freudenberg I,Referenz I (60 Zyklen),9.992669,1997.0,4.890251,4.888077,4.84608,4.841337,10.162515,10.157997,4.15,2.112558,-3557.766626,2721.786706,0.0,0.0,-37.558243,11370.434491,-6.350103,-6.353793,6.438445,6.447273,0.044171,0.04674,0.0,10.0,0.046,o. Nadel,0.0,2.42668002,2.43124995,0.00315367,2.42668002,2.43124995,0.00315367,0.0,0.0,0.0,0.0,1.21334001,1.21562498,0.00157683,218.92874094,219.34102816,0.28451564,218.92874094,219.34102816,0.28451564,0.0,0.0,0.0,10.07072208,10.0896873,0.01308772,10.07072208,10.0896873,0.01308772,0.0,0.0,0.0,5.03536104,5.04484365,0.00654386,4.5676963,4.55913353,0.00589982,4.5676963,4.55913353,0.00589982,inf,inf,,0.0,16.0,1000
988,24.06.2020,16:18:53,Referenz Freudenberg I,Referenz I (60 Zyklen),11.99481,499.5,1.162571,1.161912,1.1184,1.115172,9.658996,9.653523,4.15,2.535504,-3139.921236,2761.827821,0.0,0.0,-32.890292,10514.013323,-6.350103,-6.353793,6.438445,6.447273,0.044171,0.04674,0.0,12.0,0.046,o. Nadel,0.0,2.23903904,2.23211944,0.00298662,2.23903904,2.23211944,0.00298662,0.0,0.0,0.0,0.0,1.11951952,1.11605972,0.00149331,202.00026113,201.3759926,0.26944516,202.00026113,201.3759926,0.26944516,0.0,0.0,0.0,9.29201201,9.26329566,0.01239448,9.29201201,9.26329566,0.01239448,0.0,0.0,0.0,4.64600601,4.63164783,0.00619724,4.95048865,4.9658619,0.00664331,4.95048865,4.9658619,0.00664331,inf,inf,,0.0,16.0,1000
989,24.06.2020,16:18:58,Referenz Freudenberg I,Referenz I (60 Zyklen),12.012336,997.0,2.272244,2.275736,2.228073,2.228996,9.458187,9.472722,4.15,2.539775,-3137.229901,2771.073401,0.0,0.0,-32.860485,10316.263831,-6.350103,-6.353793,6.438445,6.447273,0.044171,0.04674,0.0,12.0,0.046,o. Nadel,0.0,2.23477733,2.23211944,0.00298662,2.23477733,2.23211944,0.00298662,0.0,0.0,0.0,0.0,1.11738867,1.11605972,0.00149331,201.61578104,201.3759926,0.26944516,201.61578104,201.3759926,0.26944516,0.0,0.0,0.0,9.27432593,9.26329566,0.01239448,9.27432593,9.26329566,0.01239448,0.0,0.0,0.0,4.63716296,4.63164783,0.00619724,4.9599292,4.9658619,0.00664331,4.9599292,4.9658619,0.00664331,inf,inf,,0.0,16.0,1000
990,24.06.2020,16:19:01,Referenz Freudenberg I,Referenz I (60 Zyklen),12.008992,1497.0,3.381127,3.377042,3.336956,3.330302,9.373197,9.361873,4.15,2.538792,-3139.044987,2771.028975,0.0,0.0,-32.880587,10317.214042,-6.350103,-6.353793,6.438445,6.447273,0.044171,0.04674,0.0,12.0,0.046,o. Nadel,0.0,2.22909552,2.23211944,0.00298662,2.22909552,2.23211944,0.00298662,0.0,0.0,0.0,0.0,1.11454776,1.11605972,0.00149331,201.10318318,201.3759926,0.26944516,201.10318318,201.3759926,0.26944516,0.0,0.0,0.0,9.25074643,9.26329566,0.01239448,9.25074643,9.26329566,0.01239448,0.0,0.0,0.0,4.62537321,4.63164783,0.00619724,4.97257171,4.9658619,0.00664331,4.97257171,4.9658619,0.00664331,inf,inf,,0.0,16.0,1000
991,24.06.2020,16:19:04,Referenz Freudenberg I,Referenz I (60 Zyklen),12.001217,1997.0,4.488626,4.493304,4.444455,4.446564,9.327891,9.337612,4.15,2.537052,-3143.676587,2771.089855,0.0,0.0,-32.931889,10315.911901,-6.350103,-6.353793,6.438445,6.447273,0.044171,0.04674,0.0,12.0,0.046,o. Nadel,0.0,2.22556585,2.23211944,0.00298662,2.22556585,2.23211944,0.00298662,0.0,0.0,0.0,0.0,1.11278292,1.11605972,0.00149331,200.78474505,201.3759926,0.26944516,200.78474505,201.3759926,0.26944516,0.0,0.0,0.0,9.23609827,9.26329566,0.01239448,9.23609827,9.26329566,0.01239448,0.0,0.0,0.0,4.61804914,4.63164783,0.00619724,4.98045805,4.9658619,0.00664331,4.98045805,4.9658619,0.00664331,inf,inf,,0.0,16.0,1000
992,24.06.2020,16:19:08,Referenz Freudenberg I,Referenz I (60 Zyklen),15.013086,499.5,1.046946,1.046089,1.002775,0.999349,8.698346,8.69123,4.15,3.173611,-2515.343725,2842.030304,0.0,0.0,-26.058191,8798.598967,-6.350103,-6.353793,6.438445,6.447273,0.044171,0.04674,0.0,15.0,0.046,o. Nadel,0.0,2.00755756,2.00417837,0.00176196,2.00755756,2.00417837,0.00176196,0.0,0.0,0.0,0.0,1.00377878,1.00208918,0.00088098,181.11660574,180.81174391,0.1589593,181.11660574,180.81174391,0.1589593,0.0,0.0,0.0,8.33136386,8.31734022,0.00731213,8.33136386,8.31734022,0.00731213,0.0,0.0,0.0,4.16568193,4.15867011,0.00365606,5.52130488,5.53062704,0.00486339,5.52130488,5.53062704,0.00486339,inf,inf,,0.0,16.0,1000
993,24.06.2020,16:19:12,Referenz Freudenberg I,Referenz I (60 Zyklen),15.007612,997.0,2.044815,2.040928,2.000644,1.994187,8.511515,8.495335,4.15,3.172868,-2510.023643,2851.623088,0.0,0.0,-26.000713,8593.423278,-6.350103,-6.353793,6.438445,6.447273,0.044171,0.04674,0.0,15.0,0.046,o. Nadel,0.0,2.00666399,2.00417837,0.00176196,2.00666399,2.00417837,0.00176196,0.0,0.0,0.0,0.0,1.003332,1.00208918,0.00088098,181.03599058,180.81174391,0.1589593,181.03599058,180.81174391,0.1589593,0.0,0.0,0.0,8.32765557,8.31734022,0.00731213,8.32765557,8.31734022,0.00731213,0.0,0.0,0.0,4.16382778,4.15867011,0.00365606,5.52376352,5.53062704,0.00486339,5.52376352,5.53062704,0.00486339,inf,inf,,0.0,16.0,1000
994,24.06.2020,16:19:15,Referenz Freudenberg I,Referenz I (60 Zyklen),15.010427,1497.0,3.041696,3.046966,2.997525,3.000226,8.432222,8.446834,4.15,3.173309,-2511.650962,2851.535881,0.0,0.0,-26.018293,8595.288512,-6.350103,-6.353793,6.438445,6.447273,0.044171,0.04674,0.0,15.0,0.046,o. Nadel,0.0,2.00235471,2.00417837,0.00176196,2.00235471,2.00417837,0.00176196,0.0,0.0,0.0,0.0,1.00117735,1.00208918,0.00088098,180.64721835,180.81174391,0.1589593,180.64721835,180.81174391,0.1589593,0.0,0.0,0.0,8.30977204,8.31734022,0.00731213,8.30977204,8.31734022,0.00731213,0.0,0.0,0.0,4.15488602,4.15867011,0.00365606,5.53565125,5.53062704,0.00486339,5.53565125,5.53062704,0.00486339,inf,inf,,0.0,16.0,1000
995,24.06.2020,16:19:19,Referenz Freudenberg I,Referenz I (60 Zyklen),15.011018,1997.0,4.038445,4.041542,3.994274,3.994801,8.392362,8.398797,4.15,3.173443,-2515.656671,2851.491455,0.0,0.0,-26.061572,8596.238725,-6.350103,-6.353793,6.438445,6.447273,0.044171,0.04674,0.0,15.0,0.046,o. Nadel,0.0,2.00013721,2.00417837,0.00176196,2.00013721,2.00417837,0.00176196,0.0,0.0,0.0,0.0,1.0000686,1.00208918,0.00088098,180.44716096,180.81174391,0.1589593,180.44716096,180.81174391,0.1589593,0.0,0.0,0.0,8.3005694,8.31734022,0.00731213,8.3005694,8.31734022,0.00731213,0.0,0.0,0.0,4.1502847,4.15867011,0.00365606,5.54178849,5.53062704,0.00486339,5.54178849,5.53062704,0.00486339,inf,inf,,0.0,16.0,1000
996,24.06.2020,16:19:22,Referenz Freudenberg I,Referenz I (60 Zyklen),18.005581,499.5,0.960902,0.968808,0.916731,0.922068,7.983469,8.049154,4.15,3.806866,-1889.326603,2922.446878,0.0,0.0,-19.374,7078.605512,-6.350103,-6.353793,6.438445,6.447273,0.044171,0.04674,0.0,18.0,0.046,o. Nadel,0.0,1.8352973,1.83350359,0.00164255,1.8352973,1.83350359,0.00164255,0.0,0.0,0.0,0.0,0.91764865,0.9167518,0.00082127,165.57573443,165.41391096,0.14818625,165.57573443,165.41391096,0.14818625,0.0,0.0,0.0,7.61648378,7.6090399,0.00681657,7.61648378,7.6090399,0.00681657,0.0,0.0,0.0,3.80824189,3.80451995,0.00340828,6.03953232,6.04545531,0.00541444,6.03953232,6.04545531,0.00541444,inf,inf,,0.0,16.0,1000
997,24.06.2020,16:19:26,Referenz Freudenberg I,Referenz I (60 Zyklen),18.002456,997.0,1.87589,1.871937,1.831719,1.825196,7.808367,7.791913,4.15,3.805857,-1879.249743,2932.133474,0.0,0.0,-19.267682,6871.423327,-6.350103,-6.353793,6.438445,6.447273,0.044171,0.04674,0.0,18.0,0.046,o. Nadel,0.0,1.83723069,1.83350359,0.00164255,1.83723069,1.83350359,0.00164255,0.0,0.0,0.0,0.0,0.91861535,0.9167518,0.00082127,165.75016026,165.41391096,0.14818625,165.75016026,165.41391096,0.14818625,0.0,0.0,0.0,7.62450737,7.6090399,0.00681657,7.62450737,7.6090399,0.00681657,0.0,0.0,0.0,3.81225369,3.80451995,0.00340828,6.03317667,6.04545531,0.00541444,6.03317667,6.04545531,0.00541444,inf,inf,,0.0,16.0,1000
998,24.06.2020,16:19:30,Referenz Freudenberg I,Referenz I (60 Zyklen),17.999952,1497.0,2.784619,2.786332,2.740448,2.739591,7.719551,7.7243,4.15,3.805324,-1884.757592,2932.184482,0.0,0.0,-19.325789,6870.332339,-6.350103,-6.353793,6.438445,6.447273,0.044171,0.04674,0.0,18.0,0.046,o. Nadel,0.0,1.83062659,1.83350359,0.00164255,1.83062659,1.83350359,0.00164255,0.0,0.0,0.0,0.0,0.91531329,0.9167518,0.00082127,165.15435509,165.41391096,0.14818625,165.15435509,165.41391096,0.14818625,0.0,0.0,0.0,7.59710033,7.6090399,0.00681657,7.59710033,7.6090399,0.00681657,0.0,0.0,0.0,3.79855017,3.80451995,0.00340828,6.05494175,6.04545531,0.00541444,6.05494175,6.04545531,0.00541444,inf,inf,,0.0,16.0,1000
999,24.06.2020,16:19:33,Referenz Freudenberg I,Referenz I (60 Zyklen),17.997059,1997.0,3.700397,3.698816,3.656227,3.652076,7.689859,7.686574,4.15,3.804703,-1883.756165,2932.192709,0.0,0.0,-19.315223,6870.156373,-6.350103,-6.353793,6.438445,6.447273,0.044171,0.04674,0.0,18.0,0.046,o. Nadel,0.0,1.83085979,1.83350359,0.00164255,1.83085979,1.83350359,0.00164255,0.0,0.0,0.0,0.0,0.91542989,0.9167518,0.00082127,165.17539407,165.41391096,0.14818625,165.17539407,165.41391096,0.14818625,0.0,0.0,0.0,7.59806813,7.6090399,0.00681657,7.59806813,7.6090399,0.00681657,0.0,0.0,0.0,3.79903406,3.80451995,0.00340828,6.05417051,6.04545531,0.00541444,6.05417051,6.04545531,0.00541444,inf,inf,,0.0,16.0,1000
1000,24.06.2020,16:19:36,Referenz Freudenberg I,Referenz I (60 Zyklen),20.000708,499.5,0.918605,0.930925,0.874434,0.884185,7.632052,7.734411,4.15,4.228464,-1472.545125,2973.951891,0.0,0.0,-15.00916,5976.988255,-6.350103,-6.353793,6.438445,6.447273,0.044171,0.04674,0.0,20.0,0.046,o. Nadel,0.0,1.75061862,1.74206195,0.00311578,1.75061862,1.74206195,0.00311578,0.0,0.0,0.0,0.0,0.87530931,0.87103098,0.00155789,157.93624494,157.164285,0.28109712,157.93624494,157.164285,0.28109712,0.0,0.0,0.0,7.26506727,7.22955711,0.01293047,7.26506727,7.22955711,0.01293047,0.0,0.0,0.0,3.63253363,3.61477855,0.00646523,6.33166883,6.3628297,0.01136006,6.33166883,6.3628297,0.01136006,inf,inf,,0.0,16.0,1000
1001,24.06.2020,16:19:41,Referenz Freudenberg I,Referenz I (60 Zyklen),19.997069,997.0,1.780227,1.785234,1.736056,1.738494,7.410173,7.431015,4.15,4.227468,-1461.842372,2983.911642,0.0,0.0,-14.897936,5763.963675,-6.350103,-6.353793,6.438445,6.447273,0.044171,0.04674,0.0,20.0,0.046,o. Nadel,0.0,1.74127984,1.74206195,0.00311578,1.74127984,1.74206195,0.00311578,0.0,0.0,0.0,0.0,0.87063992,0.87103098,0.00155789,157.09372465,157.164285,0.28109712,157.09372465,157.164285,0.28109712,0.0,0.0,0.0,7.22631133,7.22955711,0.01293047,7.22631133,7.22955711,0.01293047,0.0,0.0,0.0,3.61315567,3.61477855,0.00646523,6.36562665,6.3628297,0.01136006,6.36562665,6.3628297,0.01136006,inf,inf,,0.0,16.0,1000
1002,24.06.2020,16:19:44,Referenz Freudenberg I,Referenz I (60 Zyklen),19.991751,1497.0,2.649953,2.637897,2.605782,2.591156,7.34623,7.312806,4.15,4.226511,-1467.725757,2983.783299,0.0,0.0,-14.959071,5766.708747,-6.350103,-6.353793,6.438445,6.447273,0.044171,0.04674,0.0,20.0,0.046,o. Nadel,0.0,1.74066934,1.74206195,0.00311578,1.74066934,1.74206195,0.00311578,0.0,0.0,0.0,0.0,0.87033467,0.87103098,0.00155789,157.03864686,157.164285,0.28109712,157.03864686,157.164285,0.28109712,0.0,0.0,0.0,7.22377776,7.22955711,0.01293047,7.22377776,7.22955711,0.01293047,0.0,0.0,0.0,3.61188888,3.61477855,0.00646523,6.36785925,6.3628297,0.01136006,6.36785925,6.3628297,0.01136006,inf,inf,,0.0,16.0,1000
1003,24.06.2020,16:19:47,Referenz Freudenberg I,Referenz I (60 Zyklen),19.987567,1997.0,3.510324,3.512828,3.466153,3.466087,7.294864,7.300067,4.15,4.225364,-1471.230752,2983.819499,0.0,0.0,-14.995499,5765.934496,-6.350103,-6.353793,6.438445,6.447273,0.044171,0.04674,0.0,20.0,0.046,o. Nadel,0.0,1.73568002,1.74206195,0.00311578,1.73568002,1.74206195,0.00311578,0.0,0.0,0.0,0.0,0.86784001,0.87103098,0.00155789,156.58852355,157.164285,0.28109712,156.58852355,157.164285,0.28109712,0.0,0.0,0.0,7.20307208,7.22955711,0.01293047,7.20307208,7.22955711,0.01293047,0.0,0.0,0.0,3.60153604,3.61477855,0.00646523,6.38616405,6.3628297,0.01136006,6.38616405,6.3628297,0.01136006,inf,inf,,0.0,16.0,1000
1004,24.06.2020,16:19:50,Referenz Freudenberg I,Referenz I (60 Zyklen),20.994457,499.5,0.897654,0.889946,0.853483,0.843205,7.457985,7.393942,4.15,4.438553,-1264.561206,3005.132685,0.0,0.0,-12.85535,5310.076462,-6.350103,-6.353793,6.438445,6.447273,0.044171,0.04674,0.0,21.0,0.046,o. Nadel,0.0,1.70867467,1.6999001,0.00318171,1.70867467,1.6999001,0.00318171,0.0,0.0,0.0,0.0,0.85433734,0.84995005,0.00159085,154.15217174,153.36055283,0.28704552,154.15217174,153.36055283,0.28704552,0.0,0.0,0.0,7.0909999,7.05458543,0.01320409,7.0909999,7.05458543,0.01320409,0.0,0.0,0.0,3.54549995,3.52729272,0.00660205,6.48709641,6.52064999,0.01217936,6.48709641,6.52064999,0.01217936,inf,inf,,0.0,16.0,1000
1005,24.06.2020,16:19:55,Referenz Freudenberg I,Referenz I (60 Zyklen),20.983867,997.0,1.73905,1.737601,1.694879,1.69086,7.238774,7.232741,4.15,4.436084,-1258.990767,3015.268506,0.0,0.0,-12.797882,5093.286002,-6.350103,-6.353793,6.438445,6.447273,0.044171,0.04674,0.0,21.0,0.046,o. Nadel,0.0,1.69997894,1.6999001,0.00318171,1.69997894,1.6999001,0.00318171,0.0,0.0,0.0,0.0,0.84998947,0.84995005,0.00159085,153.36766495,153.36055283,0.28704552,153.36766495,153.36055283,0.28704552,0.0,0.0,0.0,7.05491259,7.05458543,0.01320409,7.05491259,7.05458543,0.01320409,0.0,0.0,0.0,3.52745629,3.52729272,0.00660205,6.52027923,6.52064999,0.01217936,6.52027923,6.52064999,0.01217936,inf,inf,,0.0,16.0,1000
1006,24.06.2020,16:19:58,Referenz Freudenberg I,Referenz I (60 Zyklen),20.977848,1497.0,2.584729,2.578536,2.540558,2.531795,7.165413,7.148245,4.15,4.43472,-1260.931032,3015.120418,0.0,0.0,-12.817898,5096.453396,-6.350103,-6.353793,6.438445,6.447273,0.044171,0.04674,0.0,21.0,0.046,o. Nadel,0.0,1.69709953,1.6999001,0.00318171,1.69709953,1.6999001,0.00318171,0.0,0.0,0.0,0.0,0.84854977,0.84995005,0.00159085,153.1078926,153.36055283,0.28704552,153.1078926,153.36055283,0.28704552,0.0,0.0,0.0,7.04296306,7.05458543,0.01320409,7.04296306,7.05458543,0.01320409,0.0,0.0,0.0,3.52148153,3.52729272,0.00660205,6.53134194,6.52064999,0.01217936,6.53134194,6.52064999,0.01217936,inf,inf,,0.0,16.0,1000
1007,24.06.2020,16:20:01,Referenz Freudenberg I,Referenz I (60 Zyklen),20.970695,1997.0,3.426784,3.424412,3.382613,3.377672,7.121258,7.116329,4.15,4.433296,-1262.245405,3015.151681,0.0,0.0,-12.831457,5095.784724,-6.350103,-6.353793,6.438445,6.447273,0.044171,0.04674,0.0,21.0,0.046,o. Nadel,0.0,1.69384727,1.6999001,0.00318171,1.69384727,1.6999001,0.00318171,0.0,0.0,0.0,0.0,0.84692364,0.84995005,0.00159085,152.81448205,153.36055283,0.28704552,152.81448205,153.36055283,0.28704552,0.0,0.0,0.0,7.02946617,7.05458543,0.01320409,7.02946617,7.05458543,0.01320409,0.0,0.0,0.0,3.51473309,3.52729272,0.00660205,6.5438824,6.52064999,0.01217936,6.5438824,6.52064999,0.01217936,inf,inf,,0.0,16.0,1000
1008,24.06.2020,16:20:05,Referenz Freudenberg I,Referenz I (60 Zyklen),24.011613,499.5,0.839084,0.836382,0.794913,0.789642,6.971365,6.948923,4.15,5.076246,-637.354767,3080.712091,0.0,0.0,-6.454128,3693.542993,-6.350103,-6.353793,6.438445,6.447273,0.044171,0.04674,0.0,24.0,0.046,o. Nadel,0.0,1.59141742,1.59149763,0.00166464,1.59141742,1.59149763,0.00166464,0.0,0.0,0.0,0.0,0.79570871,0.79574882,0.00083232,143.57352788,143.58076456,0.15017983,143.57352788,143.58076456,0.15017983,0.0,0.0,0.0,6.60438228,6.60471517,0.00690827,6.60438228,6.60471517,0.00690827,0.0,0.0,0.0,3.30219114,3.30235758,0.00345414,6.96507229,6.96474407,0.00727637,6.96507229,6.96474407,0.00727637,inf,inf,,0.0,16.0,1000
1009,24.06.2020,16:20:09,Referenz Freudenberg I,Referenz I (60 Zyklen),23.98432,997.0,1.635481,1.632978,1.591311,1.586238,6.807671,6.79725,4.15,5.071078,-627.152726,3091.053614,0.0,0.0,-6.351139,3472.352861,-6.350103,-6.353793,6.438445,6.447273,0.044171,0.04674,0.0,24.0,0.046,o. Nadel,0.0,1.5960993,1.59149763,0.00166464,1.5960993,1.59149763,0.00166464,0.0,0.0,0.0,0.0,0.79804965,0.79574882,0.00083232,143.99591492,143.58076456,0.15017983,143.99591492,143.58076456,0.15017983,0.0,0.0,0.0,6.62381209,6.60471517,0.00690827,6.62381209,6.60471517,0.00690827,0.0,0.0,0.0,3.31190604,3.30235758,0.00345414,6.94464145,6.96474407,0.00727637,6.94464145,6.96474407,0.00727637,inf,inf,,0.0,16.0,1000
1010,24.06.2020,16:20:12,Referenz Freudenberg I,Referenz I (60 Zyklen),23.983107,1497.0,2.424698,2.414091,2.380527,2.367351,6.721775,6.692369,4.15,5.070026,-626.83978,3091.007542,0.0,0.0,-6.34798,3473.338275,-6.350103,-6.353793,6.438445,6.447273,0.044171,0.04674,0.0,24.0,0.046,o. Nadel,0.0,1.5901984,1.59149763,0.00166464,1.5901984,1.59149763,0.00166464,0.0,0.0,0.0,0.0,0.7950992,0.79574882,0.00083232,143.46355102,143.58076456,0.15017983,143.46355102,143.58076456,0.15017983,0.0,0.0,0.0,6.59932335,6.60471517,0.00690827,6.59932335,6.60471517,0.00690827,0.0,0.0,0.0,3.29966167,3.30235758,0.00345414,6.9704116,6.96474407,0.00727637,6.9704116,6.96474407,0.00727637,inf,inf,,0.0,16.0,1000
1011,24.06.2020,16:20:16,Referenz Freudenberg I,Referenz I (60 Zyklen),23.963698,1997.0,3.215957,3.212004,3.171786,3.165264,6.683136,6.674921,4.15,5.066245,-634.287896,3090.991088,0.0,0.0,-6.423164,3473.690208,-6.350103,-6.353793,6.438445,6.447273,0.044171,0.04674,0.0,24.0,0.046,o. Nadel,0.0,1.58827541,1.59149763,0.00166464,1.58827541,1.59149763,0.00166464,0.0,0.0,0.0,0.0,0.79413771,0.79574882,0.00083232,143.29006444,143.58076456,0.15017983,143.29006444,143.58076456,0.15017983,0.0,0.0,0.0,6.59134296,6.60471517,0.00690827,6.59134296,6.60471517,0.00690827,0.0,0.0,0.0,3.29567148,3.30235758,0.00345414,6.97885093,6.96474407,0.00727637,6.97885093,6.96474407,0.00727637,inf,inf,,0.0,16.0,1000
1012,24.06.2020,16:20:19,Referenz Freudenberg I,Referenz I (60 Zyklen),26.949231,499.5,0.789539,0.80377,0.745369,0.75703,6.559736,6.67797,4.15,5.698044,-16.21942,3158.157595,0.0,0.0,-0.247132,2037.096401,-6.350103,-6.353793,6.438445,6.447273,0.044171,0.04674,0.0,27.0,0.046,o. Nadel,0.0,1.49223023,1.49776073,0.00237684,1.49223023,1.49776073,0.00237684,0.0,0.0,0.0,0.0,0.74611512,0.74888036,0.00118842,134.6251186,135.12406561,0.2144326,134.6251186,135.12406561,0.2144326,0.0,0.0,0.0,6.19275546,6.21570702,0.0098639,6.19275546,6.21570702,0.0098639,0.0,0.0,0.0,3.09637773,3.10785351,0.00493195,7.42803431,7.40066212,0.01174281,7.42803431,7.40066212,0.01174281,inf,inf,,0.0,16.0,1000
1013,24.06.2020,16:20:23,Referenz Freudenberg I,Referenz I (60 Zyklen),26.965638,997.0,1.543113,1.544299,1.498942,1.497559,6.423188,6.428125,4.15,5.700671,0.491901,3168.648878,0.0,0.0,-0.081879,1812.70313,-6.350103,-6.353793,6.438445,6.447273,0.044171,0.04674,0.0,27.0,0.046,o. Nadel,0.0,1.50345236,1.49776073,0.00237684,1.50345236,1.49776073,0.00237684,0.0,0.0,0.0,0.0,0.75172618,0.74888036,0.00118842,135.63754961,135.12406561,0.2144326,135.63754961,135.12406561,0.2144326,0.0,0.0,0.0,6.23932728,6.21570702,0.0098639,6.23932728,6.21570702,0.0098639,0.0,0.0,0.0,3.11966364,3.10785351,0.00493195,7.37258969,7.40066212,0.01174281,7.37258969,7.40066212,0.01174281,inf,inf,,0.0,16.0,1000
1014,24.06.2020,16:20:27,Referenz Freudenberg I,Referenz I (60 Zyklen),26.962046,1497.0,2.288517,2.286145,2.244346,2.239405,6.344253,6.337677,4.15,5.700152,-2.950506,3168.587997,0.0,0.0,-0.115913,1814.005287,-6.350103,-6.353793,6.438445,6.447273,0.044171,0.04674,0.0,27.0,0.046,o. Nadel,0.0,1.49922912,1.49776073,0.00237684,1.49922912,1.49776073,0.00237684,0.0,0.0,0.0,0.0,0.74961456,0.74888036,0.00118842,135.25654062,135.12406561,0.2144326,135.25654062,135.12406561,0.2144326,0.0,0.0,0.0,6.22180087,6.21570702,0.0098639,6.22180087,6.21570702,0.0098639,0.0,0.0,0.0,3.11090043,3.10785351,0.00493195,7.3933578,7.40066212,0.01174281,7.3933578,7.40066212,0.01174281,inf,inf,,0.0,16.0,1000
1015,24.06.2020,16:20:30,Referenz Freudenberg I,Referenz I (60 Zyklen),26.96469,1997.0,3.031945,3.023117,2.987774,2.976376,6.300737,6.28239,4.15,5.700783,-6.956216,3168.663687,0.0,0.0,-0.15552,1812.386389,-6.350103,-6.353793,6.438445,6.447273,0.044171,0.04674,0.0,27.0,0.046,o. Nadel,0.0,1.4961312,1.49776073,0.00237684,1.4961312,1.49776073,0.00237684,0.0,0.0,0.0,0.0,0.7480656,0.74888036,0.00118842,134.97705362,135.12406561,0.2144326,134.97705362,135.12406561,0.2144326,0.0,0.0,0.0,6.20894447,6.21570702,0.0098639,6.20894447,6.21570702,0.0098639,0.0,0.0,0.0,3.10447223,3.10785351,0.00493195,7.40866668,7.40066212,0.01174281,7.40866668,7.40066212,0.01174281,inf,inf,,0.0,16.0,1000
1016,24.06.2020,16:20:33,Referenz Freudenberg I,Referenz I (60 Zyklen),29.990545,499.5,0.755148,0.747703,0.710977,0.700963,6.274004,6.21215,4.15,6.340531,617.621604,3233.163106,0.0,0.0,5.959335,432.837714,-6.350103,-6.353793,6.438445,6.447273,0.044171,0.04674,0.0,30.0,0.046,o. Nadel,0.0,1.42337738,1.42030353,0.00139441,1.42337738,1.42030353,0.00139441,0.0,0.0,0.0,0.0,0.71168869,0.71015176,0.00069721,128.41339383,128.13607932,0.12580042,128.41339383,128.13607932,0.12580042,0.0,0.0,0.0,5.90701612,5.89425965,0.00578682,5.90701612,5.89425965,0.00578682,0.0,0.0,0.0,2.95350806,2.94712982,0.00289341,7.78734967,7.80422577,0.00766425,7.78734967,7.80422577,0.00766425,inf,inf,,0.0,16.0,1000
1017,24.06.2020,16:20:38,Referenz Freudenberg I,Referenz I (60 Zyklen),29.959534,997.0,1.461418,1.472486,1.417247,1.425746,6.083132,6.129205,4.15,6.333719,627.510701,3244.009828,0.0,0.0,6.055188,200.842105,-6.350103,-6.353793,6.438445,6.447273,0.044171,0.04674,0.0,30.0,0.046,o. Nadel,0.0,1.42151153,1.42030353,0.00139441,1.42151153,1.42030353,0.00139441,0.0,0.0,0.0,0.0,0.71075577,0.71015176,0.00069721,128.24506236,128.13607932,0.12580042,128.24506236,128.13607932,0.12580042,0.0,0.0,0.0,5.89927287,5.89425965,0.00578682,5.89927287,5.89425965,0.00578682,0.0,0.0,0.0,2.94963643,2.94712982,0.00289341,7.79757116,7.80422577,0.00766425,7.79757116,7.80422577,0.00766425,inf,inf,,0.0,16.0,1000
