Repository: Cookiemonster1337/ContactResistanceAnalysis

File: cr_library_2.csv (part 49 of 82)
age[mV],voltage_needle[mV],R_ges / mOhm*cm²,R_bulk / mOhm*cm²,contact_area[cm2],p_Kraftsensor / ?,pressure_rounded[bar],sample_thickness[cm],parameters,[mV]_in_[V],main_resistance[mOhm],main_resistance_mean[mOhm],main_resistance_error[mOhm],flow_resistance[mOhm],flow_resistance_mean[mOhm],flow_resistance_error[mOhm],bulk_resistance[mOhm],bulk_resistance_mean[mOhm],bulk_resistance_error[mOhm],bulk_resistance_sub[mOhm],contact_resistance[mOhm],contact_resistance_mean[mOhm],contact_resistance_error[mOhm],vs_main_resistance[mOhm*cm],vs_main_resistance_mean[mOhm*cm],vs_main_resistance_error[mOhm*cm],vs_flow_resistance[mOhm*cm],vs_flow_resistance_mean[mOhm*cm],vs_flow_resistance_error[mOhm*cm],vs_bulk_resistance[mOhm*cm],vs_bulk_resistance_mean[mOhm*cm],vs_bulk_resistance_error[mOhm*cm],as_main_resistance[mOhm*cm2],as_main_resistance_mean[mOhm*cm2],as_main_resistance_error[mOhm*cm2],as_flow_resistance[mOhm*cm2],as_flow_resistance_mean[mOhm*cm2],as_flow_resistance_error[mOhm*cm2],as_bulk_resistance[mOhm*cm2],as_bulk_resistance_mean[mOhm*cm2],as_bulk_resistance_error[mOhm*cm2],as_contact_resistance[mOhm*cm2],as_contact_resistance_mean[mOhm*cm2],as_contact_resistance_error[mOhm*cm2],vs_main_conductance[S/cm],vs_main_conductance_mean[S/cm],vs_main_conductance_error[S/cm],vs_flow_conductance[S/cm],vs_flow_conductance_mean[S/cm],vs_flow_conductance_error[S/cm],vs_bulk_conductance[S/cm],vs_bulk_conductance_mean[S/cm],vs_bulk_conductance_error[S/cm],degradation_corr[mOhm],cycle,[mV] in [V]
1702,24.06.2020,17:02:25,Referenz Freudenberg I,Referenz I (60 Zyklen),9.011818,1497.0,3.854169,3.860165,3.809998,3.813424,10.684571,10.701191,4.15,1.905083,-3754.234064,2686.201405,0.0,0.0,-39.781417,12131.552265,-6.350103,-6.353793,6.438445,6.447273,0.044171,0.04674,0.0,9.0,0.046,o. Nadel,0.0,2.54508884,2.55230007,0.00507782,2.54508884,2.55230007,0.00507782,0.0,0.0,0.0,0.0,1.27254442,1.27615004,0.00253891,229.61127618,230.26185415,0.45810769,229.61127618,230.26185415,0.45810769,0.0,0.0,0.0,10.5621187,10.59204529,0.02107295,10.5621187,10.59204529,0.02107295,0.0,0.0,0.0,5.28105935,5.29602265,0.01053648,4.3551868,4.34293312,0.00861045,4.3551868,4.34293312,0.00861045,inf,inf,,0.0,28.0,1000
1703,24.06.2020,17:02:28,Referenz Freudenberg I,Referenz I (60 Zyklen),9.01513,1996.0,5.127365,5.123874,5.083195,5.077133,10.660604,10.653344,4.15,1.906001,-3758.36495,2686.156979,0.0,0.0,-39.82836,12132.502473,-6.350103,-6.353793,6.438445,6.447273,0.044171,0.04674,0.0,9.0,0.046,o. Nadel,0.0,2.54669088,2.55230007,0.00507782,2.54669088,2.55230007,0.00507782,0.0,0.0,0.0,0.0,1.27334544,1.27615004,0.00253891,229.75580781,230.26185415,0.45810769,229.75580781,230.26185415,0.45810769,0.0,0.0,0.0,10.56876716,10.59204529,0.02107295,10.56876716,10.59204529,0.02107295,0.0,0.0,0.0,5.28438358,5.29602265,0.01053648,4.3524471,4.34293312,0.00861045,4.3524471,4.34293312,0.00861045,inf,inf,,0.0,28.0,1000
1704,24.06.2020,17:02:31,Referenz Freudenberg I,Referenz I (60 Zyklen),10.025793,499.4,1.258036,1.253358,1.213865,1.206618,10.454242,10.41537,4.15,2.119505,-3543.558881,2712.200539,0.0,0.0,-37.398186,11575.46865,-6.350103,-6.353793,6.438445,6.447273,0.044171,0.04674,0.0,10.0,0.046,o. Nadel,0.0,2.43064678,2.42664226,0.00353737,2.43064678,2.42664226,0.00353737,0.0,0.0,0.0,0.0,1.21532339,1.21332113,0.00176869,219.28661132,218.92533415,0.31913269,219.28661132,218.92533415,0.31913269,0.0,0.0,0.0,10.08718412,10.07056537,0.0146801,10.08718412,10.07056537,0.0146801,0.0,0.0,0.0,5.04359206,5.03528269,0.00734005,4.56024193,4.56779649,0.00665643,4.56024193,4.56779649,0.00665643,inf,inf,,0.0,28.0,1000
1705,24.06.2020,17:02:36,Referenz Freudenberg I,Referenz I (60 Zyklen),9.988719,996.0,2.468972,2.458826,2.424801,2.412085,10.287382,10.245107,4.15,2.111664,-3543.68406,2721.270047,0.0,0.0,-37.399596,11381.485081,-6.350103,-6.353793,6.438445,6.447273,0.044171,0.04674,0.0,10.0,0.046,o. Nadel,0.0,2.43453916,2.42664226,0.00353737,2.43453916,2.42664226,0.00353737,0.0,0.0,0.0,0.0,1.21726958,1.21332113,0.00176869,219.63777174,218.92533415,0.31913269,219.63777174,218.92533415,0.31913269,0.0,0.0,0.0,10.1033375,10.07056537,0.0146801,10.1033375,10.07056537,0.0146801,0.0,0.0,0.0,5.05166875,5.03528269,0.00734005,4.55295094,4.56779649,0.00665643,4.55295094,4.56779649,0.00665643,inf,inf,,0.0,28.0,1000
1706,24.06.2020,17:02:39,Referenz Freudenberg I,Referenz I (60 Zyklen),9.991938,1497.0,3.668971,3.676811,3.6248,3.630071,10.171162,10.192897,4.15,2.11243,-3546.938697,2721.212457,0.0,0.0,-37.436253,11382.716834,-6.350103,-6.353793,6.438445,6.447273,0.044171,0.04674,0.0,10.0,0.046,o. Nadel,0.0,2.42137609,2.42664226,0.00353737,2.42137609,2.42664226,0.00353737,0.0,0.0,0.0,0.0,1.21068804,1.21332113,0.00176869,218.4502338,218.92533415,0.31913269,218.4502338,218.92533415,0.31913269,0.0,0.0,0.0,10.04871075,10.07056537,0.0146801,10.04871075,10.07056537,0.0146801,0.0,0.0,0.0,5.02435538,5.03528269,0.00734005,4.57770167,4.56779649,0.00665643,4.57770167,4.56779649,0.00665643,inf,inf,,0.0,28.0,1000
1707,24.06.2020,17:02:42,Referenz Freudenberg I,Referenz I (60 Zyklen),9.998968,1996.0,4.874505,4.871804,4.830334,4.825063,10.134868,10.129251,4.15,2.114001,-3541.681206,2721.273337,0.0,0.0,-37.377041,11381.414695,-6.350103,-6.353793,6.438445,6.447273,0.044171,0.04674,0.0,10.0,0.046,o. Nadel,0.0,2.42000701,2.42664226,0.00353737,2.42000701,2.42664226,0.00353737,0.0,0.0,0.0,0.0,1.21000351,1.21332113,0.00176869,218.32671974,218.92533415,0.31913269,218.32671974,218.92533415,0.31913269,0.0,0.0,0.0,10.04302911,10.07056537,0.0146801,10.04302911,10.07056537,0.0146801,0.0,0.0,0.0,5.02151455,5.03528269,0.00734005,4.58029141,4.56779649,0.00665643,4.58029141,4.56779649,0.00665643,inf,inf,,0.0,28.0,1000
1708,24.06.2020,17:02:45,Referenz Freudenberg I,Referenz I (60 Zyklen),11.995074,499.4,1.154665,1.162768,1.110494,1.116028,9.595232,9.662573,4.15,2.535829,-3130.908393,2760.51149,0.0,0.0,-32.790485,10542.167722,-6.350103,-6.353793,6.438445,6.447273,0.044171,0.04674,0.0,12.0,0.046,o. Nadel,0.0,2.22365639,2.22347374,0.00228155,2.22365639,2.22347374,0.00228155,0.0,0.0,0.0,0.0,1.11182819,1.11173687,0.00114077,200.61247845,200.59600031,0.20583506,200.61247845,200.59600031,0.20583506,0.0,0.0,0.0,9.22817401,9.22741601,0.00946841,9.22817401,9.22741601,0.00946841,0.0,0.0,0.0,4.614087,4.61370801,0.00473421,4.98473479,4.98515999,0.00510948,4.98473479,4.98515999,0.00510948,inf,inf,,0.0,28.0,1000
1709,24.06.2020,17:02:50,Referenz Freudenberg I,Referenz I (60 Zyklen),12.013844,997.0,2.267237,2.265919,2.223066,2.219179,9.437345,9.43186,4.15,2.539942,-3120.956713,2769.669863,0.0,0.0,-32.680325,10346.283467,-6.350103,-6.353793,6.438445,6.447273,0.044171,0.04674,0.0,12.0,0.046,o. Nadel,0.0,2.22975527,2.22347374,0.00228155,2.22975527,2.22347374,0.00228155,0.0,0.0,0.0,0.0,1.11487763,1.11173687,0.00114077,201.16270333,200.59600031,0.20583506,201.16270333,200.59600031,0.20583506,0.0,0.0,0.0,9.25348435,9.22741601,0.00946841,9.25348435,9.22741601,0.00946841,0.0,0.0,0.0,4.62674218,4.61370801,0.00473421,4.97110042,4.98515999,0.00510948,4.97110042,4.98515999,0.00510948,inf,inf,,0.0,28.0,1000
1710,24.06.2020,17:02:53,Referenz Freudenberg I,Referenz I (60 Zyklen),12.009428,1497.0,3.369399,3.37019,3.325229,3.32345,9.340686,9.342878,4.15,2.538959,-3125.087599,2769.613919,0.0,0.0,-32.726046,10347.480029,-6.350103,-6.353793,6.438445,6.447273,0.044171,0.04674,0.0,12.0,0.046,o. Nadel,0.0,2.22126186,2.22347374,0.00228155,2.22126186,2.22347374,0.00228155,0.0,0.0,0.0,0.0,1.11063093,1.11173687,0.00114077,200.39645015,200.59600031,0.20583506,200.39645015,200.59600031,0.20583506,0.0,0.0,0.0,9.21823671,9.22741601,0.00946841,9.21823671,9.22741601,0.00946841,0.0,0.0,0.0,4.60911835,4.61370801,0.00473421,4.99010835,4.98515999,0.00510948,4.99010835,4.98515999,0.00510948,inf,inf,,0.0,28.0,1000
1711,24.06.2020,17:02:56,Referenz Freudenberg I,Referenz I (60 Zyklen),11.998682,1996.0,4.473736,4.474856,4.429566,4.428116,9.301606,9.303935,4.15,2.536694,-3126.652329,2769.610628,0.0,0.0,-32.743367,10347.550415,-6.350103,-6.353793,6.438445,6.447273,0.044171,0.04674,0.0,12.0,0.046,o. Nadel,0.0,2.21922144,2.22347374,0.00228155,2.21922144,2.22347374,0.00228155,0.0,0.0,0.0,0.0,1.10961072,1.11173687,0.00114077,200.2123693,200.59600031,0.20583506,200.2123693,200.59600031,0.20583506,0.0,0.0,0.0,9.20976899,9.22741601,0.00946841,9.20976899,9.22741601,0.00946841,0.0,0.0,0.0,4.60488449,4.61370801,0.00473421,4.9946964,4.98515999,0.00510948,4.9946964,4.98515999,0.00510948,inf,inf,,0.0,28.0,1000
1712,24.06.2020,17:03:00,Referenz Freudenberg I,Referenz I (60 Zyklen),15.010458,499.4,1.053139,1.045628,1.008968,0.998888,8.751552,8.689138,4.15,3.173292,-2500.447497,2841.3853,0.0,0.0,-25.897283,8812.394655,-6.350103,-6.353793,6.438445,6.447273,0.044171,0.04674,0.0,15.0,0.046,o. Nadel,0.0,2.02036043,2.00154316,0.00640788,2.02036043,2.00154316,0.00640788,0.0,0.0,0.0,0.0,1.01018022,1.00077158,0.00320394,182.27164772,180.57400283,0.57810263,182.27164772,180.57400283,0.57810263,0.0,0.0,0.0,8.38449579,8.30640413,0.02659272,8.38449579,8.30640413,0.02659272,0.0,0.0,0.0,4.1922479,4.15320207,0.01329636,5.48631678,5.53806507,0.01763055,5.48631678,5.53806507,0.01763055,inf,inf,,0.0,28.0,1000
1713,24.06.2020,17:03:04,Referenz Freudenberg I,Referenz I (60 Zyklen),15.010396,997.0,2.037106,2.040796,1.992935,1.994055,8.479429,8.494787,4.15,3.173312,-2494.438935,2850.912268,0.0,0.0,-25.832405,8608.626693,-6.350103,-6.353793,6.438445,6.447273,0.044171,0.04674,0.0,15.0,0.046,o. Nadel,0.0,1.9989318,2.00154316,0.00640788,1.9989318,2.00154316,0.00640788,0.0,0.0,0.0,0.0,0.9994659,1.00077158,0.00320394,180.33841198,180.57400283,0.57810263,180.33841198,180.57400283,0.57810263,0.0,0.0,0.0,8.29556695,8.30640413,0.02659272,8.29556695,8.30640413,0.02659272,0.0,0.0,0.0,4.14778348,4.15320207,0.01329636,5.54513034,5.53806507,0.01763055,5.54513034,5.53806507,0.01763055,inf,inf,,0.0,28.0,1000
1714,24.06.2020,17:03:07,Referenz Freudenberg I,Referenz I (60 Zyklen),15.01007,1497.0,3.027597,3.033592,2.983426,2.986852,8.393137,8.409757,4.15,3.173286,-2496.692146,2850.849742,0.0,0.0,-25.856733,8609.96403,-6.350103,-6.353793,6.438445,6.447273,0.044171,0.04674,0.0,15.0,0.046,o. Nadel,0.0,1.99293654,2.00154316,0.00640788,1.99293654,2.00154316,0.00640788,0.0,0.0,0.0,0.0,0.99646827,1.00077158,0.00320394,179.79753565,180.57400283,0.57810263,179.79753565,180.57400283,0.57810263,0.0,0.0,0.0,8.27068664,8.30640413,0.02659272,8.27068664,8.30640413,0.02659272,0.0,0.0,0.0,4.13534332,4.15320207,0.01329636,5.56181149,5.53806507,0.01763055,5.56181149,5.53806507,0.01763055,inf,inf,,0.0,28.0,1000
1715,24.06.2020,17:03:11,Referenz Freudenberg I,Referenz I (60 Zyklen),15.016212,1996.0,4.024082,4.015254,3.979912,3.968514,8.366704,8.348349,4.15,3.174551,-2499.133124,2850.78557,0.0,0.0,-25.88309,8611.336561,-6.350103,-6.353793,6.438445,6.447273,0.044171,0.04674,0.0,15.0,0.046,o. Nadel,0.0,1.99394389,2.00154316,0.00640788,1.99394389,2.00154316,0.00640788,0.0,0.0,0.0,0.0,0.99697194,1.00077158,0.00320394,179.88841596,180.57400283,0.57810263,179.88841596,180.57400283,0.57810263,0.0,0.0,0.0,8.27486713,8.30640413,0.02659272,8.27486713,8.30640413,0.02659272,0.0,0.0,0.0,4.13743357,4.15320207,0.01329636,5.55900164,5.53806507,0.01763055,5.55900164,5.53806507,0.01763055,inf,inf,,0.0,28.0,1000
1716,24.06.2020,17:03:14,Referenz Freudenberg I,Referenz I (60 Zyklen),18.006281,499.3,0.960045,0.969994,0.915875,0.923254,7.979548,8.062235,4.15,3.806655,-1870.612433,2921.900598,0.0,0.0,-19.176584,7090.289642,-6.350103,-6.353793,6.438445,6.447273,0.044171,0.04674,0.0,18.0,0.046,o. Nadel,0.0,1.83431805,1.82991083,0.0018487,1.83431805,1.82991083,0.0018487,0.0,0.0,0.0,0.0,0.91715902,0.91495541,0.00092435,165.48738887,165.08978117,0.16678466,165.48738887,165.08978117,0.16678466,0.0,0.0,0.0,7.61241989,7.59412993,0.00767209,7.61241989,7.59412993,0.00767209,0.0,0.0,0.0,3.80620994,3.79706497,0.00383605,6.04275653,6.05732865,0.00611681,6.04275653,6.05732865,0.00611681,inf,inf,,0.0,28.0,1000
1717,24.06.2020,17:03:18,Referenz Freudenberg I,Referenz I (60 Zyklen),17.966485,997.0,1.87029,1.869828,1.826119,1.823088,7.785057,7.783137,4.15,3.798245,-1869.611006,2931.580612,0.0,0.0,-19.166024,6883.248234,-6.350103,-6.353793,6.438445,6.447273,0.044171,0.04674,0.0,18.0,0.046,o. Nadel,0.0,1.83161384,1.82991083,0.0018487,1.83161384,1.82991083,0.0018487,0.0,0.0,0.0,0.0,0.91580692,0.91495541,0.00092435,165.24342266,165.08978117,0.16678466,165.24342266,165.08978117,0.16678466,0.0,0.0,0.0,7.60119744,7.59412993,0.00767209,7.60119744,7.59412993,0.00767209,0.0,0.0,0.0,3.80059872,3.79706497,0.00383605,6.05167809,6.05732865,0.00611681,6.05167809,6.05732865,0.00611681,inf,inf,,0.0,28.0,1000
1718,24.06.2020,17:03:22,Referenz Freudenberg I,Referenz I (60 Zyklen),17.960483,1497.0,2.778821,2.772364,2.73465,2.725624,7.703478,7.685579,4.15,3.797151,-1871.238325,2931.546058,0.0,0.0,-19.183185,6883.98729,-6.350103,-6.353793,6.438445,6.447273,0.044171,0.04674,0.0,18.0,0.046,o. Nadel,0.0,1.82675351,1.82991083,0.0018487,1.82675351,1.82991083,0.0018487,0.0,0.0,0.0,0.0,0.91337675,0.91495541,0.00092435,164.80493596,165.08978117,0.16678466,164.80493596,165.08978117,0.16678466,0.0,0.0,0.0,7.58102705,7.59412993,0.00767209,7.58102705,7.59412993,0.00767209,0.0,0.0,0.0,3.79051353,3.79706497,0.00383605,6.06777943,6.05732865,0.00611681,6.06777943,6.05732865,0.00611681,inf,inf,,0.0,28.0,1000
1719,24.06.2020,17:03:25,Referenz Freudenberg I,Referenz I (60 Zyklen),17.979704,1996.0,3.690778,3.689,3.646608,3.642259,7.673713,7.670014,4.15,3.801221,-1870.675022,2931.557576,0.0,0.0,-19.177244,6883.740938,-6.350103,-6.353793,6.438445,6.447273,0.044171,0.04674,0.0,18.0,0.046,o. Nadel,0.0,1.82695792,1.82991083,0.0018487,1.82695792,1.82991083,0.0018487,0.0,0.0,0.0,0.0,0.91347896,0.91495541,0.00092435,164.82337719,165.08978117,0.16678466,164.82337719,165.08978117,0.16678466,0.0,0.0,0.0,7.58187535,7.59412993,0.00767209,7.58187535,7.59412993,0.00767209,0.0,0.0,0.0,3.79093768,3.79706497,0.00383605,6.06710054,6.05732865,0.00611681,6.06710054,6.05732865,0.00611681,inf,inf,,0.0,28.0,1000
1720,24.06.2020,17:03:28,Referenz Freudenberg I,Referenz I (60 Zyklen),20.014673,499.3,0.92157,0.915113,0.877399,0.868373,7.659751,7.606086,4.15,4.232255,-1453.830954,2972.668461,0.0,0.0,-14.814709,6004.438965,-6.350103,-6.353793,6.438445,6.447273,0.044171,0.04674,0.0,20.0,0.046,o. Nadel,0.0,1.75725816,1.74122893,0.00570668,1.75725816,1.74122893,0.00570668,0.0,0.0,0.0,0.0,0.87862908,0.87061447,0.00285334,158.53524717,157.08913185,0.51484141,158.53524717,157.08913185,0.51484141,0.0,0.0,0.0,7.29262137,7.22610007,0.02368271,7.29262137,7.22610007,0.02368271,0.0,0.0,0.0,3.64631068,3.61305003,0.01184135,6.30774555,6.366017,0.02077308,6.30774555,6.366017,0.02077308,inf,inf,,0.0,28.0,1000
1721,24.06.2020,17:03:33,Referenz Freudenberg I,Referenz I (60 Zyklen),19.950477,996.0,1.77858,1.787211,1.734409,1.74047,7.41075,7.446711,4.15,4.21767,-1459.65175,2982.634793,0.0,0.0,-14.875176,5791.27362,-6.350103,-6.353793,6.438445,6.447273,0.044171,0.04674,0.0,20.0,0.046,o. Nadel,0.0,1.7413745,1.74122893,0.00570668,1.7413745,1.74122893,0.00570668,0.0,0.0,0.0,0.0,0.87068725,0.87061447,0.00285334,157.10226449,157.08913185,0.51484141,157.10226449,157.08913185,0.51484141,0.0,0.0,0.0,7.22670417,7.22610007,0.02368271,7.22670417,7.22610007,0.02368271,0.0,0.0,0.0,3.61335208,3.61305003,0.01184135,6.36528062,6.366017,0.02077308,6.36528062,6.366017,0.02077308,inf,inf,,0.0,28.0,1000
1722,24.06.2020,17:03:36,Referenz Freudenberg I,Referenz I (60 Zyklen),19.959419,1497.0,2.636842,2.63368,2.592672,2.58694,7.309884,7.301117,4.15,4.220172,-1457.774074,2982.567331,0.0,0.0,-14.855669,5792.716542,-6.350103,-6.353793,6.438445,6.447273,0.044171,0.04674,0.0,20.0,0.046,o. Nadel,0.0,1.73191182,1.74122893,0.00570668,1.73191182,1.74122893,0.00570668,0.0,0.0,0.0,0.0,0.86595591,0.87061447,0.00285334,156.2485667,157.08913185,0.51484141,156.2485667,157.08913185,0.51484141,0.0,0.0,0.0,7.18743407,7.22610007,0.02368271,7.18743407,7.22610007,0.02368271,0.0,0.0,0.0,3.59371703,3.61305003,0.01184135,6.40005871,6.366017,0.02077308,6.40005871,6.366017,0.02077308,inf,inf,,0.0,28.0,1000
1723,24.06.2020,17:03:39,Referenz Freudenberg I,Referenz I (60 Zyklen),19.984924,1996.0,3.505976,3.501034,3.461805,3.454294,7.289478,7.279205,4.15,4.225008,-1453.580597,2982.580494,0.0,0.0,-14.812109,5792.434997,-6.350103,-6.353793,6.438445,6.447273,0.044171,0.04674,0.0,20.0,0.046,o. Nadel,0.0,1.73437124,1.74122893,0.00570668,1.73437124,1.74122893,0.00570668,0.0,0.0,0.0,0.0,0.86718562,0.87061447,0.00285334,156.47044905,157.08913185,0.51484141,156.47044905,157.08913185,0.51484141,0.0,0.0,0.0,7.19764066,7.22610007,0.02368271,7.19764066,7.22610007,0.02368271,0.0,0.0,0.0,3.59882033,3.61305003,0.01184135,6.39098313,6.366017,0.02077308,6.39098313,6.366017,0.02077308,inf,inf,,0.0,28.0,1000
1724,24.06.2020,17:03:42,Referenz Freudenberg I,Referenz I (60 Zyklen),20.964754,499.3,0.889089,0.90332,0.844918,0.85658,7.389785,7.508066,4.15,4.432159,-1257.613804,3005.629604,0.0,0.0,-12.783678,5299.4481,-6.350103,-6.353793,6.438445,6.447273,0.044171,0.04674,0.0,21.0,0.046,o. Nadel,0.0,1.69220509,1.69193664,0.00138365,1.69220509,1.69193664,0.00138365,0.0,0.0,0.0,0.0,0.84610254,0.84596832,0.00069183,152.66632851,152.64210988,0.12482964,152.66632851,152.64210988,0.12482964,0.0,0.0,0.0,7.02265111,7.02153705,0.00574216,7.02265111,7.02153705,0.00574216,0.0,0.0,0.0,3.51132556,3.51076853,0.00287108,6.55023285,6.55128527,0.00535853,6.55023285,6.55128527,0.00535853,inf,inf,,0.0,28.0,1000
1725,24.06.2020,17:03:47,Referenz Freudenberg I,Referenz I (60 Zyklen),20.973883,997.0,1.734306,1.730222,1.690136,1.683481,7.219029,7.202026,4.15,4.434089,-1244.344893,3015.597591,0.0,0.0,-12.646841,5086.24735,-6.350103,-6.353793,6.438445,6.447273,0.044171,0.04674,0.0,21.0,0.046,o. Nadel,0.0,1.69522166,1.69193664,0.00138365,1.69522166,1.69193664,0.00138365,0.0,0.0,0.0,0.0,0.84761083,0.84596832,0.00069183,152.9384763,152.64210988,0.12482964,152.9384763,152.64210988,0.12482964,0.0,0.0,0.0,7.03516991,7.02153705,0.00574216,7.03516991,7.02153705,0.00574216,0.0,0.0,0.0,3.51758495,3.51076853,0.00287108,6.53857698,6.55128527,0.00535853,6.53857698,6.55128527,0.00535853,inf,inf,,0.0,28.0,1000
1726,24.06.2020,17:03:50,Referenz Freudenberg I,Referenz I (60 Zyklen),20.966123,1497.0,2.576889,2.573265,2.532718,2.526525,7.143679,7.133634,4.15,4.432636,-1245.534088,3015.549874,0.0,0.0,-12.659102,5087.267954,-6.350103,-6.353793,6.438445,6.447273,0.044171,0.04674,0.0,21.0,0.046,o. Nadel,0.0,1.69186239,1.69193664,0.00138365,1.69186239,1.69193664,0.00138365,0.0,0.0,0.0,0.0,0.8459312,0.84596832,0.00069183,152.6354114,152.64210988,0.12482964,152.6354114,152.64210988,0.12482964,0.0,0.0,0.0,7.02122892,7.02153705,0.00574216,7.02122892,7.02153705,0.00574216,0.0,0.0,0.0,3.51061446,3.51076853,0.00287108,6.55155963,6.55128527,0.00535853,6.55155963,6.55128527,0.00535853,inf,inf,,0.0,28.0,1000
1727,24.06.2020,17:03:53,Referenz Freudenberg I,Referenz I (60 Zyklen),20.966045,1996.0,3.414332,3.41084,3.370161,3.3641,7.098937,7.091676,4.15,4.432389,-1246.285158,3015.579492,0.0,0.0,-12.666847,5086.634476,-6.350103,-6.353793,6.438445,6.447273,0.044171,0.04674,0.0,21.0,0.046,o. Nadel,0.0,1.68845741,1.69193664,0.00138365,1.68845741,1.69193664,0.00138365,0.0,0.0,0.0,0.0,0.84422871,0.84596832,0.00069183,152.32822329,152.64210988,0.12482964,152.32822329,152.64210988,0.12482964,0.0,0.0,0.0,7.00709827,7.02153705,0.00574216,7.00709827,7.02153705,0.00574216,0.0,0.0,0.0,3.50354914,3.51076853,0.00287108,6.56477164,6.55128527,0.00535853,6.56477164,6.55128527,0.00535853,inf,inf,,0.0,28.0,1000
1728,24.06.2020,17:03:57,Referenz Freudenberg I,Referenz I (60 Zyklen),24.004848,499.3,0.840204,0.842378,0.796033,0.795638,6.983467,7.001537,4.15,5.076193,-620.142735,3080.902961,0.0,0.0,-6.280394,3689.460566,-6.350103,-6.353793,6.438445,6.447273,0.044171,0.04674,0.0,24.0,0.046,o. Nadel,0.0,1.59429802,1.58642493,0.00284284,1.59429802,1.58642493,0.00284284,0.0,0.0,0.0,0.0,0.79714901,0.79321247,0.00142142,143.83340808,143.12311887,0.2564737,143.83340808,143.12311887,0.2564737,0.0,0.0,0.0,6.61633677,6.58366347,0.01179779,6.61633677,6.58366347,0.01179779,0.0,0.0,0.0,3.30816839,3.29183173,0.0058989,6.9524877,6.98705856,0.01249341,6.9524877,6.98705856,0.01249341,inf,inf,,0.0,28.0,1000
1729,24.06.2020,17:04:01,Referenz Freudenberg I,Referenz I (60 Zyklen),23.93793,996.0,1.624611,1.623227,1.58044,1.576487,6.769211,6.763446,4.15,5.061188,-618.077291,3091.172085,0.0,0.0,-6.259552,3469.81894,-6.350103,-6.353793,6.438445,6.447273,0.044171,0.04674,0.0,24.0,0.046,o. Nadel,0.0,1.58678715,1.58642493,0.00284284,1.58678715,1.58642493,0.00284284,0.0,0.0,0.0,0.0,0.79339357,0.79321247,0.00142142,143.1557971,143.12311887,0.2564737,143.1557971,143.12311887,0.2564737,0.0,0.0,0.0,6.58516667,6.58366347,0.01179779,6.58516667,6.58366347,0.01179779,0.0,0.0,0.0,3.29258333,3.29183173,0.0058989,6.98539647,6.98705856,0.01249341,6.98539647,6.98705856,0.01249341,inf,inf,,0.0,28.0,1000
1730,24.06.2020,17:04:04,Referenz Freudenberg I,Referenz I (60 Zyklen),23.976591,1497.0,2.411851,2.413168,2.36768,2.366428,6.686159,6.689812,4.15,5.069654,-615.198187,3091.122722,0.0,0.0,-6.230503,3470.874741,-6.350103,-6.353793,6.438445,6.447273,0.044171,0.04674,0.0,24.0,0.046,o. Nadel,0.0,1.58161657,1.58642493,0.00284284,1.58161657,1.58642493,0.00284284,0.0,0.0,0.0,0.0,0.79080828,0.79321247,0.00142142,142.68932067,143.12311887,0.2564737,142.68932067,143.12311887,0.2564737,0.0,0.0,0.0,6.56370875,6.58366347,0.01179779,6.56370875,6.58366347,0.01179779,0.0,0.0,0.0,3.28185438,3.29183173,0.0058989,7.00823296,6.98705856,0.01249341,7.00823296,6.98705856,0.01249341,inf,inf,,0.0,28.0,1000
1731,24.06.2020,17:04:08,Referenz Freudenberg I,Referenz I (60 Zyklen),23.997119,1996.0,3.203835,3.191119,3.159664,3.144379,6.661279,6.634842,4.15,5.07309,-614.008992,3091.09475,0.0,0.0,-6.218505,3471.473028,-6.350103,-6.353793,6.438445,6.447273,0.044171,0.04674,0.0,24.0,0.046,o. Nadel,0.0,1.582998,1.58642493,0.00284284,1.582998,1.58642493,0.00284284,0.0,0.0,0.0,0.0,0.791499,0.79321247,0.00142142,142.81394964,143.12311887,0.2564737,142.81394964,143.12311887,0.2564737,0.0,0.0,0.0,6.56944168,6.58366347,0.01179779,6.56944168,6.58366347,0.01179779,0.0,0.0,0.0,3.28472084,3.29183173,0.0058989,7.00211711,6.98705856,0.01249341,7.00211711,6.98705856,0.01249341,inf,inf,,0.0,28.0,1000
1732,24.06.2020,17:04:11,Referenz Freudenberg I,Referenz I (60 Zyklen),26.990723,499.3,0.797511,0.801332,0.75334,0.754592,6.628623,6.660384,4.15,5.706155,4.747968,3158.455418,0.0,0.0,-0.039806,2030.726392,-6.350103,-6.353793,6.438445,6.447273,0.044171,0.04674,0.0,27.0,0.046,o. Nadel,0.0,1.50879231,1.49551546,0.00475339,1.50879231,1.49551546,0.00475339,0.0,0.0,0.0,0.0,0.75439615,0.74775773,0.0023767,136.11930616,134.9215033,0.42883881,136.11930616,134.9215033,0.42883881,0.0,0.0,0.0,6.26148808,6.20638915,0.01972659,6.26148808,6.20638915,0.01972659,0.0,0.0,0.0,3.13074404,3.10319458,0.00986329,7.34649645,7.41194071,0.02346109,7.34649645,7.41194071,0.02346109,inf,inf,,0.0,28.0,1000
1733,24.06.2020,17:04:16,Referenz Freudenberg I,Referenz I (60 Zyklen),26.997239,997.0,1.535668,1.532176,1.491497,1.485436,6.392199,6.377665,4.15,5.707526,23.274376,3168.969737,0.0,0.0,0.143266,1805.840411,-6.350103,-6.353793,6.438445,6.447273,0.044171,0.04674,0.0,27.0,0.046,o. Nadel,0.0,1.49598495,1.49551546,0.00475339,1.49598495,1.49551546,0.00475339,0.0,0.0,0.0,0.0,0.74799248,0.74775773,0.0023767,134.96386006,134.9215033,0.42883881,134.96386006,134.9215033,0.42883881,0.0,0.0,0.0,6.20833756,6.20638915,0.01972659,6.20833756,6.20638915,0.01972659,0.0,0.0,0.0,3.10416878,3.10319458,0.00986329,7.40939093,7.41194071,0.02346109,7.40939093,7.41194071,0.02346109,inf,inf,,0.0,28.0,1000
1734,24.06.2020,17:04:19,Referenz Freudenberg I,Referenz I (60 Zyklen),26.977349,1497.0,2.272244,2.267237,2.228073,2.220497,6.29914,6.285259,4.15,5.702933,13.32269,3169.052009,0.0,0.0,0.04494,1804.080739,-6.350103,-6.353793,6.438445,6.447273,0.044171,0.04674,0.0,27.0,0.046,o. Nadel,0.0,1.48835872,1.49551546,0.00475339,1.48835872,1.49551546,0.00475339,0.0,0.0,0.0,0.0,0.74417936,0.74775773,0.0023767,134.27584081,134.9215033,0.42883881,134.27584081,134.9215033,0.42883881,0.0,0.0,0.0,6.17668868,6.20638915,0.01972659,6.17668868,6.20638915,0.01972659,0.0,0.0,0.0,3.08834434,3.10319458,0.00986329,7.44735608,7.41194071,0.02346109,7.44735608,7.41194071,0.02346109,inf,inf,,0.0,28.0,1000
1735,24.06.2020,17:04:22,Referenz Freudenberg I,Referenz I (60 Zyklen),26.959371,1996.0,3.016067,3.014025,2.971896,2.967284,6.270881,6.266634,4.15,5.699547,9.942873,3168.897338,0.0,0.0,0.011539,1807.388922,-6.350103,-6.353793,6.438445,6.447273,0.044171,0.04674,0.0,27.0,0.046,o. Nadel,0.0,1.48892585,1.49551546,0.00475339,1.48892585,1.49551546,0.00475339,0.0,0.0,0.0,0.0,0.74446293,0.74775773,0.0023767,134.32700619,134.9215033,0.42883881,134.32700619,134.9215033,0.42883881,0.0,0.0,0.0,6.17904228,6.20638915,0.01972659,6.17904228,6.20638915,0.01972659,0.0,0.0,0.0,3.08952114,3.10319458,0.00986329,7.44451937,7.41194071,0.02346109,7.44451937,7.41194071,0.02346109,inf,inf,,0.0,28.0,1000
1736,24.06.2020,17:04:25,Referenz Freudenberg I,Referenz I (60 Zyklen),29.917856,499.3,0.754819,0.756202,0.710648,0.709462,6.273779,6.285279,4.15,6.325135,625.633024,3233.064379,0.0,0.0,6.036991,434.949324,-6.350103,-6.353793,6.438445,6.447273,0.044171,0.04674,0.0,30.0,0.046,o. Nadel,0.0,1.4232886,1.41780244,0.00192091,1.4232886,1.41780244,0.00192091,0.0,0.0,0.0,0.0,0.7116443,0.70890122,0.00096046,128.40538493,127.91043708,0.17329992,128.40538493,127.91043708,0.17329992,0.0,0.0,0.0,5.90664771,5.88388011,0.0079718,5.90664771,5.88388011,0.0079718,0.0,0.0,0.0,2.95332385,2.94194005,0.0039859,7.78783538,7.81801328,0.01057181,7.78783538,7.81801328,0.01057181,inf,inf,,0.0,28.0,1000
1737,24.06.2020,17:04:30,Referenz Freudenberg I,Referenz I (60 Zyklen),29.933143,997.0,1.454302,1.46122,1.410131,1.41448,6.053515,6.08231,4.15,6.328491,637.149441,3243.835412,0.0,0.0,6.148586,204.572618,-6.350103,-6.353793,6.438445,6.447273,0.044171,0.04674,0.0,30.0,0.046,o. Nadel,0.0,1.41437412,1.41780244,0.00192091,1.41437412,1.41780244,0.00192091,0.0,0.0,0.0,0.0,0.70718706,0.70890122,0.00096046,127.60114365,127.91043708,0.17329992,127.60114365,127.91043708,0.17329992,0.0,0.0,0.0,5.86965261,5.88388011,0.0079718,5.86965261,5.88388011,0.0079718,0.0,0.0,0.0,2.9348263,2.94194005,0.0039859,7.83692036,7.81801328,0.01057181,7.83692036,7.81801328,0.01057181,inf,inf,,0.0,28.0,1000
1738,24.06.2020,17:04:33,Referenz Freudenberg I,Referenz I (60 Zyklen),29.948819,1496.0,2.163075,2.159715,2.118904,2.112975,6.000509,5.991188,4.15,6.331618,641.029973,3243.776176,0.0,0.0,6.18618,205.839585,-6.350103,-6.353793,6.438445,6.447273,0.044171,0.04674,0.0,30.0,0.046,o. Nadel,0.0,1.41637968,1.41780244,0.00192091,1.41637968,1.41780244,0.00192091,0.0,0.0,0.0,0.0,0.70818984,0.70890122,0.00096046,127.78207975,127.91043708,0.17329992,127.78207975,127.91043708,0.17329992,0.0,0.0,0.0,5.87797567,5.88388011,0.0079718,5.87797567,5.88388011,0.0079718,0.0,0.0,0.0,2.93898783,2.94194005,0.0039859,7.82582348,7.81801328,0.01057181,7.82582348,7.81801328,0.01057181,inf,inf,,0.0,28.0,1000
1739,24.06.2020,17:04:36,Referenz Freudenberg I,Referenz I (60 Zyklen),29.943812,1996.0,2.872837,2.853269,2.828666,2.806529,5.973082,5.932398,4.15,6.33055,641.718455,3243.777822,0.0,0.0,6.192849,205.804391,-6.350103,-6.353793,6.438445,6.447273,0.044171,0.04674,0.0,30.0,0.046,o. Nadel,0.0,1.41716733,1.41780244,0.00192091,1.41716733,1.41780244,0.00192091,0.0,0.0,0.0,0.0,0.70858367,0.70890122,0.00096046,127.85313998,127.91043708,0.17329992,127.85313998,127.91043708,0.17329992,0.0,0.0,0.0,5.88124444,5.88388011,0.0079718,5.88124444,5.88388011,0.0079718,0.0,0.0,0.0,2.94062222,2.94194005,0.0039859,7.82147392,7.81801328,0.01057181,7.82147392,7.81801328,0.01057181,inf,inf,,0.0,28.0,1000
1740,24.06.2020,17:04:46,Referenz Freudenberg I,Referenz I (60 Zyklen),1.040203,499.3,3.250282,3.245473,3.206112,3.198733,27.015165,26.97519,4.15,0.220183,-5431.436123,2450.910164,0.0,0.0,-59.576972,17164.089407,-6.350103,-6.353793,6.438445,6.447273,0.044171,0.04674,0.0,1.0,0.046,o. Nadel,0.0,6.4212137,6.35077012,0.02553783,6.4212137,6.35077012,0.02553783,0.0,0.0,0.0,0.0,3.21060685,3.17538506,0.01276891,579.30514895,572.94991281,2.30395621,579.30514895,572.94991281,2.30395621,0.0,0.0,0.0,26.64803685,26.35569599,0.10598199,26.64803685,26.35569599,0.10598199,0.0,0.0,0.0,13.32401843,13.17784799,0.05299099,1.72620596,1.74543755,0.00698731,1.72620596,1.74543755,0.00698731,inf,inf,,0.0,29.0,1000
1741,24.06.2020,17:04:50,Referenz Freudenberg I,Referenz I (60 Zyklen),1.040234,997.0,6.377107,6.383959,6.332936,6.337219,26.544629,26.57315,4.15,0.219917,-5425.302385,2459.344484,0.0,0.0,-59.501675,16983.691584,-6.350103,-6.353793,6.438445,6.447273,0.044171,0.04674,0.0,1.0,0.046,o. Nadel,0.0,6.35199198,6.35077012,0.02553783,6.35199198,6.35077012,0.02553783,0.0,0.0,0.0,0.0,3.17599599,3.17538506,0.01276891,573.06014565,572.94991281,2.30395621,573.06014565,572.94991281,2.30395621,0.0,0.0,0.0,26.3607667,26.35569599,0.10598199,26.3607667,26.35569599,0.10598199,0.0,0.0,0.0,13.18038335,13.17784799,0.05299099,1.74501753,1.74543755,0.00698731,1.74501753,1.74543755,0.00698731,inf,inf,,0.0,29.0,1000
1742,24.06.2020,17:04:54,Referenz Freudenberg I,Referenz I (60 Zyklen),1.042676,1496.0,9.509468,9.495039,9.465297,9.448299,26.379874,26.339849,4.15,0.2204,-5426.491579,2459.300058,0.0,0.0,-59.516271,16984.641788,-6.350103,-6.353793,6.438445,6.447273,0.044171,0.04674,0.0,1.0,0.046,o. Nadel,0.0,6.32707019,6.35077012,0.02553783,6.32707019,6.35077012,0.02553783,0.0,0.0,0.0,0.0,3.16353509,3.17538506,0.01276891,570.81176689,572.94991281,2.30395621,570.81176689,572.94991281,2.30395621,0.0,0.0,0.0,26.25734128,26.35569599,0.10598199,26.25734128,26.35569599,0.10598199,0.0,0.0,0.0,13.12867064,13.17784799,0.05299099,1.75189101,1.74543755,0.00698731,1.75189101,1.74543755,0.00698731,inf,inf,,0.0,29.0,1000
1743,24.06.2020,17:04:57,Referenz Freudenberg I,Referenz I (60 Zyklen),1.044277,1996.0,12.624569,12.632541,12.580398,12.5858,26.248477,26.265052,4.15,0.220772,-5429.558448,2459.336257,0.0,0.0,-59.553919,16983.867548,-6.350103,-6.353793,6.438445,6.447273,0.044171,0.04674,0.0,1.0,0.046,o. Nadel,0.0,6.30280461,6.35077012,0.02553783,6.30280461,6.35077012,0.02553783,0.0,0.0,0.0,0.0,3.1514023,3.17538506,0.01276891,568.62258974,572.94991281,2.30395621,568.62258974,572.94991281,2.30395621,0.0,0.0,0.0,26.15663913,26.35569599,0.10598199,26.15663913,26.35569599,0.10598199,0.0,0.0,0.0,13.07831956,13.17784799,0.05299099,1.75863572,1.74543755,0.00698731,1.75863572,1.74543755,0.00698731,inf,inf,,0.0,29.0,1000
1744,24.06.2020,17:05:00,Referenz Freudenberg I,Referenz I (60 Zyklen),2.003894,499.3,2.48933,2.497565,2.445159,2.450825,20.690402,20.758852,4.15,0.423613,-5235.156498,2467.42669,0.0,0.0,-57.17879,16810.824965,-6.350103,-6.353793,6.438445,6.447273,0.044171,0.04674,0.0,2.0,0.046,o. Nadel,0.0,4.89717404,4.88704627,0.00469966,4.89717404,4.88704627,0.00469966,0.0,0.0,0.0,0.0,2.44858702,2.44352314,0.00234983,441.81026698,440.89656578,0.42399101,441.81026698,440.89656578,0.42399101,0.0,0.0,0.0,20.32327228,20.28124203,0.01950359,20.32327228,20.28124203,0.01950359,0.0,0.0,0.0,10.16163614,10.14062101,0.00975179,2.26341503,2.26811196,0.00218167,2.26341503,2.26811196,0.00218167,inf,inf,,0.0,29.0,1000
1745,24.06.2020,17:05:05,Referenz Freudenberg I,Referenz I (60 Zyklen),2.010612,997.0,4.921348,4.924906,4.877177,4.878165,20.485049,20.499858,4.15,0.425072,-5230.024186,2475.885694,0.0,0.0,-57.116393,16629.899174,-6.350103,-6.353793,6.438445,6.447273,0.044171,0.04674,0.0,2.0,0.046,o. Nadel,0.0,4.89185256,4.88704627,0.00469966,4.89185256,4.88704627,0.00469966,0.0,0.0,0.0,0.0,2.44592628,2.44352314,0.00234983,441.3301764,440.89656578,0.42399101,441.3301764,440.89656578,0.42399101,0.0,0.0,0.0,20.30118811,20.28124203,0.01950359,20.30118811,20.28124203,0.01950359,0.0,0.0,0.0,10.15059406,10.14062101,0.00975179,2.26587724,2.26811196,0.00218167,2.26587724,2.26811196,0.00218167,inf,inf,,0.0,29.0,1000
1746,24.06.2020,17:05:08,Referenz Freudenberg I,Referenz I (60 Zyklen),2.014328,1497.0,7.354487,7.346384,7.310317,7.299643,20.388191,20.365726,4.15,0.425884,-5229.335705,2475.870885,0.0,0.0,-57.108024,16630.215909,-6.350103,-6.353793,6.438445,6.447273,0.044171,0.04674,0.0,2.0,0.046,o. Nadel,0.0,4.88331129,4.88704627,0.00469966,4.88331129,4.88704627,0.00469966,0.0,0.0,0.0,0.0,2.44165564,2.44352314,0.00234983,440.55960544,440.89656578,0.42399101,440.55960544,440.89656578,0.42399101,0.0,0.0,0.0,20.26574185,20.28124203,0.01950359,20.26574185,20.28124203,0.01950359,0.0,0.0,0.0,10.13287093,10.14062101,0.00975179,2.26984042,2.26811196,0.00218167,2.26984042,2.26811196,0.00218167,inf,inf,,0.0,29.0,1000
1747,24.06.2020,17:05:11,Referenz Freudenberg I,Referenz I (60 Zyklen),2.017719,1996.0,9.776362,9.77478,9.732191,9.72804,20.326604,20.323316,4.15,0.426555,-5229.648651,2475.867595,0.0,0.0,-57.111828,16630.286294,-6.350103,-6.353793,6.438445,6.447273,0.044171,0.04674,0.0,2.0,0.046,o. Nadel,0.0,4.87584719,4.88704627,0.00469966,4.87584719,4.88704627,0.00469966,0.0,0.0,0.0,0.0,2.4379236,2.44352314,0.00234983,439.88621428,440.89656578,0.42399101,439.88621428,440.89656578,0.42399101,0.0,0.0,0.0,20.23476586,20.28124203,0.01950359,20.23476586,20.28124203,0.01950359,0.0,0.0,0.0,10.11738293,10.14062101,0.00975179,2.27331516,2.26811196,0.00218167,2.27331516,2.26811196,0.00218167,inf,inf,,0.0,29.0,1000
1748,24.06.2020,17:05:14,Referenz Freudenberg I,Referenz I (60 Zyklen),3.026414,499.3,2.106481,2.11274,2.062311,2.066,17.508308,17.560329,4.15,0.639801,-5006.518267,2515.875535,0.0,0.0,-54.414125,15774.57469,-6.350103,-6.353793,6.438445,6.447273,0.044171,0.04674,0.0,3.0,0.046,o. Nadel,0.0,4.13040457,4.12008465,0.00424038,4.13040457,4.12008465,0.00424038,0.0,0.0,0.0,0.0,2.06520228,2.06004232,0.00212019,372.63432501,371.70328889,0.38255617,372.63432501,371.70328889,0.38255617,0.0,0.0,0.0,17.14117895,17.09835129,0.01759758,17.14117895,17.09835129,0.01759758,0.0,0.0,0.0,8.57058948,8.54917564,0.00879879,2.68359604,2.69032641,0.00276773,2.68359604,2.69032641,0.00276773,inf,inf,,0.0,29.0,1000
1749,24.06.2020,17:05:19,Referenz Freudenberg I,Referenz I (60 Zyklen),3.031577,997.0,4.155124,4.154597,4.110954,4.107857,17.295653,17.293459,4.15,0.640942,-5006.080143,2524.388848,0.0,0.0,-54.408857,15592.48731,-6.350103,-6.353793,6.438445,6.447273,0.044171,0.04674,0.0,3.0,0.046,o. Nadel,0.0,4.12332397,4.12008465,0.00424038,4.12332397,4.12008465,0.00424038,0.0,0.0,0.0,0.0,2.06166199,2.06004232,0.00212019,371.99553225,371.70328889,0.38255617,371.99553225,371.70328889,0.38255617,0.0,0.0,0.0,17.11179448,17.09835129,0.01759758,17.11179448,17.09835129,0.01759758,0.0,0.0,0.0,8.55589724,8.54917564,0.00879879,2.68820433,2.69032641,0.00276773,2.68820433,2.69032641,0.00276773,inf,inf,,0.0,29.0,1000
1750,24.06.2020,17:05:22,Referenz Freudenberg I,Referenz I (60 Zyklen),3.034563,1497.0,6.204559,6.207392,6.160388,6.160651,17.200346,17.2082,4.15,0.641514,-5007.206748,2524.268734,0.0,0.0,-54.422404,15595.056382,-6.350103,-6.353793,6.438445,6.447273,0.044171,0.04674,0.0,3.0,0.046,o. Nadel,0.0,4.11515564,4.12008465,0.00424038,4.11515564,4.12008465,0.00424038,0.0,0.0,0.0,0.0,2.05757782,2.06004232,0.00212019,371.25860707,371.70328889,0.38255617,371.25860707,371.70328889,0.38255617,0.0,0.0,0.0,17.07789593,17.09835129,0.01759758,17.07789593,17.09835129,0.01759758,0.0,0.0,0.0,8.53894796,8.54917564,0.00879879,2.69354025,2.69032641,0.00276773,2.69354025,2.69032641,0.00276773,inf,inf,,0.0,29.0,1000
1751,24.06.2020,17:05:25,Referenz Freudenberg I,Referenz I (60 Zyklen),3.037238,1996.0,8.250633,8.239236,8.206463,8.192495,17.154373,17.130675,4.15,0.642079,-5007.519694,2524.286833,0.0,0.0,-54.426168,15594.669262,-6.350103,-6.353793,6.438445,6.447273,0.044171,0.04674,0.0,3.0,0.046,o. Nadel,0.0,4.11145441,4.12008465,0.00424038,4.11145441,4.12008465,0.00424038,0.0,0.0,0.0,0.0,2.0557272,2.06004232,0.00212019,370.92469123,371.70328889,0.38255617,370.92469123,371.70328889,0.38255617,0.0,0.0,0.0,17.0625358,17.09835129,0.01759758,17.0625358,17.09835129,0.01759758,0.0,0.0,0.0,8.5312679,8.54917564,0.00879879,2.69596504,2.69032641,0.00276773,2.69596504,2.69032641,0.00276773,inf,inf,,0.0,29.0,1000
1752,24.06.2020,17:05:29,Referenz Freudenberg I,Referenz I (60 Zyklen),5.018072,499.3,1.716979,1.722909,1.672808,1.676168,14.270906,14.32019,4.15,1.060883,-4593.179383,2563.587301,0.0,0.0,-49.491849,14754.089476,-6.350103,-6.353793,6.438445,6.447273,0.044171,0.04674,0.0,5.0,0.046,o. Nadel,0.0,3.35030643,3.33601989,0.00555244,3.35030643,3.33601989,0.00555244,0.0,0.0,0.0,0.0,1.67515321,1.66800994,0.00277622,302.25590609,300.96701142,0.50092638,302.25590609,300.96701142,0.50092638,0.0,0.0,0.0,13.90377168,13.84448253,0.02304261,13.90377168,13.84448253,0.02304261,0.0,0.0,0.0,6.95188584,6.92224126,0.01152131,3.30845479,3.32265086,0.0055236,3.30845479,3.32265086,0.0055236,inf,inf,,0.0,29.0,1000
1753,24.06.2020,17:05:33,Referenz Freudenberg I,Referenz I (60 Zyklen),5.023561,997.0,3.373221,3.367291,3.32905,3.320551,14.040989,14.016307,4.15,1.061994,-4592.553491,2572.24213,0.0,0.0,-49.484467,14568.975284,-6.350103,-6.353793,6.438445,6.447273,0.044171,0.04674,0.0,5.0,0.046,o. Nadel,0.0,3.3390672,3.33601989,0.00555244,3.3390672,3.33601989,0.00555244,0.0,0.0,0.0,0.0,1.6695336,1.66800994,0.00277622,301.24193232,300.96701142,0.50092638,301.24193232,300.96701142,0.50092638,0.0,0.0,0.0,13.85712889,13.84448253,0.02304261,13.85712889,13.84448253,0.02304261,0.0,0.0,0.0,6.92856444,6.92224126,0.01152131,3.31959098,3.32265086,0.0055236,3.31959098,3.32265086,0.0055236,inf,inf,,0.0,29.0,1000
1754,24.06.2020,17:05:36,Referenz Freudenberg I,Referenz I (60 Zyklen),5.015101,1497.0,5.027881,5.031241,4.983711,4.984501,13.938349,13.947663,4.15,1.060294,-4594.806701,2572.128597,0.0,0.0,-49.511042,14571.403588,-6.350103,-6.353793,6.438445,6.447273,0.044171,0.04674,0.0,5.0,0.046,o. Nadel,0.0,3.32913226,3.33601989,0.00555244,3.32913226,3.33601989,0.00555244,0.0,0.0,0.0,0.0,1.66456613,1.66800994,0.00277622,300.34562821,300.96701142,0.50092638,300.34562821,300.96701142,0.50092638,0.0,0.0,0.0,13.8158989,13.84448253,0.02304261,13.8158989,13.84448253,0.02304261,0.0,0.0,0.0,6.90794945,6.92224126,0.01152131,3.32949744,3.32265086,0.0055236,3.32949744,3.32265086,0.0055236,inf,inf,,0.0,29.0,1000
1755,24.06.2020,17:05:40,Referenz Freudenberg I,Referenz I (60 Zyklen),5.016594,1996.0,6.682016,6.683663,6.637845,6.636922,13.892968,13.896393,4.15,1.060557,-4595.870717,2572.168086,0.0,0.0,-49.523592,14570.558961,-6.350103,-6.353793,6.438445,6.447273,0.044171,0.04674,0.0,5.0,0.046,o. Nadel,0.0,3.32557365,3.33601989,0.00555244,3.32557365,3.33601989,0.00555244,0.0,0.0,0.0,0.0,1.66278682,1.66800994,0.00277622,300.02457905,300.96701142,0.50092638,300.02457905,300.96701142,0.50092638,0.0,0.0,0.0,13.80113064,13.84448253,0.02304261,13.80113064,13.84448253,0.02304261,0.0,0.0,0.0,6.90056532,6.92224126,0.01152131,3.33306026,3.32265086,0.0055236,3.33306026,3.32265086,0.0055236,inf,inf,,0.0,29.0,1000
1756,24.06.2020,17:05:43,Referenz Freudenberg I,Referenz I (60 Zyklen),6.026257,499.3,1.588375,1.588045,1.544204,1.541305,13.201994,13.199256,4.15,1.273978,-4380.251015,2602.040425,0.0,0.0,-46.992751,13931.633126,-6.350103,-6.353793,6.438445,6.447273,0.044171,0.04674,0.0,6.0,0.046,o. Nadel,0.0,3.09273783,3.07299758,0.00699106,3.09273783,3.07299758,0.00699106,0.0,0.0,0.0,0.0,1.54636892,1.53649879,0.00349553,279.01873928,277.23782536,0.63071534,279.01873928,277.23782536,0.63071534,0.0,0.0,0.0,12.83486201,12.75293997,0.02901291,12.83486201,12.75293997,0.02901291,0.0,0.0,0.0,6.417431,6.37646998,0.01450645,3.58398867,3.60706724,0.00818044,3.58398867,3.60706724,0.00818044,inf,inf,,0.0,29.0,1000
1757,24.06.2020,17:05:47,Referenz Freudenberg I,Referenz I (60 Zyklen),6.030549,997.0,3.107777,3.10613,3.063606,3.059389,12.936081,12.929225,4.15,1.274882,-4380.814317,2610.716653,0.0,0.0,-46.99933,13746.061235,-6.350103,-6.353793,6.438445,6.447273,0.044171,0.04674,0.0,6.0,0.046,o. Nadel,0.0,3.07282447,3.07299758,0.00699106,3.07282447,3.07299758,0.00699106,0.0,0.0,0.0,0.0,1.53641224,1.53649879,0.00349553,277.22220793,277.23782536,0.63071534,277.22220793,277.23782536,0.63071534,0.0,0.0,0.0,12.75222156,12.75293997,0.02901291,12.75222156,12.75293997,0.02901291,0.0,0.0,0.0,6.37611078,6.37646998,0.01450645,3.60721461,3.60706724,0.00818044,3.60721461,3.60706724,0.00818044,inf,inf,,0.0,29.0,1000
1758,24.06.2020,17:05:51,Referenz Freudenberg I,Referenz I (60 Zyklen),6.026148,1497.0,4.632252,4.623028,4.588081,4.576288,12.84158,12.81601,4.15,1.273978,-4380.313604,2610.650837,0.0,0.0,-46.993482,13747.46895,-6.350103,-6.353793,6.438445,6.447273,0.044171,0.04674,0.0,6.0,0.046,o. Nadel,0.0,3.06485037,3.07299758,0.00699106,3.06485037,3.07299758,0.00699106,0.0,0.0,0.0,0.0,1.53242518,1.53649879,0.00349553,276.50280489,277.23782536,0.63071534,276.50280489,277.23782536,0.63071534,0.0,0.0,0.0,12.71912902,12.75293997,0.02901291,12.71912902,12.75293997,0.02901291,0.0,0.0,0.0,6.35956451,6.37646998,0.01450645,3.61659984,3.60706724,0.00818044,3.61659984,3.60706724,0.00818044,inf,inf,,0.0,29.0,1000
