Repository: Cookiemonster1337/ContactResistanceAnalysis

File: cr_library_2.csv (part 55 of 82)
age[mV],voltage_needle[mV],R_ges / mOhm*cm²,R_bulk / mOhm*cm²,contact_area[cm2],p_Kraftsensor / ?,pressure_rounded[bar],sample_thickness[cm],parameters,[mV]_in_[V],main_resistance[mOhm],main_resistance_mean[mOhm],main_resistance_error[mOhm],flow_resistance[mOhm],flow_resistance_mean[mOhm],flow_resistance_error[mOhm],bulk_resistance[mOhm],bulk_resistance_mean[mOhm],bulk_resistance_error[mOhm],bulk_resistance_sub[mOhm],contact_resistance[mOhm],contact_resistance_mean[mOhm],contact_resistance_error[mOhm],vs_main_resistance[mOhm*cm],vs_main_resistance_mean[mOhm*cm],vs_main_resistance_error[mOhm*cm],vs_flow_resistance[mOhm*cm],vs_flow_resistance_mean[mOhm*cm],vs_flow_resistance_error[mOhm*cm],vs_bulk_resistance[mOhm*cm],vs_bulk_resistance_mean[mOhm*cm],vs_bulk_resistance_error[mOhm*cm],as_main_resistance[mOhm*cm2],as_main_resistance_mean[mOhm*cm2],as_main_resistance_error[mOhm*cm2],as_flow_resistance[mOhm*cm2],as_flow_resistance_mean[mOhm*cm2],as_flow_resistance_error[mOhm*cm2],as_bulk_resistance[mOhm*cm2],as_bulk_resistance_mean[mOhm*cm2],as_bulk_resistance_error[mOhm*cm2],as_contact_resistance[mOhm*cm2],as_contact_resistance_mean[mOhm*cm2],as_contact_resistance_error[mOhm*cm2],vs_main_conductance[S/cm],vs_main_conductance_mean[S/cm],vs_main_conductance_error[S/cm],vs_flow_conductance[S/cm],vs_flow_conductance_mean[S/cm],vs_flow_conductance_error[S/cm],vs_bulk_conductance[S/cm],vs_bulk_conductance_mean[S/cm],vs_bulk_conductance_error[S/cm],degradation_corr[mOhm],cycle,[mV] in [V]
2044,24.06.2020,17:23:15,Referenz Freudenberg I,Referenz I (60 Zyklen),2.01747,499.3,2.478854,2.47108,2.434683,2.42434,20.603334,20.538717,4.15,0.426509,-5222.513486,2480.584959,0.0,0.0,-57.025109,16529.38874,-6.350103,-6.353793,6.438445,6.447273,0.044171,0.04674,0.0,2.0,0.046,o. Nadel,0.0,4.87619267,4.84411197,0.01235935,4.87619267,4.84411197,0.01235935,0.0,0.0,0.0,0.0,2.43809633,2.42205599,0.00617968,439.91738216,437.02314551,1.11502849,439.91738216,437.02314551,1.11502849,0.0,0.0,0.0,20.23619958,20.10306469,0.05129131,20.23619958,20.10306469,0.05129131,0.0,0.0,0.0,10.11809979,10.05153235,0.02564566,2.2731541,2.28825293,0.00582679,2.2731541,2.28825293,0.00582679,inf,inf,,0.0,34.0,1000
2045,24.06.2020,17:23:19,Referenz Freudenberg I,Referenz I (60 Zyklen),2.026474,996.0,4.87523,4.871211,4.831059,4.824471,20.313457,20.296712,4.15,0.428478,-5221.950183,2488.961696,0.0,0.0,-57.018264,16350.222525,-6.350103,-6.353793,6.438445,6.447273,0.044171,0.04674,0.0,2.0,0.046,o. Nadel,0.0,4.85046084,4.84411197,0.01235935,4.85046084,4.84411197,0.01235935,0.0,0.0,0.0,0.0,2.42523042,2.42205599,0.00617968,437.59592391,437.02314551,1.11502849,437.59592391,437.02314551,1.11502849,0.0,0.0,0.0,20.1294125,20.10306469,0.05129131,20.1294125,20.10306469,0.05129131,0.0,0.0,0.0,10.06470625,10.05153235,0.02564566,2.28521324,2.28825293,0.00582679,2.28521324,2.28825293,0.00582679,inf,inf,,0.0,34.0,1000
2046,24.06.2020,17:23:23,Referenz Freudenberg I,Referenz I (60 Zyklen),2.03047,1496.0,7.267521,7.27411,7.223351,7.227369,20.16057,20.178847,4.15,0.429297,-5222.513486,2488.976505,0.0,0.0,-57.025109,16349.90579,-6.350103,-6.353793,6.438445,6.447273,0.044171,0.04674,0.0,2.0,0.046,o. Nadel,0.0,4.82844318,4.84411197,0.01235935,4.82844318,4.84411197,0.01235935,0.0,0.0,0.0,0.0,2.41422159,2.42205599,0.00617968,435.60954792,437.02314551,1.11502849,435.60954792,437.02314551,1.11502849,0.0,0.0,0.0,20.0380392,20.10306469,0.05129131,20.0380392,20.10306469,0.05129131,0.0,0.0,0.0,10.0190196,10.05153235,0.02564566,2.2956338,2.28825293,0.00582679,2.2956338,2.28825293,0.00582679,inf,inf,,0.0,34.0,1000
2047,24.06.2020,17:23:26,Referenz Freudenberg I,Referenz I (60 Zyklen),2.032057,1996.0,9.667588,9.657903,9.623417,9.611163,20.100446,20.08031,4.15,0.429603,-5224.766696,2488.943597,0.0,0.0,-57.052491,16350.609645,-6.350103,-6.353793,6.438445,6.447273,0.044171,0.04674,0.0,2.0,0.046,o. Nadel,0.0,4.8213512,4.84411197,0.01235935,4.8213512,4.84411197,0.01235935,0.0,0.0,0.0,0.0,2.4106756,2.42205599,0.00617968,434.96972804,437.02314551,1.11502849,434.96972804,437.02314551,1.11502849,0.0,0.0,0.0,20.00860749,20.10306469,0.05129131,20.00860749,20.10306469,0.05129131,0.0,0.0,0.0,10.00430374,10.05153235,0.02564566,2.29901056,2.28825293,0.00582679,2.29901056,2.28825293,0.00582679,inf,inf,,0.0,34.0,1000
2048,24.06.2020,17:23:29,Referenz Freudenberg I,Referenz I (60 Zyklen),3.034998,499.2,2.070509,2.075055,2.026338,2.028315,17.212766,17.250558,4.15,0.641649,-5001.573722,2517.071743,0.0,0.0,-54.354672,15748.98955,-6.350103,-6.353793,6.438445,6.447273,0.044171,0.04674,0.0,3.0,0.046,o. Nadel,0.0,4.05917067,4.05064918,0.00429285,4.05917067,4.05064918,0.00429285,0.0,0.0,0.0,0.0,2.02958534,2.02532459,0.00214642,366.20778898,365.43900249,0.38728941,366.20778898,365.43900249,0.38728941,0.0,0.0,0.0,16.84555829,16.81019411,0.01781531,16.84555829,16.81019411,0.01781531,0.0,0.0,0.0,8.42277915,8.40509706,0.00890766,2.73069014,2.73644401,0.00290081,2.73069014,2.73644401,0.00290081,inf,inf,,0.0,34.0,1000
2049,24.06.2020,17:23:34,Referenz Freudenberg I,Referenz I (60 Zyklen),3.037284,996.0,4.0843,4.089966,4.040129,4.043226,17.017916,17.041524,4.15,0.642155,-5002.137025,2525.534049,0.0,0.0,-54.361445,15567.99314,-6.350103,-6.353793,6.438445,6.447273,0.044171,0.04674,0.0,3.0,0.046,o. Nadel,0.0,4.05635442,4.05064918,0.00429285,4.05635442,4.05064918,0.00429285,0.0,0.0,0.0,0.0,2.02817721,2.02532459,0.00214642,365.95371377,365.43900249,0.38728941,365.95371377,365.43900249,0.38728941,0.0,0.0,0.0,16.83387083,16.81019411,0.01781531,16.83387083,16.81019411,0.01781531,0.0,0.0,0.0,8.41693542,8.40509706,0.00890766,2.73258601,2.73644401,0.00290081,2.73258601,2.73644401,0.00290081,inf,inf,,0.0,34.0,1000
2050,24.06.2020,17:23:37,Referenz Freudenberg I,Referenz I (60 Zyklen),3.035216,1496.0,6.097366,6.097762,6.053196,6.051021,16.914486,16.915582,4.15,0.641636,-5000.634885,2525.491268,0.0,0.0,-54.343386,15568.908152,-6.350103,-6.353793,6.438445,6.447273,0.044171,0.04674,0.0,3.0,0.046,o. Nadel,0.0,4.04625401,4.05064918,0.00429285,4.04625401,4.05064918,0.00429285,0.0,0.0,0.0,0.0,2.02312701,2.02532459,0.00214642,365.0424814,365.43900249,0.38728941,365.0424814,365.43900249,0.38728941,0.0,0.0,0.0,16.79195414,16.81019411,0.01781531,16.79195414,16.81019411,0.01781531,0.0,0.0,0.0,8.39597707,8.40509706,0.00890766,2.73940719,2.73644401,0.00290081,2.73940719,2.73644401,0.00290081,inf,inf,,0.0,34.0,1000
2051,24.06.2020,17:23:40,Referenz Freudenberg I,Referenz I (60 Zyklen),3.035372,1996.0,8.109643,8.103121,8.065472,8.05638,16.861232,16.84767,4.15,0.641688,-5001.698901,2525.461651,0.0,0.0,-54.356177,15569.541622,-6.350103,-6.353793,6.438445,6.447273,0.044171,0.04674,0.0,3.0,0.046,o. Nadel,0.0,4.04081764,4.05064918,0.00429285,4.04081764,4.05064918,0.00429285,0.0,0.0,0.0,0.0,2.02040882,2.02532459,0.00214642,364.55202579,365.43900249,0.38728941,364.55202579,365.43900249,0.38728941,0.0,0.0,0.0,16.76939319,16.81019411,0.01781531,16.76939319,16.81019411,0.01781531,0.0,0.0,0.0,8.38469659,8.40509706,0.00890766,2.7430927,2.73644401,0.00290081,2.7430927,2.73644401,0.00290081,inf,inf,,0.0,34.0,1000
2052,24.06.2020,17:23:43,Referenz Freudenberg I,Referenz I (60 Zyklen),5.024028,499.2,1.697741,1.692932,1.65357,1.646191,14.113834,14.073851,4.15,1.062129,-4590.988762,2565.723036,0.0,0.0,-49.466014,14708.40921,-6.350103,-6.353793,6.438445,6.447273,0.044171,0.04674,0.0,5.0,0.046,o. Nadel,0.0,3.3124399,3.30295304,0.00375623,3.3124399,3.30295304,0.00375623,0.0,0.0,0.0,0.0,1.65621995,1.65147652,0.00187811,298.83968698,297.98380703,0.33887722,298.83968698,297.98380703,0.33887722,0.0,0.0,0.0,13.7466256,13.70725512,0.01558835,13.7466256,13.70725512,0.01558835,0.0,0.0,0.0,6.8733128,6.85362756,0.00779418,3.34627576,3.35590007,0.00381486,3.34627576,3.35590007,0.00381486,inf,inf,,0.0,34.0,1000
2053,24.06.2020,17:23:48,Referenz Freudenberg I,Referenz I (60 Zyklen),5.014262,996.0,3.335272,3.339818,3.291101,3.293078,13.896966,13.915908,4.15,1.060061,-4589.424032,2574.35483,0.0,0.0,-49.447562,14523.787706,-6.350103,-6.353793,6.438445,6.447273,0.044171,0.04674,0.0,5.0,0.046,o. Nadel,0.0,3.30431827,3.30295304,0.00375623,3.30431827,3.30295304,0.00375623,0.0,0.0,0.0,0.0,1.65215914,1.65147652,0.00187811,298.10697464,297.98380703,0.33887722,298.10697464,297.98380703,0.33887722,0.0,0.0,0.0,13.71292083,13.70725512,0.01558835,13.71292083,13.70725512,0.01558835,0.0,0.0,0.0,6.85646042,6.85362756,0.00779418,3.35450052,3.35590007,0.00381486,3.35450052,3.35590007,0.00381486,inf,inf,,0.0,34.0,1000
2054,24.06.2020,17:23:51,Referenz Freudenberg I,Referenz I (60 Zyklen),5.016345,1496.0,4.981829,4.973198,4.937658,4.926458,13.819913,13.795971,4.15,1.060442,-4587.108233,2574.257751,0.0,0.0,-49.420255,14525.864083,-6.350103,-6.353793,6.438445,6.447273,0.044171,0.04674,0.0,5.0,0.046,o. Nadel,0.0,3.30057353,3.30295304,0.00375623,3.30057353,3.30295304,0.00375623,0.0,0.0,0.0,0.0,1.65028676,1.65147652,0.00187811,297.76913363,297.98380703,0.33887722,297.76913363,297.98380703,0.33887722,0.0,0.0,0.0,13.69738015,13.70725512,0.01558835,13.69738015,13.70725512,0.01558835,0.0,0.0,0.0,6.84869007,6.85362756,0.00779418,3.35830644,3.35590007,0.00381486,3.35830644,3.35590007,0.00381486,inf,inf,,0.0,34.0,1000
2055,24.06.2020,17:23:54,Referenz Freudenberg I,Referenz I (60 Zyklen),5.021959,1996.0,6.619953,6.613102,6.575783,6.566361,13.763931,13.749685,4.15,1.06176,-4592.115367,2574.285723,0.0,0.0,-49.4793,14525.265805,-6.350103,-6.353793,6.438445,6.447273,0.044171,0.04674,0.0,5.0,0.046,o. Nadel,0.0,3.29448046,3.30295304,0.00375623,3.29448046,3.30295304,0.00375623,0.0,0.0,0.0,0.0,1.64724023,1.65147652,0.00187811,297.21943289,297.98380703,0.33887722,297.21943289,297.98380703,0.33887722,0.0,0.0,0.0,13.67209391,13.70725512,0.01558835,13.67209391,13.70725512,0.01558835,0.0,0.0,0.0,6.83604696,6.85362756,0.00779418,3.36451756,3.35590007,0.00381486,3.36451756,3.35590007,0.00381486,inf,inf,,0.0,34.0,1000
2056,24.06.2020,17:23:58,Referenz Freudenberg I,Referenz I (60 Zyklen),6.022416,499.2,1.567951,1.565447,1.52378,1.518707,13.034849,13.014036,4.15,1.273344,-4377.872626,2602.840092,0.0,0.0,-46.964973,13914.529403,-6.350103,-6.353793,6.438445,6.447273,0.044171,0.04674,0.0,6.0,0.046,o. Nadel,0.0,3.05244391,3.04177844,0.00494347,3.05244391,3.04177844,0.00494347,0.0,0.0,0.0,0.0,1.52622196,1.52088922,0.00247173,275.38352669,274.42131593,0.44598672,275.38352669,274.42131593,0.44598672,0.0,0.0,0.0,12.66764223,12.62338053,0.02051539,12.66764223,12.62338053,0.02051539,0.0,0.0,0.0,6.33382111,6.31169027,0.01025769,3.63129927,3.64406066,0.00592064,3.63129927,3.64406066,0.00592064,inf,inf,,0.0,34.0,1000
2057,24.06.2020,17:24:02,Referenz Freudenberg I,Referenz I (60 Zyklen),6.030113,996.0,3.079908,3.074835,3.035737,3.028095,12.83295,12.811812,4.15,1.274826,-4374.492811,2611.55581,0.0,0.0,-46.925503,13728.11288,-6.350103,-6.353793,6.438445,6.447273,0.044171,0.04674,0.0,6.0,0.046,o. Nadel,0.0,3.04792871,3.04177844,0.00494347,3.04792871,3.04177844,0.00494347,0.0,0.0,0.0,0.0,1.52396436,1.52088922,0.00247173,274.97617754,274.42131593,0.44598672,274.97617754,274.42131593,0.44598672,0.0,0.0,0.0,12.64890417,12.62338053,0.02051539,12.64890417,12.62338053,0.02051539,0.0,0.0,0.0,6.32445208,6.31169027,0.01025769,3.63667867,3.64406066,0.00592064,3.63667867,3.64406066,0.00592064,inf,inf,,0.0,34.0,1000
2058,24.06.2020,17:24:05,Referenz Freudenberg I,Referenz I (60 Zyklen),6.025541,1496.0,4.581522,4.58363,4.537351,4.53689,12.709435,12.715283,4.15,1.273778,-4378.31075,2611.49164,0.0,0.0,-46.970089,13729.485402,-6.350103,-6.353793,6.438445,6.447273,0.044171,0.04674,0.0,6.0,0.046,o. Nadel,0.0,3.03298864,3.04177844,0.00494347,3.03298864,3.04177844,0.00494347,0.0,0.0,0.0,0.0,1.51649432,1.52088922,0.00247173,273.62832263,274.42131593,0.44598672,273.62832263,274.42131593,0.44598672,0.0,0.0,0.0,12.58690284,12.62338053,0.02051539,12.58690284,12.62338053,0.02051539,0.0,0.0,0.0,6.29345142,6.31169027,0.01025769,3.65459244,3.64406066,0.00592064,3.65459244,3.64406066,0.00592064,inf,inf,,0.0,34.0,1000
2059,24.06.2020,17:24:09,Referenz Freudenberg I,Referenz I (60 Zyklen),6.024748,1996.0,6.099541,6.096773,6.05537,6.050033,12.68191,12.676157,4.15,1.273794,-4376.558253,2611.417596,0.0,0.0,-46.949623,13731.06908,-6.350103,-6.353793,6.438445,6.447273,0.044171,0.04674,0.0,6.0,0.046,o. Nadel,0.0,3.03375251,3.04177844,0.00494347,3.03375251,3.04177844,0.00494347,0.0,0.0,0.0,0.0,1.51687625,1.52088922,0.00247173,273.69723687,274.42131593,0.44598672,273.69723687,274.42131593,0.44598672,0.0,0.0,0.0,12.5900729,12.62338053,0.02051539,12.5900729,12.62338053,0.02051539,0.0,0.0,0.0,6.29503645,6.31169027,0.01025769,3.65367225,3.64406066,0.00592064,3.65367225,3.64406066,0.00592064,inf,inf,,0.0,34.0,1000
2060,24.06.2020,17:24:12,Referenz Freudenberg I,Referenz I (60 Zyklen),9.023808,499.2,1.318978,1.314893,1.274807,1.268153,10.96506,10.931102,4.15,1.907796,-3755.047724,2677.684764,0.0,0.0,-39.790662,12313.710825,-6.350103,-6.353793,6.438445,6.447273,0.044171,0.04674,0.0,9.0,0.046,o. Nadel,0.0,2.55369992,2.54116,0.00512072,2.55369992,2.54116,0.00512072,0.0,0.0,0.0,0.0,1.27684996,1.27058,0.00256036,230.38814494,229.25682623,0.46197826,230.38814494,229.25682623,0.46197826,0.0,0.0,0.0,10.59785467,10.54581401,0.021251,10.59785467,10.54581401,0.021251,0.0,0.0,0.0,5.29892733,5.272907,0.0106255,4.34050111,4.36197337,0.00878103,4.34050111,4.36197337,0.00878103,inf,inf,,0.0,34.0,1000
2061,24.06.2020,17:24:16,Referenz Freudenberg I,Referenz I (60 Zyklen),9.025518,996.0,2.579194,2.569971,2.535024,2.523231,10.746644,10.708212,4.15,1.908088,-3748.851395,2686.64073,0.0,0.0,-39.72026,12122.155753,-6.350103,-6.353793,6.438445,6.447273,0.044171,0.04674,0.0,9.0,0.046,o. Nadel,0.0,2.54520482,2.54116,0.00512072,2.54520482,2.54116,0.00512072,0.0,0.0,0.0,0.0,1.27260241,1.27058,0.00256036,229.62173913,229.25682623,0.46197826,229.62173913,229.25682623,0.46197826,0.0,0.0,0.0,10.5626,10.54581401,0.021251,10.5626,10.54581401,0.021251,0.0,0.0,0.0,5.2813,5.272907,0.0106255,4.35498836,4.36197337,0.00878103,4.35498836,4.36197337,0.00878103,inf,inf,,0.0,34.0,1000
2062,24.06.2020,17:24:20,Referenz Freudenberg I,Referenz I (60 Zyklen),9.015799,1496.0,3.835327,3.836578,3.791156,3.789838,10.639442,10.642915,4.15,1.906033,-3753.482994,2686.632503,0.0,0.0,-39.772882,12122.331718,-6.350103,-6.353793,6.438445,6.447273,0.044171,0.04674,0.0,9.0,0.046,o. Nadel,0.0,2.53419519,2.54116,0.00512072,2.53419519,2.54116,0.00512072,0.0,0.0,0.0,0.0,1.26709759,1.27058,0.00256036,228.62847884,229.25682623,0.46197826,228.62847884,229.25682623,0.46197826,0.0,0.0,0.0,10.51691003,10.54581401,0.021251,10.51691003,10.54581401,0.021251,0.0,0.0,0.0,5.25845501,5.272907,0.0106255,4.37390829,4.36197337,0.00878103,4.37390829,4.36197337,0.00878103,inf,inf,,0.0,34.0,1000
2063,24.06.2020,17:24:23,Referenz Freudenberg I,Referenz I (60 Zyklen),9.014944,1996.0,5.097125,5.088692,5.052954,5.041952,10.59773,10.580196,4.15,1.905889,-3754.734778,2686.578204,0.0,0.0,-39.787106,12123.493085,-6.350103,-6.353793,6.438445,6.447273,0.044171,0.04674,0.0,9.0,0.046,o. Nadel,0.0,2.53154008,2.54116,0.00512072,2.53154008,2.54116,0.00512072,0.0,0.0,0.0,0.0,1.26577004,1.27058,0.00256036,228.38894201,229.25682623,0.46197826,228.38894201,229.25682623,0.46197826,0.0,0.0,0.0,10.50589133,10.54581401,0.021251,10.50589133,10.54581401,0.021251,0.0,0.0,0.0,5.25294567,5.272907,0.0106255,4.3784957,4.36197337,0.00878103,4.3784957,4.36197337,0.00878103,inf,inf,,0.0,34.0,1000
2064,24.06.2020,17:24:26,Referenz Freudenberg I,Referenz I (60 Zyklen),10.01217,499.3,1.249207,1.256125,1.205037,1.209385,10.382957,10.440455,4.15,2.116707,-3543.058168,2713.253602,0.0,0.0,-37.392547,11552.945161,-6.350103,-6.353793,6.438445,6.447273,0.044171,0.04674,0.0,10.0,0.046,o. Nadel,0.0,2.41345283,2.40920824,0.00297929,2.41345283,2.40920824,0.00297929,0.0,0.0,0.0,0.0,1.20672642,1.20460412,0.00148964,217.73541872,217.35248208,0.26878362,217.73541872,217.35248208,0.26878362,0.0,0.0,0.0,10.01582926,9.99821418,0.01236405,10.01582926,9.99821418,0.01236405,0.0,0.0,0.0,5.00791463,4.99910709,0.00618202,4.59273005,4.60084275,0.00569534,4.59273005,4.60084275,0.00569534,inf,inf,,0.0,34.0,1000
2065,24.06.2020,17:24:31,Referenz Freudenberg I,Referenz I (60 Zyklen),10.006681,996.0,2.448811,2.445385,2.404641,2.398645,10.20338,10.189106,4.15,2.11552,-3541.305671,2722.388926,0.0,0.0,-37.372812,11357.553868,-6.350103,-6.353793,6.438445,6.447273,0.044171,0.04674,0.0,10.0,0.046,o. Nadel,0.0,2.41429819,2.40920824,0.00297929,2.41429819,2.40920824,0.00297929,0.0,0.0,0.0,0.0,1.2071491,1.20460412,0.00148964,217.81168478,217.35248208,0.26878362,217.81168478,217.35248208,0.26878362,0.0,0.0,0.0,10.0193375,9.99821418,0.01236405,10.0193375,9.99821418,0.01236405,0.0,0.0,0.0,5.00966875,4.99910709,0.00618202,4.59112192,4.60084275,0.00569534,4.59112192,4.60084275,0.00569534,inf,inf,,0.0,34.0,1000
2066,24.06.2020,17:24:34,Referenz Freudenberg I,Referenz I (60 Zyklen),10.005406,1496.0,3.645978,3.651051,3.601807,3.604311,10.114176,10.128249,4.15,2.115349,-3540.742368,2722.28362,0.0,0.0,-37.366468,11359.806217,-6.350103,-6.353793,6.438445,6.447273,0.044171,0.04674,0.0,10.0,0.046,o. Nadel,0.0,2.407625,2.40920824,0.00297929,2.407625,2.40920824,0.00297929,0.0,0.0,0.0,0.0,1.2038125,1.20460412,0.00148964,217.20964674,217.35248208,0.26878362,217.20964674,217.35248208,0.26878362,0.0,0.0,0.0,9.99164375,9.99821418,0.01236405,9.99164375,9.99821418,0.01236405,0.0,0.0,0.0,4.99582188,4.99910709,0.00618202,4.60384709,4.60084275,0.00569534,4.60384709,4.60084275,0.00569534,inf,inf,,0.0,34.0,1000
2067,24.06.2020,17:24:37,Referenz Freudenberg I,Referenz I (60 Zyklen),10.011191,1996.0,4.837478,4.844792,4.793308,4.798051,10.057884,10.073089,4.15,2.1165,-3540.554601,2722.360954,0.0,0.0,-37.364354,11358.152148,-6.350103,-6.353793,6.438445,6.447273,0.044171,0.04674,0.0,10.0,0.046,o. Nadel,0.0,2.40145691,2.40920824,0.00297929,2.40145691,2.40920824,0.00297929,0.0,0.0,0.0,0.0,1.20072846,1.20460412,0.00148964,216.6531781,217.35248208,0.26878362,216.6531781,217.35248208,0.26878362,0.0,0.0,0.0,9.96604619,9.99821418,0.01236405,9.96604619,9.99821418,0.01236405,0.0,0.0,0.0,4.9830231,4.99910709,0.00618202,4.61567196,4.60084275,0.00569534,4.61567196,4.60084275,0.00569534,inf,inf,,0.0,34.0,1000
2068,24.06.2020,17:24:40,Referenz Freudenberg I,Referenz I (60 Zyklen),12.002445,499.3,1.164086,1.149526,1.119915,1.102786,9.67546,9.554441,4.15,2.537299,-3124.461707,2760.807665,0.0,0.0,-32.719118,10535.832983,-6.350103,-6.353793,6.438445,6.447273,0.044171,0.04674,0.0,12.0,0.046,o. Nadel,0.0,2.24297016,2.22249957,0.00752109,2.24297016,2.22249957,0.00752109,0.0,0.0,0.0,0.0,1.12148508,1.11124979,0.00376055,202.35491645,200.50811343,0.6785334,202.35491645,200.50811343,0.6785334,0.0,0.0,0.0,9.30832616,9.22337322,0.03121254,9.30832616,9.22337322,0.03121254,0.0,0.0,0.0,4.65416308,4.61168661,0.01560627,4.94181223,4.98750008,0.01681696,4.94181223,4.98750008,0.01681696,inf,inf,,0.0,34.0,1000
2069,24.06.2020,17:24:45,Referenz Freudenberg I,Referenz I (60 Zyklen),12.018059,996.0,2.259528,2.25663,2.215358,2.209889,9.414702,9.402623,4.15,2.54082,-3119.64234,2770.089443,0.0,0.0,-32.665779,10337.30925,-6.350103,-6.353793,6.438445,6.447273,0.044171,0.04674,0.0,12.0,0.046,o. Nadel,0.0,2.22425502,2.22249957,0.00752109,2.22425502,2.22249957,0.00752109,0.0,0.0,0.0,0.0,1.11212751,1.11124979,0.00376055,200.66648551,200.50811343,0.6785334,200.66648551,200.50811343,0.6785334,0.0,0.0,0.0,9.23065833,9.22337322,0.03121254,9.23065833,9.22337322,0.03121254,0.0,0.0,0.0,4.61532917,4.61168661,0.01560627,4.9833932,4.98750008,0.01681696,4.9833932,4.98750008,0.01681696,inf,inf,,0.0,34.0,1000
2070,24.06.2020,17:24:48,Referenz Freudenberg I,Referenz I (60 Zyklen),12.004716,1496.0,3.355696,3.348185,3.311525,3.301445,9.308915,9.28808,4.15,2.53794,-3124.524296,2770.05818,0.0,0.0,-32.719811,10337.977917,-6.350103,-6.353793,6.438445,6.447273,0.044171,0.04674,0.0,12.0,0.046,o. Nadel,0.0,2.21358623,2.22249957,0.00752109,2.21358623,2.22249957,0.00752109,0.0,0.0,0.0,0.0,1.10679311,1.11124979,0.00376055,199.70397509,200.50811343,0.6785334,199.70397509,200.50811343,0.6785334,0.0,0.0,0.0,9.18638285,9.22337322,0.03121254,9.18638285,9.22337322,0.03121254,0.0,0.0,0.0,4.59319143,4.61168661,0.01560627,5.00741159,4.98750008,0.01681696,5.00741159,4.98750008,0.01681696,inf,inf,,0.0,34.0,1000
2071,24.06.2020,17:24:51,Referenz Freudenberg I,Referenz I (60 Zyklen),12.005384,1996.0,4.453708,4.450414,4.409537,4.403673,9.259964,9.253115,4.15,2.538098,-3124.336529,2770.038435,0.0,0.0,-32.717733,10338.400233,-6.350103,-6.353793,6.438445,6.447273,0.044171,0.04674,0.0,12.0,0.046,o. Nadel,0.0,2.20918687,2.22249957,0.00752109,2.20918687,2.22249957,0.00752109,0.0,0.0,0.0,0.0,1.10459344,1.11124979,0.00376055,199.30707665,200.50811343,0.6785334,199.30707665,200.50811343,0.6785334,0.0,0.0,0.0,9.16812553,9.22337322,0.03121254,9.16812553,9.22337322,0.03121254,0.0,0.0,0.0,4.58406276,4.61168661,0.01560627,5.01738331,4.98750008,0.01681696,5.01738331,4.98750008,0.01681696,inf,inf,,0.0,34.0,1000
2072,24.06.2020,17:24:55,Referenz Freudenberg I,Referenz I (60 Zyklen),15.013242,499.3,1.041016,1.058409,0.996845,1.011669,8.652546,8.797112,4.15,3.173818,-2498.319465,2842.05334,0.0,0.0,-25.874304,8798.106264,-6.350103,-6.353793,6.438445,6.447273,0.044171,0.04674,0.0,15.0,0.046,o. Nadel,0.0,1.99648508,1.99153712,0.00286859,1.99648508,1.99153712,0.00286859,0.0,0.0,0.0,0.0,0.99824254,0.99576856,0.0014343,180.11767562,179.67128353,0.25879685,180.11767562,179.67128353,0.25879685,0.0,0.0,0.0,8.28541308,8.26487904,0.01190466,8.28541308,8.26487904,0.01190466,0.0,0.0,0.0,4.14270654,4.13243952,0.00595233,5.55192596,5.56575433,0.00801788,5.55192596,5.56575433,0.00801788,inf,inf,,0.0,34.0,1000
2073,24.06.2020,17:24:59,Referenz Freudenberg I,Referenz I (60 Zyklen),15.011298,996.0,2.032626,2.030584,1.988455,1.983844,8.469276,8.460766,4.15,3.173568,-2490.871351,2851.545753,0.0,0.0,-25.793891,8595.077353,-6.350103,-6.353793,6.438445,6.447273,0.044171,0.04674,0.0,15.0,0.046,o. Nadel,0.0,1.99644076,1.99153712,0.00286859,1.99644076,1.99153712,0.00286859,0.0,0.0,0.0,0.0,0.99822038,0.99576856,0.0014343,180.11367754,179.67128353,0.25879685,180.11367754,179.67128353,0.25879685,0.0,0.0,0.0,8.28522917,8.26487904,0.01190466,8.28522917,8.26487904,0.01190466,0.0,0.0,0.0,4.14261458,4.13243952,0.00595233,5.5520492,5.56575433,0.00801788,5.5520492,5.56575433,0.00801788,inf,inf,,0.0,34.0,1000
2074,24.06.2020,17:25:02,Referenz Freudenberg I,Referenz I (60 Zyklen),15.016274,1496.0,3.017516,3.023578,2.973346,2.976837,8.370784,8.387599,4.15,3.174637,-2497.380627,2851.475,0.0,0.0,-25.864166,8596.590656,-6.350103,-6.353793,6.438445,6.447273,0.044171,0.04674,0.0,15.0,0.046,o. Nadel,0.0,1.98753075,1.99153712,0.00286859,1.98753075,1.99153712,0.00286859,0.0,0.0,0.0,0.0,0.99376537,0.99576856,0.0014343,179.30983928,179.67128353,0.25879685,179.30983928,179.67128353,0.25879685,0.0,0.0,0.0,8.24825261,8.26487904,0.01190466,8.24825261,8.26487904,0.01190466,0.0,0.0,0.0,4.1241263,4.13243952,0.00595233,5.5769388,5.56575433,0.00801788,5.5769388,5.56575433,0.00801788,inf,inf,,0.0,34.0,1000
2075,24.06.2020,17:25:06,Referenz Freudenberg I,Referenz I (60 Zyklen),15.013071,1996.0,4.007612,3.999969,3.963441,3.953229,8.332459,8.316569,4.15,3.1739,-2494.626702,2851.53259,0.0,0.0,-25.834432,8595.358898,-6.350103,-6.353793,6.438445,6.447273,0.044171,0.04674,0.0,15.0,0.046,o. Nadel,0.0,1.98569188,1.99153712,0.00286859,1.98569188,1.99153712,0.00286859,0.0,0.0,0.0,0.0,0.99284594,0.99576856,0.0014343,179.14394169,179.67128353,0.25879685,179.14394169,179.67128353,0.25879685,0.0,0.0,0.0,8.24062132,8.26487904,0.01190466,8.24062132,8.26487904,0.01190466,0.0,0.0,0.0,4.12031066,4.13243952,0.00595233,5.58210337,5.56575433,0.00801788,5.58210337,5.56575433,0.00801788,inf,inf,,0.0,34.0,1000
2076,24.06.2020,17:25:09,Referenz Freudenberg I,Referenz I (60 Zyklen),18.002191,499.3,0.961495,0.958794,0.917324,0.912053,7.991595,7.969144,4.15,3.805788,-1871.61386,2921.275338,0.0,0.0,-19.187145,7103.663044,-6.350103,-6.353793,6.438445,6.447273,0.044171,0.04674,0.0,18.0,0.046,o. Nadel,0.0,1.83722011,1.82080431,0.00559945,1.83722011,1.82080431,0.00559945,0.0,0.0,0.0,0.0,0.91861005,0.91040215,0.00279972,165.74920541,164.26821491,0.50516777,165.74920541,164.26821491,0.50516777,0.0,0.0,0.0,7.62446345,7.55633789,0.02323772,7.62446345,7.55633789,0.02323772,0.0,0.0,0.0,3.81223172,3.77816894,0.01161886,6.03321143,6.08777676,0.01862205,6.03321143,6.08777676,0.01862205,inf,inf,,0.0,34.0,1000
2077,24.06.2020,17:25:13,Referenz Freudenberg I,Referenz I (60 Zyklen),18.008878,996.0,1.855334,1.865348,1.811163,1.818608,7.730559,7.772285,4.15,3.807369,-1863.477265,2931.035978,0.0,0.0,-19.101351,6894.897174,-6.350103,-6.353793,6.438445,6.447273,0.044171,0.04674,0.0,18.0,0.046,o. Nadel,0.0,1.81843675,1.82080431,0.00559945,1.81843675,1.82080431,0.00559945,0.0,0.0,0.0,0.0,0.90921837,0.91040215,0.00279972,164.05461957,164.26821491,0.50516777,164.05461957,164.26821491,0.50516777,0.0,0.0,0.0,7.5465125,7.55633789,0.02323772,7.5465125,7.55633789,0.02323772,0.0,0.0,0.0,3.77325625,3.77816894,0.01161886,6.09553088,6.08777676,0.01862205,6.09553088,6.08777676,0.01862205,inf,inf,,0.0,34.0,1000
2078,24.06.2020,17:25:17,Referenz Freudenberg I,Referenz I (60 Zyklen),18.008489,1496.0,2.759254,2.756552,2.715083,2.709812,7.654347,7.646853,4.15,3.807126,-1867.670741,2931.065595,0.0,0.0,-19.145565,6894.263697,-6.350103,-6.353793,6.438445,6.447273,0.044171,0.04674,0.0,18.0,0.046,o. Nadel,0.0,1.81489505,1.82080431,0.00559945,1.81489505,1.82080431,0.00559945,0.0,0.0,0.0,0.0,0.90744753,0.91040215,0.00279972,163.73509722,164.26821491,0.50516777,163.73509722,164.26821491,0.50516777,0.0,0.0,0.0,7.53181447,7.55633789,0.02323772,7.53181447,7.55633789,0.02323772,0.0,0.0,0.0,3.76590724,3.77816894,0.01161886,6.10742606,6.08777676,0.01862205,6.10742606,6.08777676,0.01862205,inf,inf,,0.0,34.0,1000
2079,24.06.2020,17:25:20,Referenz Freudenberg I,Referenz I (60 Zyklen),18.007696,1996.0,3.662251,3.663305,3.61808,3.616565,7.6144,7.616591,4.15,3.807132,-1867.107438,2931.096858,0.0,0.0,-19.139625,6893.595027,-6.350103,-6.353793,6.438445,6.447273,0.044171,0.04674,0.0,18.0,0.046,o. Nadel,0.0,1.81266533,1.82080431,0.00559945,1.81266533,1.82080431,0.00559945,0.0,0.0,0.0,0.0,0.90633267,0.91040215,0.00279972,163.53393744,164.26821491,0.50516777,163.53393744,164.26821491,0.50516777,0.0,0.0,0.0,7.52256112,7.55633789,0.02323772,7.52256112,7.55633789,0.02323772,0.0,0.0,0.0,3.76128056,3.77816894,0.01161886,6.11493868,6.08777676,0.01862205,6.11493868,6.08777676,0.01862205,inf,inf,,0.0,34.0,1000
2080,24.06.2020,17:25:23,Referenz Freudenberg I,Referenz I (60 Zyklen),19.996089,499.3,0.914454,0.917353,0.870283,0.870613,7.60061,7.624704,4.15,4.227313,-1459.338804,2972.865911,0.0,0.0,-14.871925,6000.215779,-6.350103,-6.353793,6.438445,6.447273,0.044171,0.04674,0.0,20.0,0.046,o. Nadel,0.0,1.74300621,1.73021806,0.00436924,1.74300621,1.73021806,0.00436924,0.0,0.0,0.0,0.0,0.8715031,0.86510903,0.00218462,157.24947318,156.09575976,0.39418162,157.24947318,156.09575976,0.39418162,0.0,0.0,0.0,7.23347577,7.18040495,0.01813235,7.23347577,7.18040495,0.01813235,0.0,0.0,0.0,3.61673788,3.59020247,0.00906618,6.35932178,6.40644596,0.01610875,6.35932178,6.40644596,0.01610875,inf,inf,,0.0,34.0,1000
2081,24.06.2020,17:25:28,Referenz Freudenberg I,Referenz I (60 Zyklen),20.00133,996.0,1.764942,1.763954,1.720771,1.717214,7.353926,7.349808,4.15,4.228625,-1451.01444,2982.827308,0.0,0.0,-14.785455,5787.156012,-6.350103,-6.353793,6.438445,6.447273,0.044171,0.04674,0.0,20.0,0.046,o. Nadel,0.0,1.72768173,1.73021806,0.00436924,1.72768173,1.73021806,0.00436924,0.0,0.0,0.0,0.0,0.86384086,0.86510903,0.00218462,155.86693841,156.09575976,0.39418162,155.86693841,156.09575976,0.39418162,0.0,0.0,0.0,7.16987917,7.18040495,0.01813235,7.16987917,7.18040495,0.01813235,0.0,0.0,0.0,3.58493958,3.59020247,0.00906618,6.41572876,6.40644596,0.01610875,6.41572876,6.40644596,0.01610875,inf,inf,,0.0,34.0,1000
2082,24.06.2020,17:25:31,Referenz Freudenberg I,Referenz I (60 Zyklen),19.992792,1496.0,2.627619,2.617539,2.583448,2.570798,7.289183,7.26122,4.15,4.226531,-1452.704348,2982.736809,0.0,0.0,-14.803007,5789.09164,-6.350103,-6.353793,6.438445,6.447273,0.044171,0.04674,0.0,20.0,0.046,o. Nadel,0.0,1.72690374,1.73021806,0.00436924,1.72690374,1.73021806,0.00436924,0.0,0.0,0.0,0.0,0.86345187,0.86510903,0.00218462,155.79675076,156.09575976,0.39418162,155.79675076,156.09575976,0.39418162,0.0,0.0,0.0,7.16665053,7.18040495,0.01813235,7.16665053,7.18040495,0.01813235,0.0,0.0,0.0,3.58332527,3.59020247,0.00906618,6.4186191,6.40644596,0.01610875,6.4186191,6.40644596,0.01610875,inf,inf,,0.0,34.0,1000
2083,24.06.2020,17:25:34,Referenz Freudenberg I,Referenz I (60 Zyklen),19.98525,1996.0,3.483839,3.479029,3.439668,3.432289,7.243452,7.233453,4.15,4.224959,-1453.705775,2982.728582,0.0,0.0,-14.813409,5789.267606,-6.350103,-6.353793,6.438445,6.447273,0.044171,0.04674,0.0,20.0,0.046,o. Nadel,0.0,1.72328056,1.73021806,0.00436924,1.72328056,1.73021806,0.00436924,0.0,0.0,0.0,0.0,0.86164028,0.86510903,0.00218462,155.46987671,156.09575976,0.39418162,155.46987671,156.09575976,0.39418162,0.0,0.0,0.0,7.15161433,7.18040495,0.01813235,7.15161433,7.18040495,0.01813235,0.0,0.0,0.0,3.57580716,3.59020247,0.00906618,6.43211419,6.40644596,0.01610875,6.43211419,6.40644596,0.01610875,inf,inf,,0.0,34.0,1000
2084,24.06.2020,17:25:37,Referenz Freudenberg I,Referenz I (60 Zyklen),20.950416,499.3,0.894755,0.892778,0.850584,0.846038,7.436878,7.42045,4.15,4.429026,-1257.300858,3006.537878,0.0,0.0,-12.78045,5280.021425,-6.350103,-6.353793,6.438445,6.447273,0.044171,0.04674,0.0,21.0,0.046,o. Nadel,0.0,1.70355297,1.69152491,0.00416983,1.70355297,1.69152491,0.00416983,0.0,0.0,0.0,0.0,0.85177649,0.84576246,0.00208492,153.69010528,152.60496511,0.37619131,153.69010528,152.60496511,0.37619131,0.0,0.0,0.0,7.06974484,7.0198284,0.0173048,7.06974484,7.0198284,0.0173048,0.0,0.0,0.0,3.53487242,3.5099142,0.0086524,6.50659975,6.55298574,0.0160916,6.50659975,6.55298574,0.0160916,inf,inf,,0.0,34.0,1000
2085,24.06.2020,17:25:42,Referenz Freudenberg I,Referenz I (60 Zyklen),20.974505,996.0,1.727982,1.729497,1.683811,1.682757,7.199923,7.206237,4.15,4.434342,-1241.716146,3016.617755,0.0,0.0,-12.61974,5064.427527,-6.350103,-6.353793,6.438445,6.447273,0.044171,0.04674,0.0,21.0,0.046,o. Nadel,0.0,1.69057329,1.69152491,0.00416983,1.69057329,1.69152491,0.00416983,0.0,0.0,0.0,0.0,0.84528665,0.84576246,0.00208492,152.51911232,152.60496511,0.37619131,152.51911232,152.60496511,0.37619131,0.0,0.0,0.0,7.01587917,7.0198284,0.0173048,7.01587917,7.0198284,0.0173048,0.0,0.0,0.0,3.50793958,3.5099142,0.0086524,6.55655534,6.55298574,0.0160916,6.55655534,6.55298574,0.0160916,inf,inf,,0.0,34.0,1000
2086,24.06.2020,17:25:45,Referenz Freudenberg I,Referenz I (60 Zyklen),20.995935,1496.0,2.567797,2.57063,2.523626,2.523889,7.123233,7.131092,4.15,4.438721,-1237.773027,3016.563456,0.0,0.0,-12.579092,5065.588904,-6.350103,-6.353793,6.438445,6.447273,0.044171,0.04674,0.0,21.0,0.046,o. Nadel,0.0,1.68691578,1.69152491,0.00416983,1.68691578,1.69152491,0.00416983,0.0,0.0,0.0,0.0,0.84345789,0.84576246,0.00208492,152.18914061,152.60496511,0.37619131,152.18914061,152.60496511,0.37619131,0.0,0.0,0.0,7.00070047,7.0198284,0.0173048,7.00070047,7.0198284,0.0173048,0.0,0.0,0.0,3.50035023,3.5099142,0.0086524,6.57077106,6.55298574,0.0160916,6.57077106,6.55298574,0.0160916,inf,inf,,0.0,34.0,1000
2087,24.06.2020,17:25:48,Referenz Freudenberg I,Referenz I (60 Zyklen),21.000429,1996.0,3.407546,3.396939,3.363375,3.350198,7.084827,7.062773,4.15,4.439721,-1236.959367,3016.520675,0.0,0.0,-12.570705,5066.503929,-6.350103,-6.353793,6.438445,6.447273,0.044171,0.04674,0.0,21.0,0.046,o. Nadel,0.0,1.68505762,1.69152491,0.00416983,1.68505762,1.69152491,0.00416983,0.0,0.0,0.0,0.0,0.84252881,0.84576246,0.00208492,152.02150224,152.60496511,0.37619131,152.02150224,152.60496511,0.37619131,0.0,0.0,0.0,6.9929891,7.0198284,0.0173048,6.9929891,7.0198284,0.0173048,0.0,0.0,0.0,3.49649455,3.5099142,0.0086524,6.57801683,6.55298574,0.0160916,6.57801683,6.55298574,0.0160916,inf,inf,,0.0,34.0,1000
2088,24.06.2020,17:25:52,Referenz Freudenberg I,Referenz I (60 Zyklen),24.005843,499.2,0.832034,0.840072,0.787863,0.793332,6.91695,6.98377,4.15,5.074875,-618.515415,3082.220949,0.0,0.0,-6.263973,3661.270706,-6.350103,-6.353793,6.438445,6.447273,0.044171,0.04674,0.0,24.0,0.046,o. Nadel,0.0,1.5782512,1.57708381,0.00138535,1.5782512,1.57708381,0.00138535,0.0,0.0,0.0,0.0,0.7891256,0.78854191,0.00069268,142.38570626,142.28038754,0.1249831,142.38570626,142.28038754,0.1249831,0.0,0.0,0.0,6.54974249,6.54489783,0.00574922,6.54974249,6.54489783,0.00574922,0.0,0.0,0.0,3.27487124,3.27244891,0.00287461,7.02317688,7.02839186,0.0061813,7.02317688,7.02839186,0.0061813,inf,inf,,0.0,34.0,1000
2089,24.06.2020,17:25:56,Referenz Freudenberg I,Referenz I (60 Zyklen),23.984786,996.0,1.617429,1.61822,1.573259,1.57148,6.739289,6.742583,4.15,5.070657,-607.750071,3092.508174,0.0,0.0,-6.155367,3441.241944,-6.350103,-6.353793,6.438445,6.447273,0.044171,0.04674,0.0,24.0,0.046,o. Nadel,0.0,1.57957731,1.57708381,0.00138535,1.57957731,1.57708381,0.00138535,0.0,0.0,0.0,0.0,0.78978865,0.78854191,0.00069268,142.5053442,142.28038754,0.1249831,142.5053442,142.28038754,0.1249831,0.0,0.0,0.0,6.55524583,6.54489783,0.00574922,6.55524583,6.54489783,0.00574922,0.0,0.0,0.0,3.27762292,3.27244891,0.00287461,7.01728069,7.02839186,0.0061813,7.01728069,7.02839186,0.0061813,inf,inf,,0.0,34.0,1000
2090,24.06.2020,17:25:59,Referenz Freudenberg I,Referenz I (60 Zyklen),23.978006,1496.0,2.403879,2.410928,2.359708,2.364188,6.668514,6.68807,4.15,5.069177,-612.632029,3092.508174,0.0,0.0,-6.204614,3441.241944,-6.350103,-6.353793,6.438445,6.447273,0.044171,0.04674,0.0,24.0,0.046,o. Nadel,0.0,1.57734492,1.57708381,0.00138535,1.57734492,1.57708381,0.00138535,0.0,0.0,0.0,0.0,0.78867246,0.78854191,0.00069268,142.30394385,142.28038754,0.1249831,142.30394385,142.28038754,0.1249831,0.0,0.0,0.0,6.54598142,6.54489783,0.00574922,6.54598142,6.54489783,0.00574922,0.0,0.0,0.0,3.27299071,3.27244891,0.00287461,7.02721213,7.02839186,0.0061813,7.02721213,7.02839186,0.0061813,inf,inf,,0.0,34.0,1000
2091,24.06.2020,17:26:03,Referenz Freudenberg I,Referenz I (60 Zyklen),23.971894,1996.0,3.184201,3.186771,3.140031,3.140031,6.620459,6.625801,4.15,5.067934,-617.138453,3092.430839,0.0,0.0,-6.250079,3442.896032,-6.350103,-6.353793,6.438445,6.447273,0.044171,0.04674,0.0,24.0,0.046,o. Nadel,0.0,1.57316182,1.57708381,0.00138535,1.57316182,1.57708381,0.00138535,0.0,0.0,0.0,0.0,0.78658091,0.78854191,0.00069268,141.92655583,142.28038754,0.1249831,141.92655583,142.28038754,0.1249831,0.0,0.0,0.0,6.52862157,6.54489783,0.00574922,6.52862157,6.54489783,0.00574922,0.0,0.0,0.0,3.26431078,3.27244891,0.00287461,7.04589775,7.02839186,0.0061813,7.04589775,7.02839186,0.0061813,inf,inf,,0.0,34.0,1000
2092,24.06.2020,17:26:06,Referenz Freudenberg I,Referenz I (60 Zyklen),26.995917,499.3,0.790857,0.791121,0.746686,0.74438,6.573316,6.575506,4.15,5.707395,7.689661,3159.255099,0.0,0.0,-0.01073,2013.62239,-6.350103,-6.353793,6.438445,6.447273,0.044171,0.04674,0.0,27.0,0.046,o. Nadel,0.0,1.49546565,1.48795728,0.00312723,1.49546565,1.48795728,0.00312723,0.0,0.0,0.0,0.0,0.74773283,0.74397864,0.00156361,134.9170099,134.23962398,0.2821303,134.9170099,134.23962398,0.2821303,0.0,0.0,0.0,6.20618246,6.1750227,0.01297799,6.20618246,6.1750227,0.01297799,0.0,0.0,0.0,3.10309123,3.08751135,0.006489,7.41196385,7.44946397,0.01564573,7.41196385,7.44946397,0.01564573,inf,inf,,0.0,34.0,1000
2093,24.06.2020,17:26:10,Referenz Freudenberg I,Referenz I (60 Zyklen),26.92284,996.0,1.528684,1.524534,1.484514,1.477794,6.369519,6.352224,4.15,5.691801,11.695371,3169.748028,0.0,0.0,0.028859,1789.193918,-6.350103,-6.353793,6.438445,6.447273,0.044171,0.04674,0.0,27.0,0.046,o. Nadel,0.0,1.4904759,1.48795728,0.00312723,1.4904759,1.48795728,0.00312723,0.0,0.0,0.0,0.0,0.74523795,0.74397864,0.00156361,134.46684783,134.23962398,0.2821303,134.46684783,134.23962398,0.2821303,0.0,0.0,0.0,6.185475,6.1750227,0.01297799,6.185475,6.1750227,0.01297799,0.0,0.0,0.0,3.0927375,3.08751135,0.006489,7.43677729,7.44946397,0.01564573,7.43677729,7.44946397,0.01564573,inf,inf,,0.0,34.0,1000
2094,24.06.2020,17:26:14,Referenz Freudenberg I,Referenz I (60 Zyklen),26.955747,1496.0,2.264865,2.261571,2.220694,2.214831,6.282881,6.273743,4.15,5.698909,9.191802,3169.687146,0.0,0.0,0.004116,1790.496075,-6.350103,-6.353793,6.438445,6.447273,0.044171,0.04674,0.0,27.0,0.046,o. Nadel,0.0,1.48442112,1.48795728,0.00312723,1.48442112,1.48795728,0.00312723,0.0,0.0,0.0,0.0,0.74221056,0.74397864,0.00156361,133.92060131,134.23962398,0.2821303,133.92060131,134.23962398,0.2821303,0.0,0.0,0.0,6.16034766,6.1750227,0.01297799,6.16034766,6.1750227,0.01297799,0.0,0.0,0.0,3.08017383,3.08751135,0.006489,7.46711104,7.44946397,0.01564573,7.46711104,7.44946397,0.01564573,inf,inf,,0.0,34.0,1000
2095,24.06.2020,17:26:17,Referenz Freudenberg I,Referenz I (60 Zyklen),26.97895,1996.0,3.001177,2.999926,2.957007,2.953185,6.239923,6.23732,4.15,5.703831,14.13635,3169.675628,0.0,0.0,0.052981,1790.742429,-6.350103,-6.353793,6.438445,6.447273,0.044171,0.04674,0.0,27.0,0.046,o. Nadel,0.0,1.48146643,1.48795728,0.00312723,1.48146643,1.48795728,0.00312723,0.0,0.0,0.0,0.0,0.74073322,0.74397864,0.00156361,133.65403688,134.23962398,0.2821303,133.65403688,134.23962398,0.2821303,0.0,0.0,0.0,6.1480857,6.1750227,0.01297799,6.1480857,6.1750227,0.01297799,0.0,0.0,0.0,3.07404285,3.08751135,0.006489,7.48200371,7.44946397,0.01564573,7.48200371,7.44946397,0.01564573,inf,inf,,0.0,34.0,1000
2096,24.06.2020,17:26:20,Referenz Freudenberg I,Referenz I (60 Zyklen),29.985086,499.2,0.749943,0.761144,0.705773,0.714403,6.234506,6.327616,4.15,6.339239,634.83364,3231.759548,0.0,0.0,6.126149,462.857771,-6.350103,-6.353793,6.438445,6.447273,0.044171,0.04674,0.0,30.0,0.046,o. Nadel,0.0,1.41380809,1.41058605,0.00268518,1.41380809,1.41058605,0.00268518,0.0,0.0,0.0,0.0,0.70690405,0.70529303,0.00134259,127.55007795,127.25939393,0.24225017,127.55007795,127.25939393,0.24225017,0.0,0.0,0.0,5.86730359,5.85393212,0.01114351,5.86730359,5.85393212,0.01114351,0.0,0.0,0.0,2.93365179,2.92696606,0.00557175,7.84005793,7.85805158,0.01497238,7.84005793,7.85805158,0.01497238,inf,inf,,0.0,34.0,1000
2097,24.06.2020,17:26:25,Referenz Freudenberg I,Referenz I (60 Zyklen),29.98011,996.0,1.454434,1.445671,1.410263,1.398931,6.060142,6.023631,4.15,6.338,644.910505,3242.443372,0.0,0.0,6.223769,234.346331,-6.350103,-6.353793,6.438445,6.447273,0.044171,0.04674,0.0,30.0,0.046,o. Nadel,0.0,1.41592671,1.41058605,0.00268518,1.41592671,1.41058605,0.00268518,0.0,0.0,0.0,0.0,0.70796335,0.70529303,0.00134259,127.74121377,127.25939393,0.24225017,127.74121377,127.25939393,0.24225017,0.0,0.0,0.0,5.87609583,5.85393212,0.01114351,5.87609583,5.85393212,0.01114351,0.0,0.0,0.0,2.93804792,2.92696606,0.00557175,7.82832706,7.85805158,0.01497238,7.82832706,7.85805158,0.01497238,inf,inf,,0.0,34.0,1000
2098,24.06.2020,17:26:28,Referenz Freudenberg I,Referenz I (60 Zyklen),29.977295,1495.0,2.150096,2.146604,2.105925,2.099864,5.968494,5.958801,4.15,6.337517,643.032828,3242.435144,0.0,0.0,6.205581,234.522298,-6.350103,-6.353793,6.438445,6.447273,0.044171,0.04674,0.0,30.0,0.046,o. Nadel,0.0,1.40864548,1.41058605,0.00268518,1.40864548,1.41058605,0.00268518,0.0,0.0,0.0,0.0,0.70432274,0.70529303,0.00134259,127.08432092,127.25939393,0.24225017,127.08432092,127.25939393,0.24225017,0.0,0.0,0.0,5.84587876,5.85393212,0.01114351,5.84587876,5.85393212,0.01114351,0.0,0.0,0.0,2.92293938,2.92696606,0.00557175,7.86879131,7.85805158,0.01497238,7.86879131,7.85805158,0.01497238,inf,inf,,0.0,34.0,1000
2099,24.06.2020,17:26:31,Referenz Freudenberg I,Referenz I (60 Zyklen),29.980949,1996.0,2.846483,2.845166,2.802312,2.798425,5.918289,5.91555,4.15,6.33844,641.217741,3242.43679,0.0,0.0,6.187999,234.487105,-6.350103,-6.353793,6.438445,6.447273,0.044171,0.04674,0.0,30.0,0.046,o. Nadel,0.0,1.40396393,1.41058605,0.00268518,1.40396393,1.41058605,0.00268518,0.0,0.0,0.0,0.0,0.70198196,0.70529303,0.00134259,126.66196306,127.25939393,0.24225017,126.66196306,127.25939393,0.24225017,0.0,0.0,0.0,5.8264503,5.85393212,0.01114351,5.8264503,5.85393212,0.01114351,0.0,0.0,0.0,2.91322515,2.92696606,0.00557175,7.89503001,7.85805158,0.01497238,7.89503001,7.85805158,0.01497238,inf,inf,,0.0,34.0,1000
2100,24.06.2020,17:26:41,Referenz Freudenberg I,Referenz I (60 Zyklen),1.043873,499.2,3.42876,3.437918,3.38459,3.391178,28.504318,28.580449,4.15,0.220686,-5427.868541,2461.801066,0.0,0.0,-59.533174,16931.148864,-6.350103,-6.353793,6.438445,6.447273,0.044171,0.04674,0.0,1.0,0.046,o. Nadel,0.0,6.78002804,6.72060122,0.02378816,6.78002804,6.72060122,0.02378816,0.0,0.0,0.0,0.0,3.39001402,3.36030061,0.01189408,611.67644318,606.31511004,2.14610556,611.67644318,606.31511004,2.14610556,0.0,0.0,0.0,28.13711639,27.89049506,0.09872086,28.13711639,27.89049506,0.09872086,0.0,0.0,0.0,14.06855819,13.94524753,0.04936043,1.63485125,1.6493693,0.00582873,1.63485125,1.6493693,0.00582873,inf,inf,,0.0,35.0,1000
