Repository: Cookiemonster1337/ContactResistanceAnalysis

File: cr_library_2.csv (part 56 of 82)
age[mV],voltage_needle[mV],R_ges / mOhm*cm²,R_bulk / mOhm*cm²,contact_area[cm2],p_Kraftsensor / ?,pressure_rounded[bar],sample_thickness[cm],parameters,[mV]_in_[V],main_resistance[mOhm],main_resistance_mean[mOhm],main_resistance_error[mOhm],flow_resistance[mOhm],flow_resistance_mean[mOhm],flow_resistance_error[mOhm],bulk_resistance[mOhm],bulk_resistance_mean[mOhm],bulk_resistance_error[mOhm],bulk_resistance_sub[mOhm],contact_resistance[mOhm],contact_resistance_mean[mOhm],contact_resistance_error[mOhm],vs_main_resistance[mOhm*cm],vs_main_resistance_mean[mOhm*cm],vs_main_resistance_error[mOhm*cm],vs_flow_resistance[mOhm*cm],vs_flow_resistance_mean[mOhm*cm],vs_flow_resistance_error[mOhm*cm],vs_bulk_resistance[mOhm*cm],vs_bulk_resistance_mean[mOhm*cm],vs_bulk_resistance_error[mOhm*cm],as_main_resistance[mOhm*cm2],as_main_resistance_mean[mOhm*cm2],as_main_resistance_error[mOhm*cm2],as_flow_resistance[mOhm*cm2],as_flow_resistance_mean[mOhm*cm2],as_flow_resistance_error[mOhm*cm2],as_bulk_resistance[mOhm*cm2],as_bulk_resistance_mean[mOhm*cm2],as_bulk_resistance_error[mOhm*cm2],as_contact_resistance[mOhm*cm2],as_contact_resistance_mean[mOhm*cm2],as_contact_resistance_error[mOhm*cm2],vs_main_conductance[S/cm],vs_main_conductance_mean[S/cm],vs_main_conductance_error[S/cm],vs_flow_conductance[S/cm],vs_flow_conductance_mean[S/cm],vs_flow_conductance_error[S/cm],vs_bulk_conductance[S/cm],vs_bulk_conductance_mean[S/cm],vs_bulk_conductance_error[S/cm],degradation_corr[mOhm],cycle,[mV] in [V]
2101,24.06.2020,17:26:44,Referenz Freudenberg I,Referenz I (60 Zyklen),1.044184,996.0,6.75205,6.755212,6.707879,6.708472,28.13354,28.146717,4.15,0.220752,-5428.869967,2470.164636,0.0,0.0,-59.545467,16752.264278,-6.350103,-6.353793,6.438445,6.447273,0.044171,0.04674,0.0,1.0,0.046,o. Nadel,0.0,6.73481827,6.72060122,0.02378816,6.73481827,6.72060122,0.02378816,0.0,0.0,0.0,0.0,3.36740914,3.36030061,0.01189408,607.59773551,606.31511004,2.14610556,607.59773551,606.31511004,2.14610556,0.0,0.0,0.0,27.94949583,27.89049506,0.09872086,27.94949583,27.89049506,0.09872086,0.0,0.0,0.0,13.97474792,13.94524753,0.04936043,1.64582575,1.6493693,0.00582873,1.64582575,1.6493693,0.00582873,inf,inf,,0.0,35.0,1000
2102,24.06.2020,17:26:47,Referenz Freudenberg I,Referenz I (60 Zyklen),1.042629,1496.0,10.062757,10.065656,10.018586,10.018916,27.914733,27.922775,4.15,0.220423,-5424.300958,2470.225516,0.0,0.0,-59.489383,16750.962147,-6.350103,-6.353793,6.438445,6.447273,0.044171,0.04674,0.0,1.0,0.046,o. Nadel,0.0,6.69691578,6.72060122,0.02378816,6.69691578,6.72060122,0.02378816,0.0,0.0,0.0,0.0,3.34845789,3.36030061,0.01189408,604.17827104,606.31511004,2.14610556,604.17827104,606.31511004,2.14610556,0.0,0.0,0.0,27.79220047,27.89049506,0.09872086,27.79220047,27.89049506,0.09872086,0.0,0.0,0.0,13.89610023,13.94524753,0.04936043,1.65514062,1.6493693,0.00582873,1.65514062,1.6493693,0.00582873,inf,inf,,0.0,35.0,1000
2103,24.06.2020,17:26:51,Referenz Freudenberg I,Referenz I (60 Zyklen),1.041012,1996.0,13.358774,13.355875,13.314603,13.309135,27.775006,27.768979,4.15,0.220081,-5425.928277,2470.144891,0.0,0.0,-59.509357,16752.68659,-6.350103,-6.353793,6.438445,6.447273,0.044171,0.04674,0.0,1.0,0.046,o. Nadel,0.0,6.67064279,6.72060122,0.02378816,6.67064279,6.72060122,0.02378816,0.0,0.0,0.0,0.0,3.33532139,3.36030061,0.01189408,601.80799044,606.31511004,2.14610556,601.80799044,606.31511004,2.14610556,0.0,0.0,0.0,27.68316756,27.89049506,0.09872086,27.68316756,27.89049506,0.09872086,0.0,0.0,0.0,13.84158378,13.94524753,0.04936043,1.66165956,1.6493693,0.00582873,1.66165956,1.6493693,0.00582873,inf,inf,,0.0,35.0,1000
2104,24.06.2020,17:26:54,Referenz Freudenberg I,Referenz I (60 Zyklen),2.027578,499.2,2.46212,2.448943,2.417949,2.402203,20.468343,20.358802,4.15,0.428672,-5227.520619,2480.454972,0.0,0.0,-57.085961,16532.168966,-6.350103,-6.353793,6.438445,6.447273,0.044171,0.04674,0.0,2.0,0.046,o. Nadel,0.0,4.84364784,4.81184967,0.01288791,4.84364784,4.81184967,0.01288791,0.0,0.0,0.0,0.0,2.42182392,2.40592483,0.00644396,436.98127221,434.11252448,1.16271401,436.98127221,434.11252448,1.16271401,0.0,0.0,0.0,20.10113852,19.96917613,0.05348484,20.10113852,19.96917613,0.05348484,0.0,0.0,0.0,10.05056926,9.98458806,0.02674242,2.28842759,2.30359973,0.00616228,2.28842759,2.30359973,0.00616228,inf,inf,,0.0,35.0,1000
2105,24.06.2020,17:26:58,Referenz Freudenberg I,Referenz I (60 Zyklen),2.037017,995.0,4.841036,4.832867,4.796865,4.786126,20.191256,20.157183,4.15,0.430674,-5219.321438,2488.969923,0.0,0.0,-56.986323,16350.046561,-6.350103,-6.353793,6.438445,6.447273,0.044171,0.04674,0.0,2.0,0.046,o. Nadel,0.0,4.82096985,4.81184967,0.01288791,4.82096985,4.81184967,0.01288791,0.0,0.0,0.0,0.0,2.41048492,2.40592483,0.00644396,434.93532336,434.11252448,1.16271401,434.93532336,434.11252448,1.16271401,0.0,0.0,0.0,20.00702487,19.96917613,0.05348484,20.00702487,19.96917613,0.05348484,0.0,0.0,0.0,10.00351244,9.98458806,0.02674242,2.29919242,2.30359973,0.00616228,2.29919242,2.30359973,0.00616228,inf,inf,,0.0,35.0,1000
2106,24.06.2020,17:27:02,Referenz Freudenberg I,Referenz I (60 Zyklen),2.040718,1495.0,7.215605,7.21633,7.171434,7.16959,20.029941,20.031953,4.15,0.43145,-5218.320012,2488.905752,0.0,0.0,-56.974156,16351.419078,-6.350103,-6.353793,6.438445,6.447273,0.044171,0.04674,0.0,2.0,0.046,o. Nadel,0.0,4.79694582,4.81184967,0.01288791,4.79694582,4.81184967,0.01288791,0.0,0.0,0.0,0.0,2.39847291,2.40592483,0.00644396,432.76793805,434.11252448,1.16271401,432.76793805,434.11252448,1.16271401,0.0,0.0,0.0,19.90732515,19.96917613,0.05348484,19.90732515,19.96917613,0.05348484,0.0,0.0,0.0,9.95366258,9.98458806,0.02674242,2.31070722,2.30359973,0.00616228,2.31070722,2.30359973,0.00616228,inf,inf,,0.0,35.0,1000
2107,24.06.2020,17:27:05,Referenz Freudenberg I,Referenz I (60 Zyklen),2.040236,1996.0,9.596698,9.595709,9.552527,9.548969,19.953054,19.950999,4.15,0.431296,-5217.506353,2488.973214,0.0,0.0,-56.964271,16349.976176,-6.350103,-6.353793,6.438445,6.447273,0.044171,0.04674,0.0,2.0,0.046,o. Nadel,0.0,4.78583517,4.81184967,0.01288791,4.78583517,4.81184967,0.01288791,0.0,0.0,0.0,0.0,2.39291759,2.40592483,0.00644396,431.76556428,434.11252448,1.16271401,431.76556428,434.11252448,1.16271401,0.0,0.0,0.0,19.86121596,19.96917613,0.05348484,19.86121596,19.96917613,0.05348484,0.0,0.0,0.0,9.93060798,9.98458806,0.02674242,2.31607169,2.30359973,0.00616228,2.31607169,2.30359973,0.00616228,inf,inf,,0.0,35.0,1000
2108,24.06.2020,17:27:08,Referenz Freudenberg I,Referenz I (60 Zyklen),3.03461,499.2,2.073803,2.07657,2.029633,2.02983,17.240152,17.263155,4.15,0.641567,-5005.141305,2516.701527,0.0,0.0,-54.397567,15756.907922,-6.350103,-6.353793,6.438445,6.447273,0.044171,0.04674,0.0,3.0,0.046,o. Nadel,0.0,4.06577123,4.05070831,0.00617349,4.06577123,4.05070831,0.00617349,0.0,0.0,0.0,0.0,2.03288562,2.02535416,0.00308675,366.80327437,365.44433681,0.55695647,366.80327437,365.44433681,0.55695647,0.0,0.0,0.0,16.87295062,16.81043949,0.02562,16.87295062,16.81043949,0.02562,0.0,0.0,0.0,8.43647531,8.40521975,0.01281,2.72625702,2.7364139,0.00416723,2.72625702,2.7364139,0.00416723,inf,inf,,0.0,35.0,1000
2109,24.06.2020,17:27:13,Referenz Freudenberg I,Referenz I (60 Zyklen),3.037129,996.0,4.083707,4.081072,4.039536,4.034331,17.015445,17.004465,4.15,0.642106,-5000.071582,2525.124343,0.0,0.0,-54.336614,15576.756141,-6.350103,-6.353793,6.438445,6.447273,0.044171,0.04674,0.0,3.0,0.046,o. Nadel,0.0,4.05575904,4.05070831,0.00617349,4.05575904,4.05070831,0.00617349,0.0,0.0,0.0,0.0,2.02787952,2.02535416,0.00308675,365.9,365.44433681,0.55695647,365.9,365.44433681,0.55695647,0.0,0.0,0.0,16.8314,16.81043949,0.02562,16.8314,16.81043949,0.02562,0.0,0.0,0.0,8.4157,8.40521975,0.01281,2.73298715,2.7364139,0.00416723,2.73298715,2.7364139,0.00416723,inf,inf,,0.0,35.0,1000
2110,24.06.2020,17:27:16,Referenz Freudenberg I,Referenz I (60 Zyklen),3.034501,1496.0,6.090712,6.086364,6.046541,6.039624,16.896026,16.883964,4.15,0.641521,-5002.011847,2525.102953,0.0,0.0,-54.35994,15577.213647,-6.350103,-6.353793,6.438445,6.447273,0.044171,0.04674,0.0,3.0,0.046,o. Nadel,0.0,4.04180548,4.05070831,0.00617349,4.04180548,4.05070831,0.00617349,0.0,0.0,0.0,0.0,2.02090274,2.02535416,0.00308675,364.64114668,365.44433681,0.55695647,364.64114668,365.44433681,0.55695647,0.0,0.0,0.0,16.77349275,16.81043949,0.02562,16.77349275,16.81043949,0.02562,0.0,0.0,0.0,8.38674637,8.40521975,0.01281,2.74242227,2.7364139,0.00416723,2.74242227,2.7364139,0.00416723,inf,inf,,0.0,35.0,1000
2111,24.06.2020,17:27:19,Referenz Freudenberg I,Referenz I (60 Zyklen),3.033614,1996.0,8.107008,8.094622,8.062837,8.047881,16.855752,16.83,4.15,0.641297,-5001.573722,2525.074981,0.0,0.0,-54.354672,15577.811924,-6.350103,-6.353793,6.438445,6.447273,0.044171,0.04674,0.0,3.0,0.046,o. Nadel,0.0,4.03949749,4.05070831,0.00617349,4.03949749,4.05070831,0.00617349,0.0,0.0,0.0,0.0,2.01974875,2.02535416,0.00308675,364.43292618,365.44433681,0.55695647,364.43292618,365.44433681,0.55695647,0.0,0.0,0.0,16.7639146,16.81043949,0.02562,16.7639146,16.81043949,0.02562,0.0,0.0,0.0,8.3819573,8.40521975,0.01281,2.74398916,2.7364139,0.00416723,2.74398916,2.7364139,0.00416723,inf,inf,,0.0,35.0,1000
2112,24.06.2020,17:27:22,Referenz Freudenberg I,Referenz I (60 Zyklen),5.032114,499.2,1.686541,1.697807,1.64237,1.651067,14.020723,14.114381,4.15,1.063799,-4590.738405,2565.701646,0.0,0.0,-49.463061,14708.866716,-6.350103,-6.353793,6.438445,6.447273,0.044171,0.04674,0.0,5.0,0.046,o. Nadel,0.0,3.29000401,3.29252542,0.00285725,3.29000401,3.29252542,0.00285725,0.0,0.0,0.0,0.0,1.645002,1.64626271,0.00142863,296.81557884,297.04305399,0.25777375,296.81557884,297.04305399,0.25777375,0.0,0.0,0.0,13.65351663,13.66398048,0.01185759,13.65351663,13.66398048,0.01185759,0.0,0.0,0.0,6.82675831,6.83199024,0.0059288,3.3690954,3.36652294,0.00291645,3.3690954,3.36652294,0.00291645,inf,inf,,0.0,35.0,1000
2113,24.06.2020,17:27:27,Referenz Freudenberg I,Referenz I (60 Zyklen),5.033949,995.0,3.328749,3.327959,3.284579,3.281219,13.883729,13.880431,4.15,1.064223,-4587.859303,2574.274205,0.0,0.0,-49.429111,14525.512154,-6.350103,-6.353793,6.438445,6.447273,0.044171,0.04674,0.0,5.0,0.046,o. Nadel,0.0,3.30108442,3.29252542,0.00285725,3.30108442,3.29252542,0.00285725,0.0,0.0,0.0,0.0,1.65054221,1.64626271,0.00142863,297.81522504,297.04305399,0.25777375,297.81522504,297.04305399,0.25777375,0.0,0.0,0.0,13.69950035,13.66398048,0.01185759,13.69950035,13.66398048,0.01185759,0.0,0.0,0.0,6.84975018,6.83199024,0.0059288,3.35778669,3.36652294,0.00291645,3.35778669,3.36652294,0.00291645,inf,inf,,0.0,35.0,1000
2114,24.06.2020,17:27:30,Referenz Freudenberg I,Referenz I (60 Zyklen),5.022799,1496.0,4.964897,4.96516,4.920726,4.91842,13.772943,13.773674,4.15,1.061846,-4592.803848,2574.251169,0.0,0.0,-49.48742,14526.004854,-6.350103,-6.353793,6.438445,6.447273,0.044171,0.04674,0.0,5.0,0.046,o. Nadel,0.0,3.28925535,3.29252542,0.00285725,3.28925535,3.29252542,0.00285725,0.0,0.0,0.0,0.0,1.64462767,1.64626271,0.00142863,296.74803679,297.04305399,0.25777375,296.74803679,297.04305399,0.25777375,0.0,0.0,0.0,13.65040969,13.66398048,0.01185759,13.65040969,13.66398048,0.01185759,0.0,0.0,0.0,6.82520485,6.83199024,0.0059288,3.36986223,3.36652294,0.00291645,3.36986223,3.36652294,0.00291645,inf,inf,,0.0,35.0,1000
2115,24.06.2020,17:27:33,Referenz Freudenberg I,Referenz I (60 Zyklen),5.02084,1995.0,6.607238,6.606908,6.563067,6.560168,13.74438,13.743694,4.15,1.061445,-4590.926173,2574.282432,0.0,0.0,-49.465275,14525.33619,-6.350103,-6.353793,6.438445,6.447273,0.044171,0.04674,0.0,5.0,0.046,o. Nadel,0.0,3.28975789,3.29252542,0.00285725,3.28975789,3.29252542,0.00285725,0.0,0.0,0.0,0.0,1.64487895,1.64626271,0.00142863,296.79337529,297.04305399,0.25777375,296.79337529,297.04305399,0.25777375,0.0,0.0,0.0,13.65249526,13.66398048,0.01185759,13.65249526,13.66398048,0.01185759,0.0,0.0,0.0,6.82624763,6.83199024,0.0059288,3.36934744,3.36652294,0.00291645,3.36934744,3.36652294,0.00291645,inf,inf,,0.0,35.0,1000
2116,24.06.2020,17:27:37,Referenz Freudenberg I,Referenz I (60 Zyklen),6.029756,499.3,1.564657,1.566633,1.520486,1.519893,13.004858,13.021286,4.15,1.27479,-4379.437355,2602.909199,0.0,0.0,-46.983247,13913.051304,-6.350103,-6.353793,6.438445,6.447273,0.044171,0.04674,0.0,6.0,0.046,o. Nadel,0.0,3.04523533,3.03604463,0.00336662,3.04523533,3.03604463,0.00336662,0.0,0.0,0.0,0.0,1.52261766,1.51802231,0.00168331,274.73318733,273.9040263,0.30372792,274.73318733,273.9040263,0.30372792,0.0,0.0,0.0,12.63772662,12.59958521,0.01397148,12.63772662,12.59958521,0.01397148,0.0,0.0,0.0,6.31886331,6.2997926,0.00698574,3.63989516,3.65092729,0.00404421,3.63989516,3.65092729,0.00404421,inf,inf,,0.0,35.0,1000
2117,24.06.2020,17:27:41,Referenz Freudenberg I,Referenz I (60 Zyklen),6.023784,996.0,3.066336,3.071541,3.022165,3.024801,12.7764,12.798087,4.15,1.273449,-4379.437355,2611.662762,0.0,0.0,-46.983247,13725.825345,-6.350103,-6.353793,6.438445,6.447273,0.044171,0.04674,0.0,6.0,0.046,o. Nadel,0.0,3.03430221,3.03604463,0.00336662,3.03430221,3.03604463,0.00336662,0.0,0.0,0.0,0.0,1.5171511,1.51802231,0.00168331,273.74682971,273.9040263,0.30372792,273.74682971,273.9040263,0.30372792,0.0,0.0,0.0,12.59235417,12.59958521,0.01397148,12.59235417,12.59958521,0.01397148,0.0,0.0,0.0,6.29617708,6.2997926,0.00698574,3.65301034,3.65092729,0.00404421,3.65301034,3.65092729,0.00404421,inf,inf,,0.0,35.0,1000
2118,24.06.2020,17:27:44,Referenz Freudenberg I,Referenz I (60 Zyklen),6.031171,1496.0,4.585343,4.570783,4.541172,4.524042,12.720035,12.679644,4.15,1.274981,-4374.5554,2611.541002,0.0,0.0,-46.926234,13728.429616,-6.350103,-6.353793,6.438445,6.447273,0.044171,0.04674,0.0,6.0,0.046,o. Nadel,0.0,3.03554278,3.03604463,0.00336662,3.03554278,3.03604463,0.00336662,0.0,0.0,0.0,0.0,1.51777139,1.51802231,0.00168331,273.85875087,273.9040263,0.30372792,273.85875087,273.9040263,0.30372792,0.0,0.0,0.0,12.59750254,12.59958521,0.01397148,12.59750254,12.59958521,0.01397148,0.0,0.0,0.0,6.29875127,6.2997926,0.00698574,3.65151742,3.65092729,0.00404421,3.65151742,3.65092729,0.00404421,inf,inf,,0.0,35.0,1000
2119,24.06.2020,17:27:48,Referenz Freudenberg I,Referenz I (60 Zyklen),6.029771,1996.0,6.090251,6.080764,6.04608,6.034024,12.662596,12.642871,4.15,1.274738,-4374.743167,2611.603527,0.0,0.0,-46.928427,13727.092288,-6.350103,-6.353793,6.438445,6.447273,0.044171,0.04674,0.0,6.0,0.046,o. Nadel,0.0,3.0290982,3.03604463,0.00336662,3.0290982,3.03604463,0.00336662,0.0,0.0,0.0,0.0,1.5145491,1.51802231,0.00168331,273.27733728,273.9040263,0.30372792,273.27733728,273.9040263,0.30372792,0.0,0.0,0.0,12.57075752,12.59958521,0.01397148,12.57075752,12.59958521,0.01397148,0.0,0.0,0.0,6.28537876,6.2997926,0.00698574,3.65928624,3.65092729,0.00404421,3.65928624,3.65092729,0.00404421,inf,inf,,0.0,35.0,1000
2120,24.06.2020,17:27:51,Referenz Freudenberg I,Referenz I (60 Zyklen),9.021351,499.2,1.316013,1.310084,1.271842,1.263343,10.940413,10.891119,4.15,1.907276,-3755.861383,2677.602494,0.0,0.0,-39.799909,12315.470471,-6.350103,-6.353793,6.438445,6.447273,0.044171,0.04674,0.0,9.0,0.046,o. Nadel,0.0,2.54776042,2.53505688,0.00471308,2.54776042,2.53505688,0.00471308,0.0,0.0,0.0,0.0,1.27388021,1.26752844,0.00235654,229.85229846,228.70621826,0.42520169,229.85229846,228.70621826,0.42520169,0.0,0.0,0.0,10.57320573,10.52048604,0.01955928,10.57320573,10.52048604,0.01955928,0.0,0.0,0.0,5.28660286,5.26024302,0.00977964,4.35061997,4.37246681,0.00811333,4.35061997,4.37246681,0.00811333,inf,inf,,0.0,35.0,1000
2121,24.06.2020,17:27:55,Referenz Freudenberg I,Referenz I (60 Zyklen),9.010729,996.0,2.570696,2.569971,2.526525,2.523231,10.711231,10.708212,4.15,1.904968,-3754.421832,2686.542005,0.0,0.0,-39.78355,12124.267329,-6.350103,-6.353793,6.438445,6.447273,0.044171,0.04674,0.0,9.0,0.046,o. Nadel,0.0,2.53667169,2.53505688,0.00471308,2.53667169,2.53505688,0.00471308,0.0,0.0,0.0,0.0,1.26833584,1.26752844,0.00235654,228.85190217,228.70621826,0.42520169,228.85190217,228.70621826,0.42520169,0.0,0.0,0.0,10.5271875,10.52048604,0.01955928,10.5271875,10.52048604,0.01955928,0.0,0.0,0.0,5.26359375,5.26024302,0.00977964,4.36963814,4.37246681,0.00811333,4.36963814,4.37246681,0.00811333,inf,inf,,0.0,35.0,1000
2122,24.06.2020,17:27:59,Referenz Freudenberg I,Referenz I (60 Zyklen),9.023854,1496.0,3.825642,3.827618,3.781471,3.780878,10.612576,10.618059,4.15,1.907746,-3753.733351,2686.532133,0.0,0.0,-39.775727,12124.478486,-6.350103,-6.353793,6.438445,6.447273,0.044171,0.04674,0.0,9.0,0.046,o. Nadel,0.0,2.52772126,2.53505688,0.00471308,2.52772126,2.53505688,0.00471308,0.0,0.0,0.0,0.0,1.26386063,1.26752844,0.00235654,228.04441772,228.70621826,0.42520169,228.04441772,228.70621826,0.42520169,0.0,0.0,0.0,10.49004322,10.52048604,0.01955928,10.49004322,10.52048604,0.01955928,0.0,0.0,0.0,5.24502161,5.26024302,0.00977964,4.38511063,4.37246681,0.00811333,4.38511063,4.37246681,0.00811333,inf,inf,,0.0,35.0,1000
2123,24.06.2020,17:28:02,Referenz Freudenberg I,Referenz I (60 Zyklen),9.023061,1996.0,5.090207,5.079073,5.046036,5.032333,10.583346,10.560197,4.15,1.907556,-3757.113167,2686.46138,0.0,0.0,-39.814134,12125.991782,-6.350103,-6.353793,6.438445,6.447273,0.044171,0.04674,0.0,9.0,0.046,o. Nadel,0.0,2.52807415,2.53505688,0.00471308,2.52807415,2.53505688,0.00471308,0.0,0.0,0.0,0.0,1.26403707,1.26752844,0.00235654,228.07625468,228.70621826,0.42520169,228.07625468,228.70621826,0.42520169,0.0,0.0,0.0,10.49150772,10.52048604,0.01955928,10.49150772,10.52048604,0.01955928,0.0,0.0,0.0,5.24575386,5.26024302,0.00977964,4.38449852,4.37246681,0.00811333,4.38449852,4.37246681,0.00811333,inf,inf,,0.0,35.0,1000
2124,24.06.2020,17:28:05,Referenz Freudenberg I,Referenz I (60 Zyklen),9.989513,499.2,1.25092,1.247429,1.20675,1.200688,10.399278,10.370249,4.15,2.112048,-3547.940124,2713.375362,0.0,0.0,-37.447533,11550.340883,-6.350103,-6.353793,6.438445,6.447273,0.044171,0.04674,0.0,10.0,0.046,o. Nadel,0.0,2.41736779,2.4085272,0.00368636,2.41736779,2.4085272,0.00368636,0.0,0.0,0.0,0.0,1.20868389,1.2042636,0.00184318,218.0886157,217.29104095,0.33257408,218.0886157,217.29104095,0.33257408,0.0,0.0,0.0,10.03207632,9.99538788,0.01529841,10.03207632,9.99538788,0.01529841,0.0,0.0,0.0,5.01603816,4.99769394,0.0076492,4.58529207,4.60215489,0.00704335,4.58529207,4.60215489,0.00704335,inf,inf,,0.0,35.0,1000
2125,24.06.2020,17:28:10,Referenz Freudenberg I,Referenz I (60 Zyklen),10.024129,996.0,2.445122,2.446967,2.400951,2.400226,10.188008,10.195694,4.15,2.119173,-3537.299963,2722.456388,0.0,0.0,-37.327707,11356.110956,-6.350103,-6.353793,6.438445,6.447273,0.044171,0.04674,0.0,10.0,0.046,o. Nadel,0.0,2.41059337,2.4085272,0.00368636,2.41059337,2.4085272,0.00368636,0.0,0.0,0.0,0.0,1.20529669,1.2042636,0.00184318,217.47744565,217.29104095,0.33257408,217.47744565,217.29104095,0.33257408,0.0,0.0,0.0,10.0039625,9.99538788,0.01529841,10.0039625,9.99538788,0.01529841,0.0,0.0,0.0,5.00198125,4.99769394,0.0076492,4.59817797,4.60215489,0.00704335,4.59817797,4.60215489,0.00704335,inf,inf,,0.0,35.0,1000
2126,24.06.2020,17:28:13,Referenz Freudenberg I,Referenz I (60 Zyklen),10.022481,1495.0,3.641629,3.637347,3.597459,3.590607,10.108871,10.096983,4.15,2.118903,-3537.863266,2722.413608,0.0,0.0,-37.334049,11357.025973,-6.350103,-6.353793,6.438445,6.447273,0.044171,0.04674,0.0,10.0,0.046,o. Nadel,0.0,2.40632709,2.4085272,0.00368636,2.40632709,2.4085272,0.00368636,0.0,0.0,0.0,0.0,1.20316355,1.2042636,0.00184318,217.09255271,217.29104095,0.33257408,217.09255271,217.29104095,0.33257408,0.0,0.0,0.0,9.98625742,9.99538788,0.01529841,9.98625742,9.99538788,0.01529841,0.0,0.0,0.0,4.99312871,4.99769394,0.0076492,4.60633028,4.60215489,0.00704335,4.60633028,4.60215489,0.00704335,inf,inf,,0.0,35.0,1000
2127,24.06.2020,17:28:16,Referenz Freudenberg I,Referenz I (60 Zyklen),10.018811,1995.0,4.831813,4.844067,4.787642,4.797327,10.051139,10.07663,4.15,2.11814,-3544.122184,2722.461325,0.0,0.0,-37.40453,11356.005378,-6.350103,-6.353793,6.438445,6.447273,0.044171,0.04674,0.0,10.0,0.046,o. Nadel,0.0,2.39982055,2.4085272,0.00368636,2.39982055,2.4085272,0.00368636,0.0,0.0,0.0,0.0,1.19991028,1.2042636,0.00184318,216.50554974,217.29104095,0.33257408,216.50554974,217.29104095,0.33257408,0.0,0.0,0.0,9.95925529,9.99538788,0.01529841,9.95925529,9.99538788,0.01529841,0.0,0.0,0.0,4.97962764,4.99769394,0.0076492,4.61881925,4.60215489,0.00704335,4.61881925,4.60215489,0.00704335,inf,inf,,0.0,35.0,1000
2128,24.06.2020,17:28:19,Referenz Freudenberg I,Referenz I (60 Zyklen),12.004296,499.2,1.154862,1.1573,1.110692,1.11056,9.600719,9.620984,4.15,2.537832,-3128.968128,2760.774756,0.0,0.0,-32.769004,10536.536843,-6.350103,-6.353793,6.438445,6.447273,0.044171,0.04674,0.0,12.0,0.046,o. Nadel,0.0,2.22494391,2.21562155,0.00388955,2.22494391,2.21562155,0.00388955,0.0,0.0,0.0,0.0,1.11247196,1.10781077,0.00194477,200.72863538,199.88759627,0.35090489,200.72863538,199.88759627,0.35090489,0.0,0.0,0.0,9.23351723,9.19482943,0.01614162,9.23351723,9.19482943,0.01614162,0.0,0.0,0.0,4.61675861,4.59741471,0.00807081,4.98185024,5.00285789,0.00877574,4.98185024,5.00285789,0.00877574,inf,inf,,0.0,35.0,1000
2129,24.06.2020,17:28:24,Referenz Freudenberg I,Referenz I (60 Zyklen),12.00428,996.0,2.25439,2.238841,2.210219,2.192101,9.39329,9.328504,4.15,2.537835,-3122.70921,2769.95781,0.0,0.0,-32.699721,10340.124691,-6.350103,-6.353793,6.438445,6.447273,0.044171,0.04674,0.0,12.0,0.046,o. Nadel,0.0,2.21909538,2.21562155,0.00388955,2.21909538,2.21562155,0.00388955,0.0,0.0,0.0,0.0,1.10954769,1.10781077,0.00194477,200.20099638,199.88759627,0.35090489,200.20099638,199.88759627,0.35090489,0.0,0.0,0.0,9.20924583,9.19482943,0.01614162,9.20924583,9.19482943,0.01614162,0.0,0.0,0.0,4.60462292,4.59741471,0.00807081,4.99498014,5.00285789,0.00877574,4.99498014,5.00285789,0.00877574,inf,inf,,0.0,35.0,1000
2130,24.06.2020,17:28:27,Referenz Freudenberg I,Referenz I (60 Zyklen),12.003736,1495.0,3.346077,3.344561,3.301906,3.297821,9.28844,9.284234,4.15,2.537779,-3125.713491,2769.974264,0.0,0.0,-32.732975,10339.772761,-6.350103,-6.353793,6.438445,6.447273,0.044171,0.04674,0.0,12.0,0.046,o. Nadel,0.0,2.20863278,2.21562155,0.00388955,2.20863278,2.21562155,0.00388955,0.0,0.0,0.0,0.0,1.10431639,1.10781077,0.00194477,199.25708739,199.88759627,0.35090489,199.25708739,199.88759627,0.35090489,0.0,0.0,0.0,9.16582602,9.19482943,0.01614162,9.16582602,9.19482943,0.01614162,0.0,0.0,0.0,4.58291301,4.59741471,0.00807081,5.01864206,5.00285789,0.00877574,5.01864206,5.00285789,0.00877574,inf,inf,,0.0,35.0,1000
2131,24.06.2020,17:28:30,Referenz Freudenberg I,Referenz I (60 Zyklen),12.011294,1996.0,4.45496,4.446329,4.410789,4.399589,9.262566,9.244622,4.15,2.539331,-3121.89555,2769.982491,0.0,0.0,-32.690715,10339.596796,-6.350103,-6.353793,6.438445,6.447273,0.044171,0.04674,0.0,12.0,0.046,o. Nadel,0.0,2.20981413,2.21562155,0.00388955,2.20981413,2.21562155,0.00388955,0.0,0.0,0.0,0.0,1.10490706,1.10781077,0.00194477,199.36366592,199.88759627,0.35090489,199.36366592,199.88759627,0.35090489,0.0,0.0,0.0,9.17072863,9.19482943,0.01614162,9.17072863,9.19482943,0.01614162,0.0,0.0,0.0,4.58536432,4.59741471,0.00807081,5.01595913,5.00285789,0.00877574,5.01595913,5.00285789,0.00877574,inf,inf,,0.0,35.0,1000
2132,24.06.2020,17:28:34,Referenz Freudenberg I,Referenz I (60 Zyklen),15.014688,499.2,1.043585,1.04319,0.999415,0.99645,8.67564,8.672354,4.15,3.174219,-2498.194286,2841.709448,0.0,0.0,-25.872952,8805.461618,-6.350103,-6.353793,6.438445,6.447273,0.044171,0.04674,0.0,15.0,0.046,o. Nadel,0.0,2.00203325,1.98895524,0.00465963,2.00203325,1.98895524,0.00465963,0.0,0.0,0.0,0.0,1.00101663,0.99447762,0.00232982,180.61821741,179.4383536,0.42037967,180.61821741,179.4383536,0.42037967,0.0,0.0,0.0,8.308438,8.25416427,0.01933746,8.308438,8.25416427,0.01933746,0.0,0.0,0.0,4.154219,4.12708213,0.00966873,5.53654008,5.57303607,0.01301782,5.53654008,5.57303607,0.01301782,inf,inf,,0.0,35.0,1000
2133,24.06.2020,17:28:38,Referenz Freudenberg I,Referenz I (60 Zyklen),15.004627,995.0,2.022546,2.027948,1.978375,1.981208,8.435745,8.458278,4.15,3.172158,-2495.002237,2851.249578,0.0,0.0,-25.838487,8601.41211,-6.350103,-6.353793,6.438445,6.447273,0.044171,0.04674,0.0,15.0,0.046,o. Nadel,0.0,1.98831658,1.98895524,0.00465963,1.98831658,1.98895524,0.00465963,0.0,0.0,0.0,0.0,0.99415829,0.99447762,0.00232982,179.3807352,179.4383536,0.42037967,179.3807352,179.4383536,0.42037967,0.0,0.0,0.0,8.25151382,8.25416427,0.01933746,8.25151382,8.25416427,0.01933746,0.0,0.0,0.0,4.12575691,4.12708213,0.00966873,5.57473465,5.57303607,0.01301782,5.57473465,5.57303607,0.01301782,inf,inf,,0.0,35.0,1000
2134,24.06.2020,17:28:41,Referenz Freudenberg I,Referenz I (60 Zyklen),15.015201,1495.0,3.011982,3.006316,2.967811,2.959576,8.361021,8.345293,4.15,3.174384,-2496.31661,2851.195279,0.0,0.0,-25.852678,8602.573482,-6.350103,-6.353793,6.438445,6.447273,0.044171,0.04674,0.0,15.0,0.046,o. Nadel,0.0,1.98515786,1.98895524,0.00465963,1.98515786,1.98895524,0.00465963,0.0,0.0,0.0,0.0,0.99257893,0.99447762,0.00232982,179.09576341,179.4383536,0.42037967,179.09576341,179.4383536,0.42037967,0.0,0.0,0.0,8.23840512,8.25416427,0.01933746,8.23840512,8.25416427,0.01933746,0.0,0.0,0.0,4.11920256,4.12708213,0.00966873,5.583605,5.57303607,0.01301782,5.583605,5.57303607,0.01301782,inf,inf,,0.0,35.0,1000
2135,24.06.2020,17:28:45,Referenz Freudenberg I,Referenz I (60 Zyklen),15.009774,1995.0,3.994896,4.00188,3.950725,3.955139,8.310185,8.324712,4.15,3.173312,-2496.504378,2851.191989,0.0,0.0,-25.854705,8602.643868,-6.350103,-6.353793,6.438445,6.447273,0.044171,0.04674,0.0,15.0,0.046,o. Nadel,0.0,1.98031328,1.98895524,0.00465963,1.98031328,1.98895524,0.00465963,0.0,0.0,0.0,0.0,0.99015664,0.99447762,0.00232982,178.65869838,179.4383536,0.42037967,178.65869838,179.4383536,0.42037967,0.0,0.0,0.0,8.21830013,8.25416427,0.01933746,8.21830013,8.25416427,0.01933746,0.0,0.0,0.0,4.10915006,4.12708213,0.00966873,5.59726456,5.57303607,0.01301782,5.59726456,5.57303607,0.01301782,inf,inf,,0.0,35.0,1000
2136,24.06.2020,17:28:48,Referenz Freudenberg I,Referenz I (60 Zyklen),18.0109,499.2,0.962549,0.95998,0.918378,0.913239,8.001959,7.980599,4.15,3.807737,-1868.171455,2921.244075,0.0,0.0,-19.150844,7104.331714,-6.350103,-6.353793,6.438445,6.447273,0.044171,0.04674,0.0,18.0,0.046,o. Nadel,0.0,1.83969952,1.82253391,0.00637527,1.83969952,1.82253391,0.00637527,0.0,0.0,0.0,0.0,0.91984976,0.91126695,0.00318763,165.97289141,164.42425481,0.57516007,165.97289141,164.42425481,0.57516007,0.0,0.0,0.0,7.634753,7.56351572,0.02645736,7.634753,7.56351572,0.02645736,0.0,0.0,0.0,3.8173765,3.78175786,0.01322868,6.02508031,6.08205024,0.02119888,6.02508031,6.08205024,0.02119888,inf,inf,,0.0,35.0,1000
2137,24.06.2020,17:28:52,Referenz Freudenberg I,Referenz I (60 Zyklen),17.995178,995.0,1.859748,1.854873,1.815578,1.808133,7.756739,7.736405,4.15,3.80443,-1864.979405,2931.001424,0.0,0.0,-19.117188,6895.636231,-6.350103,-6.353793,6.438445,6.447273,0.044171,0.04674,0.0,18.0,0.046,o. Nadel,0.0,1.82470151,1.82253391,0.00637527,1.82470151,1.82253391,0.00637527,0.0,0.0,0.0,0.0,0.91235075,0.91126695,0.00318763,164.61980992,164.42425481,0.57516007,164.61980992,164.42425481,0.57516007,0.0,0.0,0.0,7.57251126,7.56351572,0.02645736,7.57251126,7.56351572,0.02645736,0.0,0.0,0.0,3.78625563,3.78175786,0.01322868,6.07460305,6.08205024,0.02119888,6.07460305,6.08205024,0.02119888,inf,inf,,0.0,35.0,1000
2138,24.06.2020,17:28:56,Referenz Freudenberg I,Referenz I (60 Zyklen),18.001258,1495.0,2.755696,2.758134,2.711525,2.711393,7.649591,7.656358,4.15,3.805705,-1870.299487,2931.014587,0.0,0.0,-19.173284,6895.354685,-6.350103,-6.353793,6.438445,6.447273,0.044171,0.04674,0.0,18.0,0.046,o. Nadel,0.0,1.8137291,1.82253391,0.00637527,1.8137291,1.82253391,0.00637527,0.0,0.0,0.0,0.0,0.90686455,0.91126695,0.00318763,163.62990766,164.42425481,0.57516007,163.62990766,164.42425481,0.57516007,0.0,0.0,0.0,7.52697575,7.56351572,0.02645736,7.52697575,7.56351572,0.02645736,0.0,0.0,0.0,3.76348788,3.78175786,0.01322868,6.11135222,6.08205024,0.02119888,6.11135222,6.08205024,0.02119888,inf,inf,,0.0,35.0,1000
2139,24.06.2020,17:28:59,Referenz Freudenberg I,Referenz I (60 Zyklen),17.997432,1996.0,3.660933,3.664755,3.616763,3.618014,7.61166,7.619605,4.15,3.804785,-1871.175736,2931.003069,0.0,0.0,-19.182525,6895.601037,-6.350103,-6.353793,6.438445,6.447273,0.044171,0.04674,0.0,18.0,0.046,o. Nadel,0.0,1.81200551,1.82253391,0.00637527,1.81200551,1.82253391,0.00637527,0.0,0.0,0.0,0.0,0.90600276,0.91126695,0.00318763,163.47441023,164.42425481,0.57516007,163.47441023,164.42425481,0.57516007,0.0,0.0,0.0,7.51982287,7.56351572,0.02645736,7.51982287,7.56351572,0.02645736,0.0,0.0,0.0,3.75991144,3.78175786,0.01322868,6.11716536,6.08205024,0.02119888,6.11716536,6.08205024,0.02119888,inf,inf,,0.0,35.0,1000
2140,24.06.2020,17:29:02,Referenz Freudenberg I,Referenz I (60 Zyklen),20.007644,499.3,0.912016,0.907932,0.867846,0.861191,7.580349,7.546398,4.15,4.229746,-1455.70863,2973.30853,0.0,0.0,-14.834213,5990.748803,-6.350103,-6.353793,6.438445,6.447273,0.044171,0.04674,0.0,20.0,0.046,o. Nadel,0.0,1.73812538,1.72757858,0.00371412,1.73812538,1.72757858,0.00371412,0.0,0.0,0.0,0.0,0.86906269,0.86378929,0.00185706,156.80913714,155.85763268,0.33507799,156.80913714,155.85763268,0.33507799,0.0,0.0,0.0,7.21322031,7.1694511,0.01541359,7.21322031,7.1694511,0.01541359,0.0,0.0,0.0,3.60661015,3.58472555,0.00770679,6.37717941,6.41620052,0.01375153,6.37717941,6.41620052,0.01375153,inf,inf,,0.0,35.0,1000
2141,24.06.2020,17:29:07,Referenz Freudenberg I,Referenz I (60 Zyklen),20.004938,995.0,1.762966,1.760594,1.718795,1.713854,7.353073,7.34318,4.15,4.229289,-1447.697212,2983.202465,0.0,0.0,-14.751004,5779.131957,-6.350103,-6.353793,6.438445,6.447273,0.044171,0.04674,0.0,20.0,0.046,o. Nadel,0.0,1.72743216,1.72757858,0.00371412,1.72743216,1.72757858,0.00371412,0.0,0.0,0.0,0.0,0.86371608,0.86378929,0.00185706,155.8444232,155.85763268,0.33507799,155.8444232,155.85763268,0.33507799,0.0,0.0,0.0,7.16884347,7.1694511,0.01541359,7.16884347,7.1694511,0.01541359,0.0,0.0,0.0,3.58442173,3.58472555,0.00770679,6.41665566,6.41620052,0.01375153,6.41665566,6.41620052,0.01375153,inf,inf,,0.0,35.0,1000
2142,24.06.2020,17:29:10,Referenz Freudenberg I,Referenz I (60 Zyklen),19.997816,1495.0,2.618659,2.621162,2.574488,2.574422,7.269186,7.276136,4.15,4.227796,-1450.388548,2983.149811,0.0,0.0,-14.778955,5780.25814,-6.350103,-6.353793,6.438445,6.447273,0.044171,0.04674,0.0,20.0,0.046,o. Nadel,0.0,1.72206555,1.72757858,0.00371412,1.72206555,1.72757858,0.00371412,0.0,0.0,0.0,0.0,0.86103278,0.86378929,0.00185706,155.36026174,155.85763268,0.33507799,155.36026174,155.85763268,0.33507799,0.0,0.0,0.0,7.14657204,7.1694511,0.01541359,7.14657204,7.1694511,0.01541359,0.0,0.0,0.0,3.57328602,3.58472555,0.00770679,6.43665239,6.41620052,0.01375153,6.43665239,6.41620052,0.01375153,inf,inf,,0.0,35.0,1000
2143,24.06.2020,17:29:13,Referenz Freudenberg I,Referenz I (60 Zyklen),19.991113,1995.0,3.48094,3.466643,3.436769,3.419903,7.241053,7.211313,4.15,4.226241,-1449.44971,2983.120193,0.0,0.0,-14.769204,5780.891618,-6.350103,-6.353793,6.438445,6.447273,0.044171,0.04674,0.0,20.0,0.046,o. Nadel,0.0,1.72269123,1.72757858,0.00371412,1.72269123,1.72757858,0.00371412,0.0,0.0,0.0,0.0,0.86134561,0.86378929,0.00185706,155.41670862,155.85763268,0.33507799,155.41670862,155.85763268,0.33507799,0.0,0.0,0.0,7.1491686,7.1694511,0.01541359,7.1491686,7.1694511,0.01541359,0.0,0.0,0.0,3.5745843,3.58472555,0.00770679,6.43431462,6.41620052,0.01375153,6.43431462,6.41620052,0.01375153,inf,inf,,0.0,35.0,1000
2144,24.06.2020,17:29:16,Referenz Freudenberg I,Referenz I (60 Zyklen),20.958596,499.2,0.887442,0.901607,0.843271,0.854867,7.377572,7.495329,4.15,4.430725,-1252.544079,3007.217439,0.0,0.0,-12.731389,5265.486612,-6.350103,-6.353793,6.438445,6.447273,0.044171,0.04674,0.0,21.0,0.046,o. Nadel,0.0,1.68924479,1.68392924,0.00235421,1.68924479,1.68392924,0.00235421,0.0,0.0,0.0,0.0,0.8446224,0.84196462,0.00117711,152.39925838,151.91970339,0.21239091,152.39925838,151.91970339,0.21239091,0.0,0.0,0.0,7.01036589,6.98830636,0.00976998,7.01036589,6.98830636,0.00976998,0.0,0.0,0.0,3.50518294,3.49415318,0.00488499,6.56171172,6.58246324,0.0092025,6.56171172,6.58246324,0.0092025,inf,inf,,0.0,35.0,1000
2145,24.06.2020,17:29:21,Referenz Freudenberg I,Referenz I (60 Zyklen),20.971985,995.0,1.72192,1.726664,1.67775,1.679924,7.181879,7.201664,4.15,4.433832,-1239.337757,3017.402624,0.0,0.0,-12.595221,5047.64034,-6.350103,-6.353793,6.438445,6.447273,0.044171,0.04674,0.0,21.0,0.046,o. Nadel,0.0,1.6861809,1.68392924,0.00235421,1.6861809,1.68392924,0.00235421,0.0,0.0,0.0,0.0,0.84309045,0.84196462,0.00117711,152.12284247,151.91970339,0.21239091,152.12284247,151.91970339,0.21239091,0.0,0.0,0.0,6.99765075,6.98830636,0.00976998,6.99765075,6.98830636,0.00976998,0.0,0.0,0.0,3.49882538,3.49415318,0.00488499,6.57363473,6.58246324,0.0092025,6.57363473,6.58246324,0.0092025,inf,inf,,0.0,35.0,1000
2146,24.06.2020,17:29:24,Referenz Freudenberg I,Referenz I (60 Zyklen),20.978019,1495.0,2.558244,2.559232,2.514073,2.512492,7.101479,7.104222,4.15,4.435036,-1241.590968,3017.280862,0.0,0.0,-12.618449,5050.244641,-6.350103,-6.353793,6.438445,6.447273,0.044171,0.04674,0.0,21.0,0.046,o. Nadel,0.0,1.68165418,1.68392924,0.00235421,1.68165418,1.68392924,0.00235421,0.0,0.0,0.0,0.0,0.84082709,0.84196462,0.00117711,151.71445325,151.91970339,0.21239091,151.71445325,151.91970339,0.21239091,0.0,0.0,0.0,6.97886485,6.98830636,0.00976998,6.97886485,6.98830636,0.00976998,0.0,0.0,0.0,3.48943242,3.49415318,0.00488499,6.59132982,6.58246324,0.0092025,6.59132982,6.58246324,0.0092025,inf,inf,,0.0,35.0,1000
2147,24.06.2020,17:29:27,Referenz Freudenberg I,Referenz I (60 Zyklen),20.972343,1995.0,3.393052,3.395687,3.348881,3.348947,7.058228,7.06371,4.15,4.433822,-1244.59525,3017.270989,0.0,0.0,-12.649423,5050.455801,-6.350103,-6.353793,6.438445,6.447273,0.044171,0.04674,0.0,21.0,0.046,o. Nadel,0.0,1.67863709,1.68392924,0.00235421,1.67863709,1.68392924,0.00235421,0.0,0.0,0.0,0.0,0.83931855,0.84196462,0.00117711,151.44225945,151.91970339,0.21239091,151.44225945,151.91970339,0.21239091,0.0,0.0,0.0,6.96634393,6.98830636,0.00976998,6.96634393,6.98830636,0.00976998,0.0,0.0,0.0,3.48317197,3.49415318,0.00488499,6.60317671,6.58246324,0.0092025,6.60317671,6.58246324,0.0092025,inf,inf,,0.0,35.0,1000
2148,24.06.2020,17:29:31,Referenz Freudenberg I,Referenz I (60 Zyklen),24.007818,499.2,0.834538,0.837766,0.790367,0.791026,6.937763,6.9646,4.15,5.075582,-615.260776,3082.923548,0.0,0.0,-6.231135,3646.243152,-6.350103,-6.353793,6.438445,6.447273,0.044171,0.04674,0.0,24.0,0.046,o. Nadel,0.0,1.58326723,1.57615379,0.0032549,1.58326723,1.57615379,0.0032549,0.0,0.0,0.0,0.0,0.79163361,0.78807689,0.00162745,142.83823901,142.19648284,0.29364842,142.83823901,142.19648284,0.29364842,0.0,0.0,0.0,6.57055899,6.54103821,0.01350783,6.57055899,6.54103821,0.01350783,0.0,0.0,0.0,3.2852795,3.27051911,0.00675391,7.00092641,7.03261271,0.01452159,7.00092641,7.03261271,0.01452159,inf,inf,,0.0,35.0,1000
2149,24.06.2020,17:29:35,Referenz Freudenberg I,Referenz I (60 Zyklen),23.98474,995.0,1.616112,1.616046,1.571941,1.569306,6.740566,6.740292,4.15,5.070611,-612.819797,3093.166346,0.0,0.0,-6.206508,3427.164606,-6.350103,-6.353793,6.438445,6.447273,0.044171,0.04674,0.0,24.0,0.046,o. Nadel,0.0,1.5798402,1.57615379,0.0032549,1.5798402,1.57615379,0.0032549,0.0,0.0,0.0,0.0,0.7899201,0.78807689,0.00162745,142.52906161,142.19648284,0.29364842,142.52906161,142.19648284,0.29364842,0.0,0.0,0.0,6.55633683,6.54103821,0.01350783,6.55633683,6.54103821,0.01350783,0.0,0.0,0.0,3.27816842,3.27051911,0.00675391,7.01611299,7.03261271,0.01452159,7.01611299,7.03261271,0.01452159,inf,inf,,0.0,35.0,1000
2150,24.06.2020,17:29:38,Referenz Freudenberg I,Referenz I (60 Zyklen),23.97841,1495.0,2.394721,2.398674,2.35055,2.351934,6.647554,6.658527,4.15,5.069276,-613.320511,3093.154828,0.0,0.0,-6.21156,3427.410959,-6.350103,-6.353793,6.438445,6.447273,0.044171,0.04674,0.0,24.0,0.046,o. Nadel,0.0,1.57227425,1.57615379,0.0032549,1.57227425,1.57615379,0.0032549,0.0,0.0,0.0,0.0,0.78613712,0.78807689,0.00162745,141.84648102,142.19648284,0.29364842,141.84648102,142.19648284,0.29364842,0.0,0.0,0.0,6.52493813,6.54103821,0.01350783,6.52493813,6.54103821,0.01350783,0.0,0.0,0.0,3.26246906,3.27051911,0.00675391,7.04987528,7.03261271,0.01452159,7.04987528,7.03261271,0.01452159,inf,inf,,0.0,35.0,1000
2151,24.06.2020,17:29:42,Referenz Freudenberg I,Referenz I (60 Zyklen),23.968364,1996.0,3.176361,3.168785,3.13219,3.122044,6.604158,6.588405,4.15,5.067172,-618.452826,3093.116983,0.0,0.0,-6.263341,3428.220406,-6.350103,-6.353793,6.438445,6.447273,0.044171,0.04674,0.0,24.0,0.046,o. Nadel,0.0,1.56923347,1.57615379,0.0032549,1.56923347,1.57615379,0.0032549,0.0,0.0,0.0,0.0,0.78461673,0.78807689,0.00162745,141.57214973,142.19648284,0.29364842,141.57214973,142.19648284,0.29364842,0.0,0.0,0.0,6.51231889,6.54103821,0.01350783,6.51231889,6.54103821,0.01350783,0.0,0.0,0.0,3.25615944,3.27051911,0.00675391,7.06353617,7.03261271,0.01452159,7.06353617,7.03261271,0.01452159,inf,inf,,0.0,35.0,1000
2152,24.06.2020,17:29:45,Referenz Freudenberg I,Referenz I (60 Zyklen),26.962839,499.2,0.787629,0.79,0.743458,0.74326,6.547795,6.567512,4.15,5.700747,4.122076,3159.495332,0.0,0.0,-0.045993,2008.484151,-6.350103,-6.353793,6.438445,6.447273,0.044171,0.04674,0.0,27.0,0.046,o. Nadel,0.0,1.48929888,1.48288368,0.00273221,1.48929888,1.48288368,0.00273221,0.0,0.0,0.0,0.0,0.74464944,0.74144184,0.00136611,134.36065966,133.78189695,0.24649311,134.36065966,133.78189695,0.24649311,0.0,0.0,0.0,6.18059034,6.15396726,0.01133868,6.18059034,6.15396726,0.01133868,0.0,0.0,0.0,3.09029517,3.07698363,0.00566934,7.44265474,7.47492897,0.01376338,7.44265474,7.47492897,0.01376338,inf,inf,,0.0,35.0,1000
2153,24.06.2020,17:29:49,Referenz Freudenberg I,Referenz I (60 Zyklen),26.984689,996.0,1.523743,1.526379,1.479572,1.479638,6.34893,6.359911,4.15,5.704932,18.267239,3169.988261,0.0,0.0,0.093798,1784.055677,-6.350103,-6.353793,6.438445,6.447273,0.044171,0.04674,0.0,27.0,0.046,o. Nadel,0.0,1.48551406,1.48288368,0.00273221,1.48551406,1.48288368,0.00273221,0.0,0.0,0.0,0.0,0.74275703,0.74144184,0.00136611,134.0192029,133.78189695,0.24649311,134.0192029,133.78189695,0.24649311,0.0,0.0,0.0,6.16488333,6.15396726,0.01133868,6.16488333,6.15396726,0.01133868,0.0,0.0,0.0,3.08244167,3.07698363,0.00566934,7.46161728,7.47492897,0.01376338,7.46161728,7.47492897,0.01376338,inf,inf,,0.0,35.0,1000
2154,24.06.2020,17:29:53,Referenz Freudenberg I,Referenz I (60 Zyklen),26.969604,1496.0,2.254982,2.265656,2.210812,2.218915,6.255466,6.285074,4.15,5.701552,8.941445,3169.915862,0.0,0.0,0.001642,1785.604188,-6.350103,-6.353793,6.438445,6.447273,0.044171,0.04674,0.0,27.0,0.046,o. Nadel,0.0,1.47781551,1.48288368,0.00273221,1.47781551,1.48288368,0.00273221,0.0,0.0,0.0,0.0,0.73890775,0.74144184,0.00136611,133.32465996,133.78189695,0.24649311,133.32465996,133.78189695,0.24649311,0.0,0.0,0.0,6.13293436,6.15396726,0.01133868,6.13293436,6.15396726,0.01133868,0.0,0.0,0.0,3.06646718,3.07698363,0.00566934,7.50048791,7.47492897,0.01376338,7.50048791,7.47492897,0.01376338,inf,inf,,0.0,35.0,1000
2155,24.06.2020,17:29:56,Referenz Freudenberg I,Referenz I (60 Zyklen),26.961548,1995.0,2.994589,2.99762,2.950418,2.950879,6.229346,6.23565,4.15,5.699872,11.883138,3169.965225,0.0,0.0,0.030714,1784.548385,-6.350103,-6.353793,6.438445,6.447273,0.044171,0.04674,0.0,27.0,0.046,o. Nadel,0.0,1.47890627,1.48288368,0.00273221,1.47890627,1.48288368,0.00273221,0.0,0.0,0.0,0.0,0.73945313,0.74144184,0.00136611,133.42306527,133.78189695,0.24649311,133.42306527,133.78189695,0.24649311,0.0,0.0,0.0,6.137461,6.15396726,0.01133868,6.137461,6.15396726,0.01133868,0.0,0.0,0.0,3.0687305,3.07698363,0.00566934,7.49495597,7.47492897,0.01376338,7.49495597,7.47492897,0.01376338,inf,inf,,0.0,35.0,1000
2156,24.06.2020,17:29:59,Referenz Freudenberg I,Referenz I (60 Zyklen),29.990187,499.2,0.753765,0.766019,0.709594,0.719279,6.266273,6.368146,4.15,6.339828,630.702751,3232.037627,0.0,0.0,6.086122,456.91007,-6.350103,-6.353793,6.438445,6.447273,0.044171,0.04674,0.0,30.0,0.046,o. Nadel,0.0,1.42146234,1.40835707,0.00461743,1.42146234,1.40835707,0.00461743,0.0,0.0,0.0,0.0,0.71073117,0.70417853,0.00230872,128.24062413,127.05830056,0.41657264,128.24062413,127.05830056,0.41657264,0.0,0.0,0.0,5.89906871,5.84468183,0.01916234,5.89906871,5.84468183,0.01916234,0.0,0.0,0.0,2.94953435,2.92234091,0.00958117,7.79784103,7.87065543,0.02568861,7.79784103,7.87065543,0.02568861,inf,inf,,0.0,35.0,1000
2157,24.06.2020,17:30:04,Referenz Freudenberg I,Referenz I (60 Zyklen),29.940826,995.0,1.441455,1.45562,1.397284,1.40888,6.012099,6.071178,4.15,6.329839,639.590421,3242.756005,0.0,0.0,6.172234,227.659563,-6.350103,-6.353793,6.438445,6.447273,0.044171,0.04674,0.0,30.0,0.046,o. Nadel,0.0,1.40430553,1.40835707,0.00461743,1.40430553,1.40835707,0.00461743,0.0,0.0,0.0,0.0,0.70215276,0.70417853,0.00230872,126.6927813,127.05830056,0.41657264,126.6927813,127.05830056,0.41657264,0.0,0.0,0.0,5.82786794,5.84468183,0.01916234,5.82786794,5.84468183,0.01916234,0.0,0.0,0.0,2.91393397,2.92234091,0.00958117,7.89310953,7.87065543,0.02568861,7.89310953,7.87065543,0.02568861,inf,inf,,0.0,35.0,1000
