Repository: Cookiemonster1337/ContactResistanceAnalysis

File: cr_library_2.csv (part 60 of 82)
age[mV],voltage_needle[mV],R_ges / mOhm*cm²,R_bulk / mOhm*cm²,contact_area[cm2],p_Kraftsensor / ?,pressure_rounded[bar],sample_thickness[cm],parameters,[mV]_in_[V],main_resistance[mOhm],main_resistance_mean[mOhm],main_resistance_error[mOhm],flow_resistance[mOhm],flow_resistance_mean[mOhm],flow_resistance_error[mOhm],bulk_resistance[mOhm],bulk_resistance_mean[mOhm],bulk_resistance_error[mOhm],bulk_resistance_sub[mOhm],contact_resistance[mOhm],contact_resistance_mean[mOhm],contact_resistance_error[mOhm],vs_main_resistance[mOhm*cm],vs_main_resistance_mean[mOhm*cm],vs_main_resistance_error[mOhm*cm],vs_flow_resistance[mOhm*cm],vs_flow_resistance_mean[mOhm*cm],vs_flow_resistance_error[mOhm*cm],vs_bulk_resistance[mOhm*cm],vs_bulk_resistance_mean[mOhm*cm],vs_bulk_resistance_error[mOhm*cm],as_main_resistance[mOhm*cm2],as_main_resistance_mean[mOhm*cm2],as_main_resistance_error[mOhm*cm2],as_flow_resistance[mOhm*cm2],as_flow_resistance_mean[mOhm*cm2],as_flow_resistance_error[mOhm*cm2],as_bulk_resistance[mOhm*cm2],as_bulk_resistance_mean[mOhm*cm2],as_bulk_resistance_error[mOhm*cm2],as_contact_resistance[mOhm*cm2],as_contact_resistance_mean[mOhm*cm2],as_contact_resistance_error[mOhm*cm2],vs_main_conductance[S/cm],vs_main_conductance_mean[S/cm],vs_main_conductance_error[S/cm],vs_flow_conductance[S/cm],vs_flow_conductance_mean[S/cm],vs_flow_conductance_error[S/cm],vs_bulk_conductance[S/cm],vs_bulk_conductance_mean[S/cm],vs_bulk_conductance_error[S/cm],degradation_corr[mOhm],cycle,[mV] in [V]
2329,24.06.2020,17:40:33,Referenz Freudenberg I,Referenz I (60 Zyklen),23.988954,995.0,1.608733,1.60142,1.564562,1.554679,6.70979,6.679288,4.15,5.071597,-607.937839,3094.02526,0.0,0.0,-6.157261,3408.793679,-6.350103,-6.353793,6.438445,6.447273,0.044171,0.04674,0.0,24.0,0.046,o. Nadel,0.0,1.57242412,1.56999868,0.0010953,1.57242412,1.56999868,0.0010953,0.0,0.0,0.0,0.0,0.78621206,0.78499934,0.00054765,141.86000218,141.64118543,0.09881498,141.86000218,141.64118543,0.09881498,0.0,0.0,0.0,6.5255601,6.51549453,0.00454549,6.5255601,6.51549453,0.00454549,0.0,0.0,0.0,3.26278005,3.25774726,0.00227274,7.04920333,7.06010372,0.00492752,7.04920333,7.06010372,0.00492752,inf,inf,,0.0,38.0,1000
2330,24.06.2020,17:40:36,Referenz Freudenberg I,Referenz I (60 Zyklen),23.978006,1495.0,2.387013,2.394985,2.342842,2.348244,6.626156,6.648285,4.15,5.069207,-614.19676,3094.013742,0.0,0.0,-6.2204,3409.040032,-6.350103,-6.353793,6.438445,6.447273,0.044171,0.04674,0.0,24.0,0.046,o. Nadel,0.0,1.56711839,1.56999868,0.0010953,1.56711839,1.56999868,0.0010953,0.0,0.0,0.0,0.0,0.7835592,0.78499934,0.00054765,141.38133343,141.64118543,0.09881498,141.38133343,141.64118543,0.09881498,0.0,0.0,0.0,6.50354134,6.51549453,0.00454549,6.50354134,6.51549453,0.00454549,0.0,0.0,0.0,3.25177067,3.25774726,0.00227274,7.07306952,7.06010372,0.00492752,7.07306952,7.06010372,0.00492752,inf,inf,,0.0,38.0,1000
2331,24.06.2020,17:40:40,Referenz Freudenberg I,Referenz I (60 Zyklen),23.969779,1995.0,3.176295,3.172342,3.132125,3.125602,6.607331,6.599108,4.15,5.067474,-619.767199,3093.929825,0.0,0.0,-6.276604,3410.834893,-6.350103,-6.353793,6.438445,6.447273,0.044171,0.04674,0.0,24.0,0.046,o. Nadel,0.0,1.56998747,1.56999868,0.0010953,1.56998747,1.56999868,0.0010953,0.0,0.0,0.0,0.0,0.78499373,0.78499934,0.00054765,141.6401738,141.64118543,0.09881498,141.6401738,141.64118543,0.09881498,0.0,0.0,0.0,6.51544799,6.51549453,0.00454549,6.51544799,6.51549453,0.00454549,0.0,0.0,0.0,3.257724,3.25774726,0.00227274,7.06014384,7.06010372,0.00492752,7.06014384,7.06010372,0.00492752,inf,inf,,0.0,38.0,1000
2332,24.06.2020,17:40:43,Referenz Freudenberg I,Referenz I (60 Zyklen),26.99769,499.2,0.786706,0.787497,0.742536,0.740757,6.540127,6.546699,4.15,5.707487,6.18752,3159.742147,0.0,0.0,-0.025577,2003.205138,-6.350103,-6.353793,6.438445,6.447273,0.044171,0.04674,0.0,27.0,0.046,o. Nadel,0.0,1.48745192,1.48188855,0.00294467,1.48745192,1.48188855,0.00294467,0.0,0.0,0.0,0.0,0.74372596,0.74094427,0.00147234,134.19403219,133.69211912,0.26566088,134.19403219,133.69211912,0.26566088,0.0,0.0,0.0,6.17292548,6.14983748,0.0122204,6.17292548,6.14983748,0.0122204,0.0,0.0,0.0,3.08646274,3.07491874,0.0061102,7.45189621,7.47996121,0.01488738,7.45189621,7.47996121,0.01488738,inf,inf,,0.0,38.0,1000
2333,24.06.2020,17:40:47,Referenz Freudenberg I,Referenz I (60 Zyklen),26.977986,995.0,1.522096,1.516694,1.477925,1.469953,6.348441,6.325909,4.15,5.703518,19.268666,3170.200522,0.0,0.0,0.103692,1779.515725,-6.350103,-6.353793,6.438445,6.447273,0.044171,0.04674,0.0,27.0,0.046,o. Nadel,0.0,1.48535176,1.48188855,0.00294467,1.48535176,1.48188855,0.00294467,0.0,0.0,0.0,0.0,0.74267588,0.74094427,0.00147234,134.00456085,133.69211912,0.26566088,134.00456085,133.69211912,0.26566088,0.0,0.0,0.0,6.1642098,6.14983748,0.0122204,6.1642098,6.14983748,0.0122204,0.0,0.0,0.0,3.0821049,3.07491874,0.0061102,7.46243257,7.47996121,0.01488738,7.46243257,7.47996121,0.01488738,inf,inf,,0.0,38.0,1000
2334,24.06.2020,17:40:51,Referenz Freudenberg I,Referenz I (60 Zyklen),26.982356,1495.0,2.257618,2.246022,2.213447,2.199282,6.266966,6.234778,4.15,5.704307,16.014027,3170.059015,0.0,0.0,0.071535,1782.54236,-6.350103,-6.353793,6.438445,6.447273,0.044171,0.04674,0.0,27.0,0.046,o. Nadel,0.0,1.48056656,1.48188855,0.00294467,1.48056656,1.48188855,0.00294467,0.0,0.0,0.0,0.0,0.74028328,0.74094427,0.00147234,133.57285226,133.69211912,0.26566088,133.57285226,133.69211912,0.26566088,0.0,0.0,0.0,6.1443512,6.14983748,0.0122204,6.1443512,6.14983748,0.0122204,0.0,0.0,0.0,3.0721756,3.07491874,0.0061102,7.48655122,7.47996121,0.01488738,7.48655122,7.47996121,0.01488738,inf,inf,,0.0,38.0,1000
2335,24.06.2020,17:40:54,Referenz Freudenberg I,Referenz I (60 Zyklen),26.979588,1995.0,2.985168,2.996697,2.940997,2.949957,6.209747,6.233731,4.15,5.703762,10.693943,3170.146222,0.0,0.0,0.018962,1780.677108,-6.350103,-6.353793,6.438445,6.447273,0.044171,0.04674,0.0,27.0,0.046,o. Nadel,0.0,1.47418396,1.48188855,0.00294467,1.47418396,1.48188855,0.00294467,0.0,0.0,0.0,0.0,0.73709198,0.74094427,0.00147234,132.99703116,133.69211912,0.26566088,132.99703116,133.69211912,0.26566088,0.0,0.0,0.0,6.11786343,6.14983748,0.0122204,6.11786343,6.14983748,0.0122204,0.0,0.0,0.0,3.05893172,3.07491874,0.0061102,7.51896483,7.47996121,0.01488738,7.51896483,7.47996121,0.01488738,inf,inf,,0.0,38.0,1000
2336,24.06.2020,17:40:57,Referenz Freudenberg I,Referenz I (60 Zyklen),29.999658,499.2,0.74711,0.741576,0.70294,0.694836,6.210954,6.164947,4.15,6.341866,633.707034,3232.200525,0.0,0.0,6.115233,453.425913,-6.350103,-6.353793,6.438445,6.447273,0.044171,0.04674,0.0,30.0,0.046,o. Nadel,0.0,1.40813301,1.40316852,0.00261266,1.40813301,1.40316852,0.00261266,0.0,0.0,0.0,0.0,0.70406651,0.70158426,0.00130633,127.03808703,126.59020333,0.23570719,127.03808703,126.59020333,0.23570719,0.0,0.0,0.0,5.843752,5.82314935,0.01084253,5.843752,5.82314935,0.01084253,0.0,0.0,0.0,2.921876,2.91157468,0.00542127,7.87165506,7.8995876,0.01470847,7.87165506,7.8995876,0.01470847,inf,inf,,0.0,38.0,1000
2337,24.06.2020,17:41:02,Referenz Freudenberg I,Referenz I (60 Zyklen),29.972722,995.0,1.444354,1.440335,1.400183,1.393595,6.024189,6.007427,4.15,6.336642,645.911933,3242.872831,0.0,0.0,6.233469,225.160824,-6.350103,-6.353793,6.438445,6.447273,0.044171,0.04674,0.0,30.0,0.046,o. Nadel,0.0,1.4072191,1.40316852,0.00261266,1.4072191,1.40316852,0.00261266,0.0,0.0,0.0,0.0,0.70360955,0.70158426,0.00130633,126.95563579,126.59020333,0.23570719,126.95563579,126.59020333,0.23570719,0.0,0.0,0.0,5.83995925,5.82314935,0.01084253,5.83995925,5.82314935,0.01084253,0.0,0.0,0.0,2.91997962,2.91157468,0.00542127,7.8767673,7.8995876,0.01470847,7.8767673,7.8995876,0.01470847,inf,inf,,0.0,38.0,1000
2338,24.06.2020,17:41:05,Referenz Freudenberg I,Referenz I (60 Zyklen),29.957062,1495.0,2.135668,2.13435,2.091497,2.08761,5.928442,5.924785,4.15,6.333163,642.031401,3242.88764,0.0,0.0,6.195881,224.844082,-6.350103,-6.353793,6.438445,6.447273,0.044171,0.04674,0.0,30.0,0.046,o. Nadel,0.0,1.39899465,1.40316852,0.00261266,1.39899465,1.40316852,0.00261266,0.0,0.0,0.0,0.0,0.69949732,0.70158426,0.00130633,126.21364767,126.59020333,0.23570719,126.21364767,126.59020333,0.23570719,0.0,0.0,0.0,5.80582779,5.82314935,0.01084253,5.80582779,5.82314935,0.01084253,0.0,0.0,0.0,2.9029139,2.91157468,0.00542127,7.92307344,7.8995876,0.01470847,7.92307344,7.8995876,0.01470847,inf,inf,,0.0,38.0,1000
2339,24.06.2020,17:41:08,Referenz Freudenberg I,Referenz I (60 Zyklen),29.947575,1995.0,2.833834,2.824808,2.789663,2.778067,5.894942,5.876166,4.15,6.33125,637.650155,3242.877767,0.0,0.0,6.153437,225.055243,-6.350103,-6.353793,6.438445,6.447273,0.044171,0.04674,0.0,30.0,0.046,o. Nadel,0.0,1.39832732,1.40316852,0.00261266,1.39832732,1.40316852,0.00261266,0.0,0.0,0.0,0.0,0.69916366,0.70158426,0.00130633,126.15344285,126.59020333,0.23570719,126.15344285,126.59020333,0.23570719,0.0,0.0,0.0,5.80305837,5.82314935,0.01084253,5.80305837,5.82314935,0.01084253,0.0,0.0,0.0,2.90152919,2.91157468,0.00542127,7.92685461,7.8995876,0.01470847,7.92685461,7.8995876,0.01470847,inf,inf,,0.0,38.0,1000
2340,24.06.2020,17:41:18,Referenz Freudenberg I,Referenz I (60 Zyklen),1.042582,499.2,3.428365,3.433965,3.384194,3.387225,28.501032,28.547587,4.15,0.220456,-5424.613904,2463.663659,0.0,0.0,-59.493224,16891.31071,-6.350103,-6.353793,6.438445,6.447273,0.044171,0.04674,0.0,1.0,0.046,o. Nadel,0.0,6.77923478,6.70714001,0.02770151,6.77923478,6.70714001,0.02770151,0.0,0.0,0.0,0.0,3.38961739,3.35357001,0.01385075,611.6048765,605.10067492,2.49915768,611.6048765,605.10067492,2.49915768,0.0,0.0,0.0,28.13382432,27.83463105,0.11496125,28.13382432,27.83463105,0.11496125,0.0,0.0,0.0,14.06691216,13.91731552,0.05748063,1.63504256,1.65270188,0.00680577,1.63504256,1.65270188,0.00680577,inf,inf,,0.0,39.0,1000
2341,24.06.2020,17:41:22,Referenz Freudenberg I,Referenz I (60 Zyklen),1.042582,995.0,6.729649,6.723522,6.685478,6.676782,28.068386,28.042831,4.15,0.22039,-5424.92685,2471.981158,0.0,0.0,-59.497065,16713.411512,-6.350103,-6.353793,6.438445,6.447273,0.044171,0.04674,0.0,1.0,0.046,o. Nadel,0.0,6.71907337,6.70714001,0.02770151,6.71907337,6.70714001,0.02770151,0.0,0.0,0.0,0.0,3.35953668,3.35357001,0.01385075,606.17727114,605.10067492,2.49915768,606.17727114,605.10067492,2.49915768,0.0,0.0,0.0,27.88415447,27.83463105,0.11496125,27.88415447,27.83463105,0.11496125,0.0,0.0,0.0,13.94207724,13.91731552,0.05748063,1.64968244,1.65270188,0.00680577,1.64968244,1.65270188,0.00680577,inf,inf,,0.0,39.0,1000
2342,24.06.2020,17:41:26,Referenz Freudenberg I,Referenz I (60 Zyklen),1.04252,1495.0,10.02797,10.024149,9.9838,9.977409,27.836841,27.826234,4.15,0.2204,-5424.113191,2471.977867,0.0,0.0,-59.487079,16713.481897,-6.350103,-6.353793,6.438445,6.447273,0.044171,0.04674,0.0,1.0,0.046,o. Nadel,0.0,6.67812709,6.70714001,0.02770151,6.67812709,6.70714001,0.02770151,0.0,0.0,0.0,0.0,3.33906355,3.35357001,0.01385075,602.48320489,605.10067492,2.49915768,602.48320489,605.10067492,2.49915768,0.0,0.0,0.0,27.71422742,27.83463105,0.11496125,27.71422742,27.83463105,0.11496125,0.0,0.0,0.0,13.85711371,13.91731552,0.05748063,1.65979731,1.65270188,0.00680577,1.65979731,1.65270188,0.00680577,inf,inf,,0.0,39.0,1000
2343,24.06.2020,17:41:29,Referenz Freudenberg I,Referenz I (60 Zyklen),1.045693,1995.0,13.315159,13.304354,13.270989,13.257614,27.698201,27.675725,4.15,0.221071,-5424.676493,2472.00913,0.0,0.0,-59.493992,16712.813235,-6.350103,-6.353793,6.438445,6.447273,0.044171,0.04674,0.0,1.0,0.046,o. Nadel,0.0,6.65212481,6.70714001,0.02770151,6.65212481,6.70714001,0.02770151,0.0,0.0,0.0,0.0,3.32606241,3.35357001,0.01385075,600.13734717,605.10067492,2.49915768,600.13734717,605.10067492,2.49915768,0.0,0.0,0.0,27.60631797,27.83463105,0.11496125,27.60631797,27.83463105,0.11496125,0.0,0.0,0.0,13.80315898,13.91731552,0.05748063,1.66628523,1.65270188,0.00680577,1.66628523,1.65270188,0.00680577,inf,inf,,0.0,39.0,1000
2344,24.06.2020,17:41:32,Referenz Freudenberg I,Referenz I (60 Zyklen),2.000613,499.2,2.476812,2.481226,2.432641,2.434486,20.590482,20.627179,4.15,0.422932,-5229.836419,2481.466894,0.0,0.0,-57.114111,16510.525435,-6.350103,-6.353793,6.438445,6.447273,0.044171,0.04674,0.0,2.0,0.046,o. Nadel,0.0,4.87307893,4.84889714,0.01016197,4.87307893,4.84889714,0.01016197,0.0,0.0,0.0,0.0,2.43653946,2.42444857,0.00508098,439.63646835,437.45485109,0.916786,439.63646835,437.45485109,0.916786,0.0,0.0,0.0,20.22327754,20.12292315,0.04217216,20.22327754,20.12292315,0.04217216,0.0,0.0,0.0,10.11163877,10.06146157,0.02108608,2.27460657,2.28598029,0.00478792,2.27460657,2.28598029,0.00478792,inf,inf,,0.0,39.0,1000
2345,24.06.2020,17:41:37,Referenz Freudenberg I,Referenz I (60 Zyklen),2.007222,995.0,4.877272,4.87075,4.833101,4.824009,20.342391,20.315187,4.15,0.424369,-5228.2091,2489.860085,0.0,0.0,-57.09433,16331.007289,-6.350103,-6.353793,6.438445,6.447273,0.044171,0.04674,0.0,2.0,0.046,o. Nadel,0.0,4.85738794,4.84889714,0.01016197,4.85738794,4.84889714,0.01016197,0.0,0.0,0.0,0.0,2.42869397,2.42444857,0.00508098,438.22086847,437.45485109,0.916786,438.22086847,437.45485109,0.916786,0.0,0.0,0.0,20.15815995,20.12292315,0.04217216,20.15815995,20.12292315,0.04217216,0.0,0.0,0.0,10.07907997,10.06146157,0.02108608,2.28195431,2.28598029,0.00478792,2.28195431,2.28598029,0.00478792,inf,inf,,0.0,39.0,1000
2346,24.06.2020,17:41:40,Referenz Freudenberg I,Referenz I (60 Zyklen),2.012089,1495.0,7.276218,7.27826,7.232047,7.23152,20.198197,20.203866,4.15,0.425381,-5225.329999,2489.83705,0.0,0.0,-57.059337,16331.499987,-6.350103,-6.353793,6.438445,6.447273,0.044171,0.04674,0.0,2.0,0.046,o. Nadel,0.0,4.83748963,4.84889714,0.01016197,4.83748963,4.84889714,0.01016197,0.0,0.0,0.0,0.0,2.41874482,2.42444857,0.00508098,436.42569507,437.45485109,0.916786,436.42569507,437.45485109,0.916786,0.0,0.0,0.0,20.07558197,20.12292315,0.04217216,20.07558197,20.12292315,0.04217216,0.0,0.0,0.0,10.03779099,10.06146157,0.02108608,2.2913408,2.28598029,0.00478792,2.2913408,2.28598029,0.00478792,inf,inf,,0.0,39.0,1000
2347,24.06.2020,17:41:43,Referenz Freudenberg I,Referenz I (60 Zyklen),2.013644,1995.0,9.675296,9.668181,9.631126,9.621441,20.126557,20.111755,4.15,0.4257,-5228.271689,2489.823886,0.0,0.0,-57.09509,16331.781529,-6.350103,-6.353793,6.438445,6.447273,0.044171,0.04674,0.0,2.0,0.046,o. Nadel,0.0,4.82763208,4.84889714,0.01016197,4.82763208,4.84889714,0.01016197,0.0,0.0,0.0,0.0,2.41381604,2.42444857,0.00508098,435.53637245,437.45485109,0.916786,435.53637245,437.45485109,0.916786,0.0,0.0,0.0,20.03467313,20.12292315,0.04217216,20.03467313,20.12292315,0.04217216,0.0,0.0,0.0,10.01733657,10.06146157,0.02108608,2.29601949,2.28598029,0.00478792,2.29601949,2.28598029,0.00478792,inf,inf,,0.0,39.0,1000
2348,24.06.2020,17:41:46,Referenz Freudenberg I,Referenz I (60 Zyklen),3.024781,499.2,2.057398,2.071102,2.013228,2.024362,17.103772,17.217696,4.15,0.639482,-5007.582283,2517.076679,0.0,0.0,-54.42692,15748.883972,-6.350103,-6.353793,6.438445,6.447273,0.044171,0.04674,0.0,3.0,0.046,o. Nadel,0.0,4.03290865,4.03339059,0.00276744,4.03290865,4.03339059,0.00276744,0.0,0.0,0.0,0.0,2.01645433,2.01669529,0.00138372,363.83849812,363.88197683,0.24967131,363.83849812,363.88197683,0.24967131,0.0,0.0,0.0,16.73657091,16.73857093,0.01148488,16.73657091,16.73857093,0.01148488,0.0,0.0,0.0,8.36828546,8.36928547,0.00574244,2.74847221,2.74814768,0.0018837,2.74847221,2.74814768,0.0018837,inf,inf,,0.0,39.0,1000
2349,24.06.2020,17:41:51,Referenz Freudenberg I,Referenz I (60 Zyklen),3.032417,995.0,4.06526,4.067236,4.021089,4.020496,16.955605,16.963849,4.15,0.641129,-5005.954964,2525.548857,0.0,0.0,-54.407351,15567.676405,-6.350103,-6.353793,6.438445,6.447273,0.044171,0.04674,0.0,3.0,0.046,o. Nadel,0.0,4.04129548,4.03339059,0.00276744,4.04129548,4.03339059,0.00276744,0.0,0.0,0.0,0.0,2.02064774,2.01669529,0.00138372,364.59513546,363.88197683,0.24967131,364.59513546,363.88197683,0.24967131,0.0,0.0,0.0,16.77137623,16.73857093,0.01148488,16.77137623,16.73857093,0.01148488,0.0,0.0,0.0,8.38568812,8.36928547,0.00574244,2.74276836,2.74814768,0.0018837,2.74276836,2.74814768,0.0018837,inf,inf,,0.0,39.0,1000
2350,24.06.2020,17:41:54,Referenz Freudenberg I,Referenz I (60 Zyklen),3.034858,1495.0,6.069893,6.083992,6.025722,6.037252,16.849536,16.888674,4.15,0.641593,-5003.764343,2525.494559,0.0,0.0,-54.38101,15568.837767,-6.350103,-6.353793,6.438445,6.447273,0.044171,0.04674,0.0,3.0,0.046,o. Nadel,0.0,4.03058328,4.03339059,0.00276744,4.03058328,4.03339059,0.00276744,0.0,0.0,0.0,0.0,2.01529164,2.01669529,0.00138372,363.62870874,363.88197683,0.24967131,363.62870874,363.88197683,0.24967131,0.0,0.0,0.0,16.7269206,16.73857093,0.01148488,16.7269206,16.73857093,0.01148488,0.0,0.0,0.0,8.3634603,8.36928547,0.00574244,2.75005789,2.74814768,0.0018837,2.75005789,2.74814768,0.0018837,inf,inf,,0.0,39.0,1000
2351,24.06.2020,17:41:57,Referenz Freudenberg I,Referenz I (60 Zyklen),3.038062,1995.0,8.081577,8.079205,8.037406,8.032465,16.8113,16.806366,4.15,0.642283,-5004.828359,2525.460006,0.0,0.0,-54.393804,15569.576815,-6.350103,-6.353793,6.438445,6.447273,0.044171,0.04674,0.0,3.0,0.046,o. Nadel,0.0,4.02877494,4.03339059,0.00276744,4.02877494,4.03339059,0.00276744,0.0,0.0,0.0,0.0,2.01438747,2.01669529,0.00138372,363.465565,363.88197683,0.24967131,363.465565,363.88197683,0.24967131,0.0,0.0,0.0,16.71941599,16.73857093,0.01148488,16.71941599,16.73857093,0.01148488,0.0,0.0,0.0,8.35970799,8.36928547,0.00574244,2.75129227,2.74814768,0.0018837,2.75129227,2.74814768,0.0018837,inf,inf,,0.0,39.0,1000
2352,24.06.2020,17:42:01,Referenz Freudenberg I,Referenz I (60 Zyklen),5.035162,499.2,1.681929,1.685223,1.637758,1.638483,13.982384,14.009769,4.15,1.064499,-4589.674389,2566.57371,0.0,0.0,-49.450514,14690.214527,-6.350103,-6.353793,6.438445,6.447273,0.044171,0.04674,0.0,5.0,0.046,o. Nadel,0.0,3.28076522,3.28126138,0.00305309,3.28076522,3.28126138,0.00305309,0.0,0.0,0.0,0.0,1.64038261,1.64063069,0.00152655,295.98208002,296.0268419,0.27544202,295.98208002,296.0268419,0.27544202,0.0,0.0,0.0,13.61517568,13.61723473,0.01267033,13.61517568,13.61723473,0.01267033,0.0,0.0,0.0,6.80758784,6.80861736,0.00633517,3.37858292,3.37808081,0.00313898,3.37858292,3.37808081,0.00313898,inf,inf,,0.0,39.0,1000
2353,24.06.2020,17:42:05,Referenz Freudenberg I,Referenz I (60 Zyklen),5.022239,995.0,3.317681,3.310566,3.27351,3.263825,13.837564,13.807887,4.15,1.061744,-4591.11394,2575.221958,0.0,0.0,-49.46749,14505.241091,-6.350103,-6.353793,6.438445,6.447273,0.044171,0.04674,0.0,5.0,0.046,o. Nadel,0.0,3.2899598,3.28126138,0.00305309,3.2899598,3.28126138,0.00305309,0.0,0.0,0.0,0.0,1.6449799,1.64063069,0.00152655,296.81159056,296.0268419,0.27544202,296.81159056,296.0268419,0.27544202,0.0,0.0,0.0,13.65333317,13.61723473,0.01267033,13.65333317,13.61723473,0.01267033,0.0,0.0,0.0,6.82666658,6.80861736,0.00633517,3.36914067,3.37808081,0.00313898,3.36914067,3.37808081,0.00313898,inf,inf,,0.0,39.0,1000
2354,24.06.2020,17:42:08,Referenz Freudenberg I,Referenz I (60 Zyklen),5.033871,1495.0,4.945132,4.948031,4.900961,4.901291,13.727289,13.735336,4.15,1.064167,-4590.800994,2575.169305,0.0,0.0,-49.463799,14506.367261,-6.350103,-6.353793,6.438445,6.447273,0.044171,0.04674,0.0,5.0,0.046,o. Nadel,0.0,3.27823478,3.28126138,0.00305309,3.27823478,3.28126138,0.00305309,0.0,0.0,0.0,0.0,1.63911739,1.64063069,0.00152655,295.75379017,296.0268419,0.27544202,295.75379017,296.0268419,0.27544202,0.0,0.0,0.0,13.60467435,13.61723473,0.01267033,13.60467435,13.61723473,0.01267033,0.0,0.0,0.0,6.80233717,6.80861736,0.00633517,3.38119082,3.37808081,0.00313898,3.38119082,3.37808081,0.00313898,inf,inf,,0.0,39.0,1000
2355,24.06.2020,17:42:12,Referenz Freudenberg I,Referenz I (60 Zyklen),5.027993,1995.0,6.579962,6.565797,6.535791,6.519057,13.687641,13.658175,4.15,1.062947,-4588.923319,2575.133106,0.0,0.0,-49.441657,14507.141503,-6.350103,-6.353793,6.438445,6.447273,0.044171,0.04674,0.0,5.0,0.046,o. Nadel,0.0,3.27608571,3.28126138,0.00305309,3.27608571,3.28126138,0.00305309,0.0,0.0,0.0,0.0,1.63804286,1.64063069,0.00152655,295.55990683,296.0268419,0.27544202,295.55990683,296.0268419,0.27544202,0.0,0.0,0.0,13.59575571,13.61723473,0.01267033,13.59575571,13.61723473,0.01267033,0.0,0.0,0.0,6.79787786,6.80861736,0.00633517,3.38340883,3.37808081,0.00313898,3.38340883,3.37808081,0.00313898,inf,inf,,0.0,39.0,1000
2356,24.06.2020,17:42:15,Referenz Freudenberg I,Referenz I (60 Zyklen),6.026801,499.2,1.555301,1.557541,1.511131,1.510801,12.929689,12.948311,4.15,1.274146,-4380.876906,2603.814173,0.0,0.0,-47.000061,13893.695239,-6.350103,-6.353793,6.438445,6.447273,0.044171,0.04674,0.0,6.0,0.046,o. Nadel,0.0,3.02710537,3.02653032,0.00301223,3.02710537,3.02653032,0.00301223,0.0,0.0,0.0,0.0,1.51355268,1.51326516,0.00150612,273.09754956,273.04567013,0.2717556,273.09754956,273.04567013,0.2717556,0.0,0.0,0.0,12.56248728,12.56010083,0.01250076,12.56248728,12.56010083,0.01250076,0.0,0.0,0.0,6.28124364,6.28005041,0.00625038,3.66169525,3.66240186,0.00364274,3.66169525,3.66240186,0.00364274,inf,inf,,0.0,39.0,1000
2357,24.06.2020,17:42:19,Referenz Freudenberg I,Referenz I (60 Zyklen),6.021654,995.0,3.063437,3.062449,3.019266,3.015709,12.77715,12.773028,4.15,1.273025,-4376.370486,2612.506855,0.0,0.0,-46.94743,13707.771411,-6.350103,-6.353793,6.438445,6.447273,0.044171,0.04674,0.0,6.0,0.046,o. Nadel,0.0,3.03443819,3.02653032,0.00301223,3.03443819,3.02653032,0.00301223,0.0,0.0,0.0,0.0,1.5172191,1.51326516,0.00150612,273.75909766,273.04567013,0.2717556,273.75909766,273.04567013,0.2717556,0.0,0.0,0.0,12.59291849,12.56010083,0.01250076,12.59291849,12.56010083,0.01250076,0.0,0.0,0.0,6.29645925,6.28005041,0.00625038,3.65284664,3.66240186,0.00364274,3.65284664,3.66240186,0.00364274,inf,inf,,0.0,39.0,1000
2358,24.06.2020,17:42:23,Referenz Freudenberg I,Referenz I (60 Zyklen),6.031249,1495.0,4.565841,4.564392,4.521671,4.517652,12.674409,12.670386,4.15,1.275076,-4373.74174,2612.414713,0.0,0.0,-46.916733,13709.742211,-6.350103,-6.353793,6.438445,6.447273,0.044171,0.04674,0.0,6.0,0.046,o. Nadel,0.0,3.0245291,3.02653032,0.00301223,3.0245291,3.02653032,0.00301223,0.0,0.0,0.0,0.0,1.51226455,1.51326516,0.00150612,272.86512505,273.04567013,0.2717556,272.86512505,273.04567013,0.2717556,0.0,0.0,0.0,12.55179575,12.56010083,0.01250076,12.55179575,12.56010083,0.01250076,0.0,0.0,0.0,6.27589788,6.28005041,0.00625038,3.66481426,3.66240186,0.00364274,3.66481426,3.66240186,0.00364274,inf,inf,,0.0,39.0,1000
2359,24.06.2020,17:42:26,Referenz Freudenberg I,Referenz I (60 Zyklen),6.029289,1995.0,6.069168,6.066862,6.024997,6.020122,12.625087,12.62029,4.15,1.274698,-4374.054686,2612.447621,0.0,0.0,-46.920387,13709.038354,-6.350103,-6.353793,6.438445,6.447273,0.044171,0.04674,0.0,6.0,0.046,o. Nadel,0.0,3.02004862,3.02653032,0.00301223,3.02004862,3.02653032,0.00301223,0.0,0.0,0.0,0.0,1.51002431,1.51326516,0.00150612,272.46090825,273.04567013,0.2717556,272.46090825,273.04567013,0.2717556,0.0,0.0,0.0,12.53320178,12.56010083,0.01250076,12.53320178,12.56010083,0.01250076,0.0,0.0,0.0,6.26660089,6.28005041,0.00625038,3.67025129,3.66240186,0.00364274,3.67025129,3.66240186,0.00364274,inf,inf,,0.0,39.0,1000
2360,24.06.2020,17:42:29,Referenz Freudenberg I,Referenz I (60 Zyklen),9.026327,499.2,1.306328,1.3087,1.262157,1.26196,10.8599,10.879618,4.15,1.908312,-3755.047724,2677.679828,0.0,0.0,-39.790662,12313.816404,-6.350103,-6.353793,6.438445,6.447273,0.044171,0.04674,0.0,9.0,0.046,o. Nadel,0.0,2.52835938,2.52389947,0.00265057,2.52835938,2.52389947,0.00265057,0.0,0.0,0.0,0.0,1.26417969,1.26194973,0.00132529,228.10198709,227.6996259,0.23912757,228.10198709,227.6996259,0.23912757,0.0,0.0,0.0,10.49269141,10.47418279,0.01099987,10.49269141,10.47418279,0.01099987,0.0,0.0,0.0,5.2463457,5.2370914,0.00549993,4.3840039,4.39176528,0.00461564,4.3840039,4.39176528,0.00461564,inf,inf,,0.0,39.0,1000
2361,24.06.2020,17:42:34,Referenz Freudenberg I,Referenz I (60 Zyklen),9.023917,995.0,2.559429,2.555081,2.515259,2.508341,10.675007,10.656871,4.15,1.90772,-3747.161487,2686.703255,0.0,0.0,-39.701062,12120.818422,-6.350103,-6.353793,6.438445,6.447273,0.044171,0.04674,0.0,9.0,0.046,o. Nadel,0.0,2.52789849,2.52389947,0.00265057,2.52789849,2.52389947,0.00265057,0.0,0.0,0.0,0.0,1.26394925,1.26194973,0.00132529,228.06040747,227.6996259,0.23912757,228.06040747,227.6996259,0.23912757,0.0,0.0,0.0,10.49077874,10.47418279,0.01099987,10.49077874,10.47418279,0.01099987,0.0,0.0,0.0,5.24538937,5.2370914,0.00549993,4.38480318,4.39176528,0.00461564,4.38480318,4.39176528,0.00461564,inf,inf,,0.0,39.0,1000
2362,24.06.2020,17:42:37,Referenz Freudenberg I,Referenz I (60 Zyklen),9.022315,1495.0,3.814837,3.818395,3.770666,3.771654,10.589681,10.599557,4.15,1.907457,-3752.982281,2686.668702,0.0,0.0,-39.767193,12121.557474,-6.350103,-6.353793,6.438445,6.447273,0.044171,0.04674,0.0,9.0,0.046,o. Nadel,0.0,2.52218462,2.52389947,0.00265057,2.52218462,2.52389947,0.00265057,0.0,0.0,0.0,0.0,1.26109231,1.26194973,0.00132529,227.54491639,227.6996259,0.23912757,227.54491639,227.6996259,0.23912757,0.0,0.0,0.0,10.46706615,10.47418279,0.01099987,10.46706615,10.47418279,0.01099987,0.0,0.0,0.0,5.23353308,5.2370914,0.00549993,4.39473672,4.39176528,0.00461564,4.39473672,4.39176528,0.00461564,inf,inf,,0.0,39.0,1000
2363,24.06.2020,17:42:40,Referenz Freudenberg I,Referenz I (60 Zyklen),9.026933,1995.0,5.065896,5.06504,5.021725,5.018299,10.53808,10.536298,4.15,1.908368,-3757.238345,2686.704901,0.0,0.0,-39.815557,12120.783229,-6.350103,-6.353793,6.438445,6.447273,0.044171,0.04674,0.0,9.0,0.046,o. Nadel,0.0,2.51715539,2.52389947,0.00265057,2.51715539,2.52389947,0.00265057,0.0,0.0,0.0,0.0,1.25857769,1.26194973,0.00132529,227.09119266,227.6996259,0.23912757,227.09119266,227.6996259,0.23912757,0.0,0.0,0.0,10.44619486,10.47418279,0.01099987,10.44619486,10.47418279,0.01099987,0.0,0.0,0.0,5.22309743,5.2370914,0.00549993,4.40351732,4.39176528,0.00461564,4.40351732,4.39176528,0.00461564,inf,inf,,0.0,39.0,1000
2364,24.06.2020,17:42:43,Referenz Freudenberg I,Referenz I (60 Zyklen),10.026369,499.2,1.249734,1.245518,1.205564,1.198778,10.389419,10.354365,4.15,2.119715,-3538.802104,2714.306665,0.0,0.0,-37.34462,11530.421672,-6.350103,-6.353793,6.438445,6.447273,0.044171,0.04674,0.0,10.0,0.046,o. Nadel,0.0,2.41499199,2.40417053,0.00409467,2.41499199,2.40417053,0.00409467,0.0,0.0,0.0,0.0,1.20749599,1.20208526,0.00204734,217.8742771,216.89799332,0.36941063,217.8742771,216.89799332,0.36941063,0.0,0.0,0.0,10.02221675,9.97730769,0.01699289,10.02221675,9.97730769,0.01699289,0.0,0.0,0.0,5.01110837,4.98865385,0.00849644,4.58980295,4.61050228,0.00784386,4.58980295,4.61050228,0.00784386,inf,inf,,0.0,39.0,1000
2365,24.06.2020,17:42:48,Referenz Freudenberg I,Referenz I (60 Zyklen),10.019075,995.0,2.436228,2.432538,2.392057,2.385798,10.16115,10.145762,4.15,2.118085,-3538.363979,2723.377819,0.0,0.0,-37.339687,11336.402898,-6.350103,-6.353793,6.438445,6.447273,0.044171,0.04674,0.0,10.0,0.046,o. Nadel,0.0,2.40407739,2.40417053,0.00409467,2.40407739,2.40417053,0.00409467,0.0,0.0,0.0,0.0,1.20203869,1.20208526,0.00204734,216.88959034,216.89799332,0.36941063,216.88959034,216.89799332,0.36941063,0.0,0.0,0.0,9.97692116,9.97730769,0.01699289,9.97692116,9.97730769,0.01699289,0.0,0.0,0.0,4.98846058,4.98865385,0.00849644,4.61064083,4.61050228,0.00784386,4.61064083,4.61050228,0.00784386,inf,inf,,0.0,39.0,1000
2366,24.06.2020,17:42:51,Referenz Freudenberg I,Referenz I (60 Zyklen),10.019728,1495.0,3.635832,3.627201,3.591661,3.580461,10.092777,10.068819,4.15,2.118269,-3538.238801,2723.308712,0.0,0.0,-37.338278,11337.881003,-6.350103,-6.353793,6.438445,6.447273,0.044171,0.04674,0.0,10.0,0.046,o. Nadel,0.0,2.40244883,2.40417053,0.00409467,2.40244883,2.40417053,0.00409467,0.0,0.0,0.0,0.0,1.20122441,1.20208526,0.00204734,216.74266613,216.89799332,0.36941063,216.74266613,216.89799332,0.36941063,0.0,0.0,0.0,9.97016264,9.97730769,0.01699289,9.97016264,9.97730769,0.01699289,0.0,0.0,0.0,4.98508132,4.98865385,0.00849644,4.61376626,4.61050228,0.00784386,4.61376626,4.61050228,0.00784386,inf,inf,,0.0,39.0,1000
2367,24.06.2020,17:42:54,Referenz Freudenberg I,Referenz I (60 Zyklen),10.023818,1995.0,4.822523,4.823709,4.778352,4.776969,10.031815,10.034282,4.15,2.119163,-3543.308525,2723.384401,0.0,0.0,-37.395367,11336.262126,-6.350103,-6.353793,6.438445,6.447273,0.044171,0.04674,0.0,10.0,0.046,o. Nadel,0.0,2.39516391,2.40417053,0.00409467,2.39516391,2.40417053,0.00409467,0.0,0.0,0.0,0.0,1.19758195,1.20208526,0.00204734,216.08543969,216.89799332,0.36941063,216.08543969,216.89799332,0.36941063,0.0,0.0,0.0,9.93993023,9.97730769,0.01699289,9.93993023,9.97730769,0.01699289,0.0,0.0,0.0,4.96996511,4.98865385,0.00849644,4.62779908,4.61050228,0.00784386,4.62779908,4.61050228,0.00784386,inf,inf,,0.0,39.0,1000
2368,24.06.2020,17:42:58,Referenz Freudenberg I,Referenz I (60 Zyklen),12.001637,499.2,1.141818,1.152688,1.097647,1.105948,9.492273,9.582645,4.15,2.537223,-3126.276793,2761.400014,0.0,0.0,-32.73921,10523.163503,-6.350103,-6.353793,6.438445,6.447273,0.044171,0.04674,0.0,12.0,0.046,o. Nadel,0.0,2.1988121,2.20138434,0.00224792,2.1988121,2.20138434,0.00224792,0.0,0.0,0.0,0.0,1.09940605,1.10069217,0.00112396,198.37109157,198.60315269,0.20280132,198.37109157,198.60315269,0.20280132,0.0,0.0,0.0,9.12507021,9.13574502,0.00932886,9.12507021,9.13574502,0.00932886,0.0,0.0,0.0,4.56253511,4.56787251,0.00466443,5.0410571,5.03518252,0.00513213,5.0410571,5.03518252,0.00513213,inf,inf,,0.0,39.0,1000
2369,24.06.2020,17:43:02,Referenz Freudenberg I,Referenz I (60 Zyklen),12.01966,995.0,2.241147,2.237458,2.196976,2.190717,9.347498,9.332109,4.15,2.541057,-3118.515734,2770.566613,0.0,0.0,-32.653311,10327.103278,-6.350103,-6.353793,6.438445,6.447273,0.044171,0.04674,0.0,12.0,0.046,o. Nadel,0.0,2.20801608,2.20138434,0.00224792,2.20801608,2.20138434,0.00224792,0.0,0.0,0.0,0.0,1.10400804,1.10069217,0.00112396,199.20145073,198.60315269,0.20280132,199.20145073,198.60315269,0.20280132,0.0,0.0,0.0,9.16326673,9.13574502,0.00932886,9.16326673,9.13574502,0.00932886,0.0,0.0,0.0,4.58163337,4.56787251,0.00466443,5.02004376,5.03518252,0.00513213,5.02004376,5.03518252,0.00513213,inf,inf,,0.0,39.0,1000
2370,24.06.2020,17:43:05,Referenz Freudenberg I,Referenz I (60 Zyklen),12.004716,1495.0,3.333625,3.340411,3.289454,3.293671,9.253875,9.272712,4.15,2.537858,-3124.399118,2770.484343,0.0,0.0,-32.718426,10328.862928,-6.350103,-6.353793,6.438445,6.447273,0.044171,0.04674,0.0,12.0,0.046,o. Nadel,0.0,2.20030368,2.20138434,0.00224792,2.20030368,2.20138434,0.00224792,0.0,0.0,0.0,0.0,1.10015184,1.10069217,0.00112396,198.50565799,198.60315269,0.20280132,198.50565799,198.60315269,0.20280132,0.0,0.0,0.0,9.13126027,9.13574502,0.00932886,9.13126027,9.13574502,0.00932886,0.0,0.0,0.0,4.56563013,4.56787251,0.00466443,5.03763978,5.03518252,0.00513213,5.03763978,5.03518252,0.00513213,inf,inf,,0.0,39.0,1000
2371,24.06.2020,17:43:09,Referenz Freudenberg I,Referenz I (60 Zyklen),11.997547,1995.0,4.42999,4.431439,4.385819,4.384699,9.215267,9.218282,4.15,2.536487,-3126.464561,2770.520542,0.0,0.0,-32.741289,10328.088682,-6.350103,-6.353793,6.438445,6.447273,0.044171,0.04674,0.0,12.0,0.046,o. Nadel,0.0,2.19840551,2.20138434,0.00224792,2.19840551,2.20138434,0.00224792,0.0,0.0,0.0,0.0,1.09920276,1.10069217,0.00112396,198.33441048,198.60315269,0.20280132,198.33441048,198.60315269,0.20280132,0.0,0.0,0.0,9.12338288,9.13574502,0.00932886,9.12338288,9.13574502,0.00932886,0.0,0.0,0.0,4.56169144,4.56787251,0.00466443,5.04198942,5.03518252,0.00513213,5.04198942,5.03518252,0.00513213,inf,inf,,0.0,39.0,1000
2372,24.06.2020,17:43:12,Referenz Freudenberg I,Referenz I (60 Zyklen),15.012542,499.2,1.033176,1.039501,0.989005,0.99276,8.589102,8.641682,4.15,3.173913,-2499.258302,2842.280407,0.0,0.0,-25.884441,8793.249619,-6.350103,-6.353793,6.438445,6.447273,0.044171,0.04674,0.0,15.0,0.046,o. Nadel,0.0,1.98117989,1.98161718,0.00290766,1.98117989,1.98161718,0.00290766,0.0,0.0,0.0,0.0,0.99058994,0.99080859,0.00145383,178.73688118,178.77633284,0.26232114,178.73688118,178.77633284,0.26232114,0.0,0.0,0.0,8.22189653,8.22371131,0.01206677,8.22189653,8.22371131,0.01206677,0.0,0.0,0.0,4.11094827,4.11185566,0.00603339,5.59481621,5.59361768,0.0082037,5.59481621,5.59361768,0.0082037,inf,inf,,0.0,39.0,1000
2373,24.06.2020,17:43:16,Referenz Freudenberg I,Referenz I (60 Zyklen),15.011765,995.0,2.023271,2.013388,1.9791,1.966648,8.438768,8.397549,4.15,3.173575,-2495.56554,2851.855092,0.0,0.0,-25.844569,8588.461052,-6.350103,-6.353793,6.438445,6.447273,0.044171,0.04674,0.0,15.0,0.046,o. Nadel,0.0,1.98904523,1.98161718,0.00290766,1.98904523,1.98161718,0.00290766,0.0,0.0,0.0,0.0,0.99452261,0.99080859,0.00145383,179.44647149,178.77633284,0.26232114,179.44647149,178.77633284,0.26232114,0.0,0.0,0.0,8.25453769,8.22371131,0.01206677,8.25453769,8.22371131,0.01206677,0.0,0.0,0.0,4.12726884,4.11185566,0.00603339,5.57269247,5.59361768,0.0082037,5.57269247,5.59361768,0.0082037,inf,inf,,0.0,39.0,1000
2374,24.06.2020,17:43:20,Referenz Freudenberg I,Referenz I (60 Zyklen),15.013444,1495.0,3.006382,2.997158,2.962211,2.950418,8.345475,8.319871,4.15,3.174042,-2496.254021,2851.790921,0.0,0.0,-25.852002,8589.833583,-6.350103,-6.353793,6.438445,6.447273,0.044171,0.04674,0.0,15.0,0.046,o. Nadel,0.0,1.98141204,1.98161718,0.00290766,1.98141204,1.98161718,0.00290766,0.0,0.0,0.0,0.0,0.99070602,0.99080859,0.00145383,178.75782536,178.77633284,0.26232114,178.75782536,178.77633284,0.26232114,0.0,0.0,0.0,8.22285997,8.22371131,0.01206677,8.22285997,8.22371131,0.01206677,0.0,0.0,0.0,4.11142998,4.11185566,0.00603339,5.59416069,5.59361768,0.0082037,5.59416069,5.59361768,0.0082037,inf,inf,,0.0,39.0,1000
2375,24.06.2020,17:43:23,Referenz Freudenberg I,Referenz I (60 Zyklen),15.013693,1995.0,3.983959,3.988374,3.939789,3.941633,8.287434,8.296617,4.15,3.174292,-2499.133124,2851.738267,0.0,0.0,-25.88309,8590.959762,-6.350103,-6.353793,6.438445,6.447273,0.044171,0.04674,0.0,15.0,0.046,o. Nadel,0.0,1.97483158,1.98161718,0.00290766,1.97483158,1.98161718,0.00290766,0.0,0.0,0.0,0.0,0.98741579,0.99080859,0.00145383,178.16415332,178.77633284,0.26232114,178.16415332,178.77633284,0.26232114,0.0,0.0,0.0,8.19555105,8.22371131,0.01206677,8.19555105,8.22371131,0.01206677,0.0,0.0,0.0,4.09777553,4.11185566,0.00603339,5.61280135,5.59361768,0.0082037,5.61280135,5.59361768,0.0082037,inf,inf,,0.0,39.0,1000
2376,24.06.2020,17:43:26,Referenz Freudenberg I,Referenz I (60 Zyklen),17.99975,499.2,0.950888,0.954775,0.906717,0.908034,7.905015,7.93733,4.15,3.805321,-1871.864217,2921.556705,0.0,0.0,-19.189785,7097.645013,-6.350103,-6.353793,6.438445,6.447273,0.044171,0.04674,0.0,18.0,0.046,o. Nadel,0.0,1.81634014,1.81292008,0.00253178,1.81634014,1.81292008,0.00253178,0.0,0.0,0.0,0.0,0.90817007,0.90646004,0.00126589,163.86546953,163.55692044,0.22841086,163.86546953,163.55692044,0.22841086,0.0,0.0,0.0,7.5378116,7.52361834,0.0105069,7.5378116,7.52361834,0.0105069,0.0,0.0,0.0,3.7689058,3.76180917,0.00525345,6.10256696,6.11411519,0.00854084,6.10256696,6.11411519,0.00854084,inf,inf,,0.0,39.0,1000
2377,24.06.2020,17:43:31,Referenz Freudenberg I,Referenz I (60 Zyklen),17.988444,995.0,1.853028,1.851118,1.808857,1.804377,7.728711,7.720742,4.15,3.802924,-1867.420384,2931.264691,0.0,0.0,-19.142925,6890.005323,-6.350103,-6.353793,6.438445,6.447273,0.044171,0.04674,0.0,18.0,0.046,o. Nadel,0.0,1.81794673,1.81292008,0.00253178,1.81794673,1.81292008,0.00253178,0.0,0.0,0.0,0.0,0.90897337,0.90646004,0.00126589,164.01041184,163.55692044,0.22841086,164.01041184,163.55692044,0.22841086,0.0,0.0,0.0,7.54447894,7.52361834,0.0105069,7.54447894,7.52361834,0.0105069,0.0,0.0,0.0,3.77223947,3.76180917,0.00525345,6.09717389,6.11411519,0.00854084,6.09717389,6.11411519,0.00854084,inf,inf,,0.0,39.0,1000
2378,24.06.2020,17:43:34,Referenz Freudenberg I,Referenz I (60 Zyklen),17.997697,1495.0,2.750359,2.745352,2.706189,2.698612,7.634777,7.620878,4.15,3.804847,-1871.426093,2931.223556,0.0,0.0,-19.185165,6890.885152,-6.350103,-6.353793,6.438445,6.447273,0.044171,0.04674,0.0,18.0,0.046,o. Nadel,0.0,1.81015987,1.81292008,0.00253178,1.81015987,1.81292008,0.00253178,0.0,0.0,0.0,0.0,0.90507993,0.90646004,0.00126589,163.30790097,163.55692044,0.22841086,163.30790097,163.55692044,0.22841086,0.0,0.0,0.0,7.51216344,7.52361834,0.0105069,7.51216344,7.52361834,0.0105069,0.0,0.0,0.0,3.75608172,3.76180917,0.00525345,6.12340244,6.11411519,0.00854084,6.12340244,6.11411519,0.00854084,inf,inf,,0.0,39.0,1000
2379,24.06.2020,17:43:37,Referenz Freudenberg I,Referenz I (60 Zyklen),17.993622,1995.0,3.649601,3.648086,3.605431,3.601346,7.591903,7.58875,4.15,3.804163,-1871.426093,2931.249882,0.0,0.0,-19.185165,6890.322062,-6.350103,-6.353793,6.438445,6.447273,0.044171,0.04674,0.0,18.0,0.046,o. Nadel,0.0,1.80723358,1.81292008,0.00253178,1.80723358,1.81292008,0.00253178,0.0,0.0,0.0,0.0,0.90361679,0.90646004,0.00126589,163.04389942,163.55692044,0.22841086,163.04389942,163.55692044,0.22841086,0.0,0.0,0.0,7.50001937,7.52361834,0.0105069,7.50001937,7.52361834,0.0105069,0.0,0.0,0.0,3.75000969,3.76180917,0.00525345,6.13331749,6.11411519,0.00854084,6.13331749,6.11411519,0.00854084,inf,inf,,0.0,39.0,1000
2380,24.06.2020,17:43:40,Referenz Freudenberg I,Referenz I (60 Zyklen),19.996634,499.2,0.902332,0.918737,0.858161,0.871996,7.501354,7.637734,4.15,4.22752,-1457.398538,2974.044035,0.0,0.0,-14.851768,5975.017435,-6.350103,-6.353793,6.438445,6.447273,0.044171,0.04674,0.0,20.0,0.046,o. Nadel,0.0,1.71907252,1.71780735,0.00162809,1.71907252,1.71780735,0.00162809,0.0,0.0,0.0,0.0,0.85953626,0.85890368,0.00081405,155.09023786,154.97609799,0.14688208,155.09023786,154.97609799,0.14688208,0.0,0.0,0.0,7.13415094,7.12890051,0.00675658,7.13415094,7.12890051,0.00675658,0.0,0.0,0.0,3.56707547,3.56445025,0.00337829,6.44785909,6.45262534,0.00612056,6.44785909,6.45262534,0.00612056,inf,inf,,0.0,39.0,1000
2381,24.06.2020,17:43:45,Referenz Freudenberg I,Referenz I (60 Zyklen),19.997442,995.0,1.756707,1.762504,1.712536,1.715764,7.326968,7.351149,4.15,4.227672,-1447.88498,2983.905061,0.0,0.0,-14.752954,5764.104448,-6.350103,-6.353793,6.438445,6.447273,0.044171,0.04674,0.0,20.0,0.046,o. Nadel,0.0,1.72114171,1.71780735,0.00162809,1.72114171,1.71780735,0.00162809,0.0,0.0,0.0,0.0,0.86057085,0.85890368,0.00081405,155.27691501,154.97609799,0.14688208,155.27691501,154.97609799,0.14688208,0.0,0.0,0.0,7.14273809,7.12890051,0.00675658,7.14273809,7.12890051,0.00675658,0.0,0.0,0.0,3.57136905,3.56445025,0.00337829,6.44010734,6.45262534,0.00612056,6.44010734,6.45262534,0.00612056,inf,inf,,0.0,39.0,1000
2382,24.06.2020,17:43:48,Referenz Freudenberg I,Referenz I (60 Zyklen),19.990335,1495.0,2.611938,2.602649,2.567768,2.555909,7.250532,7.224745,4.15,4.226228,-1454.582024,2983.858989,0.0,0.0,-14.822511,5765.089859,-6.350103,-6.353793,6.438445,6.447273,0.044171,0.04674,0.0,20.0,0.046,o. Nadel,0.0,1.71757057,1.71780735,0.00162809,1.71757057,1.71780735,0.00162809,0.0,0.0,0.0,0.0,0.85878528,0.85890368,0.00081405,154.95473608,154.97609799,0.14688208,154.95473608,154.97609799,0.14688208,0.0,0.0,0.0,7.12791786,7.12890051,0.00675658,7.12791786,7.12890051,0.00675658,0.0,0.0,0.0,3.56395893,3.56445025,0.00337829,6.45349749,6.45262534,0.00612056,6.45349749,6.45262534,0.00612056,inf,inf,,0.0,39.0,1000
2383,24.06.2020,17:43:51,Referenz Freudenberg I,Referenz I (60 Zyklen),19.982155,1995.0,3.462493,3.459791,3.418322,3.413051,7.202679,7.19706,4.15,4.224528,-1455.958987,2983.882025,0.0,0.0,-14.836814,5764.597153,-6.350103,-6.353793,6.438445,6.447273,0.044171,0.04674,0.0,20.0,0.046,o. Nadel,0.0,1.71344461,1.71780735,0.00162809,1.71344461,1.71780735,0.00162809,0.0,0.0,0.0,0.0,0.85672231,0.85890368,0.00081405,154.582503,154.97609799,0.14688208,154.582503,154.97609799,0.14688208,0.0,0.0,0.0,7.11079514,7.12890051,0.00675658,7.11079514,7.12890051,0.00675658,0.0,0.0,0.0,3.55539757,3.56445025,0.00337829,6.46903744,6.45262534,0.00612056,6.46903744,6.45262534,0.00612056,inf,inf,,0.0,39.0,1000
2384,24.06.2020,17:43:55,Referenz Freudenberg I,Referenz I (60 Zyklen),20.973603,499.2,0.884543,0.876308,0.840372,0.829567,7.353473,7.28501,4.15,4.433977,-1252.857025,3008.239248,0.0,0.0,-12.734616,5243.631601,-6.350103,-6.353793,6.438445,6.447273,0.044171,0.04674,0.0,21.0,0.046,o. Nadel,0.0,1.6834375,1.67859238,0.00239752,1.6834375,1.67859238,0.00239752,0.0,0.0,0.0,0.0,0.84171875,0.83929619,0.00119876,151.87533967,151.43822524,0.21629786,151.87533967,151.43822524,0.21629786,0.0,0.0,0.0,6.98626562,6.96615836,0.0099497,6.98626562,6.96615836,0.0099497,0.0,0.0,0.0,3.49313281,3.48307918,0.00497485,6.58434741,6.60339308,0.00944507,6.58434741,6.60339308,0.00944507,inf,inf,,0.0,39.0,1000
2385,24.06.2020,17:43:59,Referenz Freudenberg I,Referenz I (60 Zyklen),20.978937,995.0,1.715925,1.714014,1.671754,1.667274,7.156873,7.148904,4.15,4.435272,-1237.647848,3018.269763,0.0,0.0,-12.577802,5029.093489,-6.350103,-6.353793,6.438445,6.447273,0.044171,0.04674,0.0,21.0,0.046,o. Nadel,0.0,1.68015477,1.67859238,0.00239752,1.68015477,1.67859238,0.00239752,0.0,0.0,0.0,0.0,0.84007739,0.83929619,0.00119876,151.57918069,151.43822524,0.21629786,151.57918069,151.43822524,0.21629786,0.0,0.0,0.0,6.97264231,6.96615836,0.0099497,6.97264231,6.96615836,0.0099497,0.0,0.0,0.0,3.48632116,3.48307918,0.00497485,6.59721207,6.60339308,0.00944507,6.59721207,6.60339308,0.00944507,inf,inf,,0.0,39.0,1000
