Repository: Cookiemonster1337/ContactResistanceAnalysis

File: cr_library_2.csv (part 64 of 82)
age[mV],voltage_needle[mV],R_ges / mOhm*cm²,R_bulk / mOhm*cm²,contact_area[cm2],p_Kraftsensor / ?,pressure_rounded[bar],sample_thickness[cm],parameters,[mV]_in_[V],main_resistance[mOhm],main_resistance_mean[mOhm],main_resistance_error[mOhm],flow_resistance[mOhm],flow_resistance_mean[mOhm],flow_resistance_error[mOhm],bulk_resistance[mOhm],bulk_resistance_mean[mOhm],bulk_resistance_error[mOhm],bulk_resistance_sub[mOhm],contact_resistance[mOhm],contact_resistance_mean[mOhm],contact_resistance_error[mOhm],vs_main_resistance[mOhm*cm],vs_main_resistance_mean[mOhm*cm],vs_main_resistance_error[mOhm*cm],vs_flow_resistance[mOhm*cm],vs_flow_resistance_mean[mOhm*cm],vs_flow_resistance_error[mOhm*cm],vs_bulk_resistance[mOhm*cm],vs_bulk_resistance_mean[mOhm*cm],vs_bulk_resistance_error[mOhm*cm],as_main_resistance[mOhm*cm2],as_main_resistance_mean[mOhm*cm2],as_main_resistance_error[mOhm*cm2],as_flow_resistance[mOhm*cm2],as_flow_resistance_mean[mOhm*cm2],as_flow_resistance_error[mOhm*cm2],as_bulk_resistance[mOhm*cm2],as_bulk_resistance_mean[mOhm*cm2],as_bulk_resistance_error[mOhm*cm2],as_contact_resistance[mOhm*cm2],as_contact_resistance_mean[mOhm*cm2],as_contact_resistance_error[mOhm*cm2],vs_main_conductance[S/cm],vs_main_conductance_mean[S/cm],vs_main_conductance_error[S/cm],vs_flow_conductance[S/cm],vs_flow_conductance_mean[S/cm],vs_flow_conductance_error[S/cm],vs_bulk_conductance[S/cm],vs_bulk_conductance_mean[S/cm],vs_bulk_conductance_error[S/cm],degradation_corr[mOhm],cycle,[mV] in [V]
2557,24.06.2020,17:54:30,Referenz Freudenberg I,Referenz I (60 Zyklen),17.98073,995.0,1.847626,1.857508,1.803455,1.810768,7.706178,7.747396,4.15,3.80153,-1874.054839,2931.335444,0.0,0.0,-19.212888,6888.492017,-6.350103,-6.353793,6.438445,6.447273,0.044171,0.04674,0.0,18.0,0.046,o. Nadel,0.0,1.81251759,1.80731527,0.00296442,1.81251759,1.80731527,0.00296442,0.0,0.0,0.0,0.0,0.90625879,0.90365763,0.00148221,163.52060848,163.05126864,0.26744225,163.52060848,163.05126864,0.26744225,0.0,0.0,0.0,7.52194799,7.50035836,0.01230234,7.52194799,7.50035836,0.01230234,0.0,0.0,0.0,3.76097399,3.75017918,0.00615117,6.11543713,6.13308979,0.01005972,6.11543713,6.13308979,0.01005972,inf,inf,,0.0,42.0,1000
2558,24.06.2020,17:54:33,Referenz Freudenberg I,Referenz I (60 Zyklen),18.008847,1495.0,2.738632,2.74555,2.694461,2.69881,7.602223,7.621426,4.15,3.807323,-1869.29806,2931.368353,0.0,0.0,-19.162724,6887.788153,-6.350103,-6.353793,6.438445,6.447273,0.044171,0.04674,0.0,18.0,0.046,o. Nadel,0.0,1.80231505,1.80731527,0.00296442,1.80231505,1.80731527,0.00296442,0.0,0.0,0.0,0.0,0.90115753,0.90365763,0.00148221,162.60016213,163.05126864,0.26744225,162.60016213,163.05126864,0.26744225,0.0,0.0,0.0,7.47960746,7.50035836,0.01230234,7.47960746,7.50035836,0.01230234,0.0,0.0,0.0,3.73980373,3.75017918,0.00615117,6.15005537,6.13308979,0.01005972,6.15005537,6.13308979,0.01005972,inf,inf,,0.0,42.0,1000
2559,24.06.2020,17:54:36,Referenz Freudenberg I,Referenz I (60 Zyklen),17.996437,1995.0,3.639258,3.642684,3.595087,3.595943,7.570386,7.577512,4.15,3.804607,-1877.810191,2931.228492,0.0,0.0,-19.252497,6890.779573,-6.350103,-6.353793,6.438445,6.447273,0.044171,0.04674,0.0,18.0,0.046,o. Nadel,0.0,1.80204862,1.80731527,0.00296442,1.80204862,1.80731527,0.00296442,0.0,0.0,0.0,0.0,0.90102431,0.90365763,0.00148221,162.57612564,163.05126864,0.26744225,162.57612564,163.05126864,0.26744225,0.0,0.0,0.0,7.47850178,7.50035836,0.01230234,7.47850178,7.50035836,0.01230234,0.0,0.0,0.0,3.73925089,3.75017918,0.00615117,6.15096464,6.13308979,0.01005972,6.15096464,6.13308979,0.01005972,inf,inf,,0.0,42.0,1000
2560,24.06.2020,17:54:39,Referenz Freudenberg I,Referenz I (60 Zyklen),20.007893,499.2,0.910106,0.907536,0.865935,0.860796,7.565984,7.544623,4.15,4.22991,-1460.089874,2973.923919,0.0,0.0,-14.879728,5977.58654,-6.350103,-6.353793,6.438445,6.447273,0.044171,0.04674,0.0,20.0,0.046,o. Nadel,0.0,1.73464543,1.71950387,0.00517743,1.73464543,1.71950387,0.00517743,0.0,0.0,0.0,0.0,0.86732272,0.85975194,0.00258871,156.49518578,155.12915357,0.46709409,156.49518578,155.12915357,0.46709409,0.0,0.0,0.0,7.19877855,7.13594106,0.02148633,7.19877855,7.13594106,0.02148633,0.0,0.0,0.0,3.59938927,3.56797053,0.01074316,6.38997293,6.44641602,0.0193119,6.38997293,6.44641602,0.0193119,inf,inf,,0.0,42.0,1000
2561,24.06.2020,17:54:44,Referenz Freudenberg I,Referenz I (60 Zyklen),20.000864,995.0,1.752095,1.747615,1.707924,1.700875,7.307733,7.289047,4.15,4.228355,-1453.518008,2983.934678,0.0,0.0,-14.811458,5763.47097,-6.350103,-6.353793,6.438445,6.447273,0.044171,0.04674,0.0,20.0,0.046,o. Nadel,0.0,1.71650653,1.71950387,0.00517743,1.71650653,1.71950387,0.00517743,0.0,0.0,0.0,0.0,0.85825327,0.85975194,0.00258871,154.85874153,155.12915357,0.46709409,154.85874153,155.12915357,0.46709409,0.0,0.0,0.0,7.12350211,7.13594106,0.02148633,7.12350211,7.13594106,0.02148633,0.0,0.0,0.0,3.56175106,3.56797053,0.01074316,6.45749791,6.44641602,0.0193119,6.45749791,6.44641602,0.0193119,inf,inf,,0.0,42.0,1000
2562,24.06.2020,17:54:47,Referenz Freudenberg I,Referenz I (60 Zyklen),19.993803,1495.0,2.60904,2.609171,2.564869,2.562431,7.242485,7.24285,4.15,4.226725,-1458.775501,2983.796463,0.0,0.0,-14.866073,5766.427201,-6.350103,-6.353793,6.438445,6.447273,0.044171,0.04674,0.0,20.0,0.046,o. Nadel,0.0,1.71563144,1.71950387,0.00517743,1.71563144,1.71950387,0.00517743,0.0,0.0,0.0,0.0,0.85781572,0.85975194,0.00258871,154.77979279,155.12915357,0.46709409,154.77979279,155.12915357,0.46709409,0.0,0.0,0.0,7.11987047,7.13594106,0.02148633,7.11987047,7.13594106,0.02148633,0.0,0.0,0.0,3.55993523,3.56797053,0.01074316,6.4607917,6.44641602,0.0193119,6.4607917,6.44641602,0.0193119,inf,inf,,0.0,42.0,1000
2563,24.06.2020,17:54:50,Referenz Freudenberg I,Referenz I (60 Zyklen),19.989713,1995.0,3.458078,3.463744,3.413908,3.417004,7.193497,7.205283,4.15,4.226005,-1458.02443,2983.890252,0.0,0.0,-14.85827,5764.421187,-6.350103,-6.353793,6.438445,6.447273,0.044171,0.04674,0.0,20.0,0.046,o. Nadel,0.0,1.71123208,1.71950387,0.00517743,1.71123208,1.71950387,0.00517743,0.0,0.0,0.0,0.0,0.85561604,0.85975194,0.00258871,154.38289419,155.12915357,0.46709409,154.38289419,155.12915357,0.46709409,0.0,0.0,0.0,7.10161313,7.13594106,0.02148633,7.10161313,7.13594106,0.02148633,0.0,0.0,0.0,3.55080657,3.56797053,0.01074316,6.47740156,6.44641602,0.0193119,6.47740156,6.44641602,0.0193119,inf,inf,,0.0,42.0,1000
2564,24.06.2020,17:54:54,Referenz Freudenberg I,Referenz I (60 Zyklen),21.000553,499.2,0.885531,0.885136,0.841361,0.838396,7.361689,7.358402,4.15,4.439809,-1247.411764,3008.514034,0.0,0.0,-12.678463,5237.754327,-6.350103,-6.353793,6.438445,6.447273,0.044171,0.04674,0.0,21.0,0.046,o. Nadel,0.0,1.68541867,1.67756724,0.00301748,1.68541867,1.67756724,0.00301748,0.0,0.0,0.0,0.0,0.84270933,0.83878362,0.00150874,152.05407565,151.34574013,0.27222875,152.05407565,151.34574013,0.27222875,0.0,0.0,0.0,6.99448748,6.96190405,0.01252252,6.99448748,6.96190405,0.01252252,0.0,0.0,0.0,3.49724374,3.48095202,0.00626126,6.57660767,6.60745187,0.0118694,6.57660767,6.60745187,0.0118694,inf,inf,,0.0,42.0,1000
2565,24.06.2020,17:54:58,Referenz Freudenberg I,Referenz I (60 Zyklen),20.987039,995.0,1.714673,1.70993,1.670502,1.663189,7.151652,7.131867,4.15,4.436778,-1245.033374,3018.511641,0.0,0.0,-12.65394,5023.920079,-6.350103,-6.353793,6.438445,6.447273,0.044171,0.04674,0.0,21.0,0.046,o. Nadel,0.0,1.67889648,1.67756724,0.00301748,1.67889648,1.67756724,0.00301748,0.0,0.0,0.0,0.0,0.83944824,0.83878362,0.00150874,151.46566091,151.34574013,0.27222875,151.46566091,151.34574013,0.27222875,0.0,0.0,0.0,6.9674204,6.96190405,0.01252252,6.9674204,6.96190405,0.01252252,0.0,0.0,0.0,3.4837102,3.48095202,0.00626126,6.60215652,6.60745187,0.0118694,6.60215652,6.60745187,0.0118694,inf,inf,,0.0,42.0,1000
2566,24.06.2020,17:55:01,Referenz Freudenberg I,Referenz I (60 Zyklen),20.98001,1495.0,2.547307,2.551194,2.503136,2.504454,7.07112,7.08191,4.15,4.435381,-1246.598104,3018.496832,0.0,0.0,-12.670073,5024.236819,-6.350103,-6.353793,6.438445,6.447273,0.044171,0.04674,0.0,21.0,0.046,o. Nadel,0.0,1.67433846,1.67756724,0.00301748,1.67433846,1.67756724,0.00301748,0.0,0.0,0.0,0.0,0.83716923,0.83878362,0.00150874,151.05444816,151.34574013,0.27222875,151.05444816,151.34574013,0.27222875,0.0,0.0,0.0,6.94850462,6.96190405,0.01252252,6.94850462,6.96190405,0.01252252,0.0,0.0,0.0,3.47425231,3.48095202,0.00626126,6.62012944,6.60745187,0.0118694,6.62012944,6.60745187,0.0118694,inf,inf,,0.0,42.0,1000
2567,24.06.2020,17:55:05,Referenz Freudenberg I,Referenz I (60 Zyklen),20.974474,1994.0,3.377371,3.380731,3.333201,3.333991,7.029133,7.036126,4.15,4.434253,-1250.666402,3018.429369,0.0,0.0,-12.712025,5025.679743,-6.350103,-6.353793,6.438445,6.447273,0.044171,0.04674,0.0,21.0,0.046,o. Nadel,0.0,1.67161535,1.67756724,0.00301748,1.67161535,1.67756724,0.00301748,0.0,0.0,0.0,0.0,0.83580767,0.83878362,0.00150874,150.80877578,151.34574013,0.27222875,150.80877578,151.34574013,0.27222875,0.0,0.0,0.0,6.93720369,6.96190405,0.01252252,6.93720369,6.96190405,0.01252252,0.0,0.0,0.0,3.46860184,3.48095202,0.00626126,6.63091385,6.60745187,0.0118694,6.63091385,6.60745187,0.0118694,inf,inf,,0.0,42.0,1000
2568,24.06.2020,17:55:08,Referenz Freudenberg I,Referenz I (60 Zyklen),24.004832,499.2,0.832956,0.831573,0.788786,0.784833,6.924618,6.913116,4.15,5.074425,-622.521125,3084.31229,0.0,0.0,-6.304394,3616.539976,-6.350103,-6.353793,6.438445,6.447273,0.044171,0.04674,0.0,24.0,0.046,o. Nadel,0.0,1.58010016,1.57218531,0.00384884,1.58010016,1.57218531,0.00384884,0.0,0.0,0.0,0.0,0.79005008,0.78609265,0.00192442,142.55251446,141.838457,0.34723227,142.55251446,141.838457,0.34723227,0.0,0.0,0.0,6.55741567,6.52456902,0.01597268,6.55741567,6.52456902,0.01597268,0.0,0.0,0.0,3.27870783,3.26228451,0.00798634,7.01495869,7.05040086,0.01725964,7.01495869,7.05040086,0.01725964,inf,inf,,0.0,42.0,1000
2569,24.06.2020,17:55:12,Referenz Freudenberg I,Referenz I (60 Zyklen),23.955409,995.0,1.613608,1.608733,1.569437,1.561993,6.730124,6.70979,4.15,5.064634,-618.640594,3094.634069,0.0,0.0,-6.265236,3395.77214,-6.350103,-6.353793,6.438445,6.447273,0.044171,0.04674,0.0,24.0,0.046,o. Nadel,0.0,1.57732362,1.57218531,0.00384884,1.57732362,1.57218531,0.00384884,0.0,0.0,0.0,0.0,0.78866181,0.78609265,0.00192442,142.30202207,141.838457,0.34723227,142.30202207,141.838457,0.34723227,0.0,0.0,0.0,6.54589302,6.52456902,0.01597268,6.54589302,6.52456902,0.01597268,0.0,0.0,0.0,3.27294651,3.26228451,0.00798634,7.02730703,7.05040086,0.01725964,7.02730703,7.05040086,0.01725964,inf,inf,,0.0,42.0,1000
2570,24.06.2020,17:55:16,Referenz Freudenberg I,Referenz I (60 Zyklen),23.99785,1495.0,2.386815,2.390439,2.342644,2.343698,6.625607,6.635666,4.15,5.073563,-616.011847,3094.627488,0.0,0.0,-6.238712,3395.912914,-6.350103,-6.353793,6.438445,6.447273,0.044171,0.04674,0.0,24.0,0.046,o. Nadel,0.0,1.56698595,1.57218531,0.00384884,1.56698595,1.57218531,0.00384884,0.0,0.0,0.0,0.0,0.78349298,0.78609265,0.00192442,141.36938491,141.838457,0.34723227,141.36938491,141.838457,0.34723227,0.0,0.0,0.0,6.50299171,6.52456902,0.01597268,6.50299171,6.52456902,0.01597268,0.0,0.0,0.0,3.25149585,3.26228451,0.00798634,7.07366733,7.05040086,0.01725964,7.07366733,7.05040086,0.01725964,inf,inf,,0.0,42.0,1000
2571,24.06.2020,17:55:19,Referenz Freudenberg I,Referenz I (60 Zyklen),23.991505,1994.0,3.163448,3.165688,3.119277,3.118948,6.583906,6.588568,4.15,5.071962,-619.078718,3094.591288,0.0,0.0,-6.269657,3396.687167,-6.350103,-6.353793,6.438445,6.447273,0.044171,0.04674,0.0,24.0,0.046,o. Nadel,0.0,1.56433149,1.57218531,0.00384884,1.56433149,1.57218531,0.00384884,0.0,0.0,0.0,0.0,0.78216575,0.78609265,0.00192442,141.12990657,141.838457,0.34723227,141.12990657,141.838457,0.34723227,0.0,0.0,0.0,6.4919757,6.52456902,0.01597268,6.4919757,6.52456902,0.01597268,0.0,0.0,0.0,3.24598785,3.26228451,0.00798634,7.08567039,7.05040086,0.01725964,7.08567039,7.05040086,0.01725964,inf,inf,,0.0,42.0,1000
2572,24.06.2020,17:55:22,Referenz Freudenberg I,Referenz I (60 Zyklen),26.936199,499.2,0.790923,0.792504,0.746752,0.745764,6.57518,6.588325,4.15,5.694243,-4.452647,3160.031743,0.0,0.0,-0.130765,1997.011096,-6.350103,-6.353793,6.438445,6.447273,0.044171,0.04674,0.0,27.0,0.046,o. Nadel,0.0,1.49589744,1.48236398,0.00508493,1.49589744,1.48236398,0.00508493,0.0,0.0,0.0,0.0,0.74794872,0.74118199,0.00254247,134.95596433,133.73501117,0.45874915,134.95596433,133.73501117,0.45874915,0.0,0.0,0.0,6.20797436,6.15181051,0.02110246,6.20797436,6.15181051,0.02110246,0.0,0.0,0.0,3.10398718,3.07590526,0.01055123,7.40982442,7.47773659,0.02556742,7.40982442,7.47773659,0.02556742,inf,inf,,0.0,42.0,1000
2573,24.06.2020,17:55:27,Referenz Freudenberg I,Referenz I (60 Zyklen),26.975545,995.0,1.521174,1.519922,1.477003,1.473182,6.344594,6.339373,4.15,5.702709,10.9443,3170.570744,0.0,0.0,0.021436,1771.597203,-6.350103,-6.353793,6.438445,6.447273,0.044171,0.04674,0.0,27.0,0.046,o. Nadel,0.0,1.48442513,1.48236398,0.00508493,1.48442513,1.48236398,0.00508493,0.0,0.0,0.0,0.0,0.74221256,0.74118199,0.00254247,133.92096242,133.73501117,0.45874915,133.92096242,133.73501117,0.45874915,0.0,0.0,0.0,6.16036427,6.15181051,0.02110246,6.16036427,6.15181051,0.02110246,0.0,0.0,0.0,3.08018214,3.07590526,0.01055123,7.4670909,7.47773659,0.02556742,7.4670909,7.47773659,0.02556742,inf,inf,,0.0,42.0,1000
2574,24.06.2020,17:55:30,Referenz Freudenberg I,Referenz I (60 Zyklen),26.966742,1495.0,2.249844,2.247999,2.205673,2.201259,6.245385,6.240264,4.15,5.700944,6.500466,3170.541127,0.0,0.0,-0.022484,1772.230684,-6.350103,-6.353793,6.438445,6.447273,0.044171,0.04674,0.0,27.0,0.046,o. Nadel,0.0,1.47536656,1.48236398,0.00508493,1.47536656,1.48236398,0.00508493,0.0,0.0,0.0,0.0,0.73768328,0.74118199,0.00254247,133.10372183,133.73501117,0.45874915,133.10372183,133.73501117,0.45874915,0.0,0.0,0.0,6.1227712,6.15181051,0.02110246,6.1227712,6.15181051,0.02110246,0.0,0.0,0.0,3.0613856,3.07590526,0.01055123,7.51293793,7.47773659,0.02556742,7.51293793,7.47773659,0.02556742,inf,inf,,0.0,42.0,1000
2575,24.06.2020,17:55:33,Referenz Freudenberg I,Referenz I (60 Zyklen),26.965078,1994.0,2.982862,2.979041,2.938691,2.9323,6.208062,6.200109,4.15,5.700572,5.311271,3170.498345,0.0,0.0,-0.034238,1773.145714,-6.350103,-6.353793,6.438445,6.447273,0.044171,0.04674,0.0,27.0,0.046,o. Nadel,0.0,1.4737668,1.48236398,0.00508493,1.4737668,1.48236398,0.00508493,0.0,0.0,0.0,0.0,0.7368834,0.74118199,0.00254247,132.95939612,133.73501117,0.45874915,132.95939612,133.73501117,0.45874915,0.0,0.0,0.0,6.11613222,6.15181051,0.02110246,6.11613222,6.15181051,0.02110246,0.0,0.0,0.0,3.05806611,3.07590526,0.01055123,7.52109312,7.47773659,0.02556742,7.52109312,7.47773659,0.02556742,inf,inf,,0.0,42.0,1000
2576,24.06.2020,17:55:36,Referenz Freudenberg I,Referenz I (60 Zyklen),29.993375,499.2,0.746386,0.751261,0.702215,0.704521,6.204929,6.24546,4.15,6.341097,629.075432,3232.532903,0.0,0.0,6.070352,446.316826,-6.350103,-6.353793,6.438445,6.447273,0.044171,0.04674,0.0,30.0,0.046,o. Nadel,0.0,1.40668069,1.40109766,0.00223903,1.40668069,1.40109766,0.00223903,0.0,0.0,0.0,0.0,0.70334034,0.70054883,0.00111951,126.90706217,126.40337623,0.20199912,126.90706217,126.40337623,0.20199912,0.0,0.0,0.0,5.83772486,5.81455531,0.00929196,5.83772486,5.81455531,0.00929196,0.0,0.0,0.0,2.91886243,2.90727765,0.00464598,7.87978212,7.91124165,0.01263216,7.87978212,7.91124165,0.01263216,inf,inf,,0.0,42.0,1000
2577,24.06.2020,17:55:41,Referenz Freudenberg I,Referenz I (60 Zyklen),29.942381,995.0,1.439742,1.444288,1.395571,1.397548,6.004954,6.023914,4.15,6.330234,635.897657,3243.305581,0.0,0.0,6.136458,215.90493,-6.350103,-6.353793,6.438445,6.447273,0.044171,0.04674,0.0,30.0,0.046,o. Nadel,0.0,1.40258392,1.40109766,0.00223903,1.40258392,1.40109766,0.00223903,0.0,0.0,0.0,0.0,0.70129196,0.70054883,0.00111951,126.53746231,126.40337623,0.20199912,126.53746231,126.40337623,0.20199912,0.0,0.0,0.0,5.82072327,5.81455531,0.00929196,5.82072327,5.81455531,0.00929196,0.0,0.0,0.0,2.91036163,2.90727765,0.00464598,7.90279797,7.91124165,0.01263216,7.90279797,7.91124165,0.01263216,inf,inf,,0.0,42.0,1000
2578,24.06.2020,17:55:44,Referenz Freudenberg I,Referenz I (60 Zyklen),29.956471,1495.0,2.134943,2.123611,2.090772,2.076871,5.926431,5.894974,4.15,6.33294,632.643017,3243.200273,0.0,0.0,6.104923,218.157314,-6.350103,-6.353793,6.438445,6.447273,0.044171,0.04674,0.0,30.0,0.046,o. Nadel,0.0,1.3985097,1.40109766,0.00223903,1.3985097,1.40109766,0.00223903,0.0,0.0,0.0,0.0,0.69925485,0.70054883,0.00111951,126.16989676,126.40337623,0.20199912,126.16989676,126.40337623,0.20199912,0.0,0.0,0.0,5.80381525,5.81455531,0.00929196,5.80381525,5.81455531,0.00929196,0.0,0.0,0.0,2.90190763,2.90727765,0.00464598,7.92582086,7.91124165,0.01263216,7.92582086,7.91124165,0.01263216,inf,inf,,0.0,42.0,1000
2579,24.06.2020,17:55:47,Referenz Freudenberg I,Referenz I (60 Zyklen),29.953345,1994.0,2.829024,2.827114,2.784853,2.780373,5.887889,5.883912,4.15,6.332614,632.643017,3243.213436,0.0,0.0,6.104923,217.875766,-6.350103,-6.353793,6.438445,6.447273,0.044171,0.04674,0.0,30.0,0.046,o. Nadel,0.0,1.39661635,1.40109766,0.00223903,1.39661635,1.40109766,0.00223903,0.0,0.0,0.0,0.0,0.69830817,0.70054883,0.00111951,125.99908366,126.40337623,0.20199912,125.99908366,126.40337623,0.20199912,0.0,0.0,0.0,5.79595785,5.81455531,0.00929196,5.79595785,5.81455531,0.00929196,0.0,0.0,0.0,2.89797892,2.90727765,0.00464598,7.93656566,7.91124165,0.01263216,7.93656566,7.91124165,0.01263216,inf,inf,,0.0,42.0,1000
2580,24.06.2020,17:55:57,Referenz Freudenberg I,Referenz I (60 Zyklen),1.033827,499.2,3.455245,3.457881,3.411075,3.411141,28.724496,28.746405,4.15,0.218563,-5431.561302,2462.288104,0.0,0.0,-59.578509,16920.73182,-6.350103,-6.353793,6.438445,6.447273,0.044171,0.04674,0.0,1.0,0.046,o. Nadel,0.0,6.83308293,6.74655471,0.03117735,6.83308293,6.74655471,0.03117735,0.0,0.0,0.0,0.0,3.41654147,3.37327736,0.01558867,616.46291675,608.65656636,2.81273884,616.46291675,608.65656636,2.81273884,0.0,0.0,0.0,28.35729417,27.99820205,0.12938599,28.35729417,27.99820205,0.12938599,0.0,0.0,0.0,14.17864709,13.99910103,0.06469299,1.62215759,1.64306733,0.00755141,1.62215759,1.64306733,0.00755141,inf,inf,,0.0,43.0,1000
2581,24.06.2020,17:56:01,Referenz Freudenberg I,Referenz I (60 Zyklen),1.042893,995.0,6.758374,6.761866,6.714204,6.715126,28.188195,28.202759,4.15,0.22044,-5424.613904,2470.663192,0.0,0.0,-59.493224,16741.600883,-6.350103,-6.353793,6.438445,6.447273,0.044171,0.04674,0.0,1.0,0.046,o. Nadel,0.0,6.74794372,6.74655471,0.03117735,6.74794372,6.74655471,0.03117735,0.0,0.0,0.0,0.0,3.37397186,3.37327736,0.01558867,608.78187896,608.65656636,2.81273884,608.78187896,608.65656636,2.81273884,0.0,0.0,0.0,28.00396643,27.99820205,0.12938599,28.00396643,27.99820205,0.12938599,0.0,0.0,0.0,14.00198322,13.99910103,0.06469299,1.64262445,1.64306733,0.00755141,1.64262445,1.64306733,0.00755141,inf,inf,,0.0,43.0,1000
2582,24.06.2020,17:56:05,Referenz Freudenberg I,Referenz I (60 Zyklen),1.043469,1495.0,10.083181,10.077712,10.03901,10.030972,27.990101,27.974921,4.15,0.220588,-5422.923997,2470.638511,0.0,0.0,-59.472484,16742.128774,-6.350103,-6.353793,6.438445,6.447273,0.044171,0.04674,0.0,1.0,0.046,o. Nadel,0.0,6.71505686,6.74655471,0.03117735,6.71505686,6.74655471,0.03117735,0.0,0.0,0.0,0.0,3.35752843,3.37327736,0.01558867,605.81491203,608.65656636,2.81273884,605.81491203,608.65656636,2.81273884,0.0,0.0,0.0,27.86748595,27.99820205,0.12938599,27.86748595,27.99820205,0.12938599,0.0,0.0,0.0,13.93374298,13.99910103,0.06469299,1.65066917,1.64306733,0.00755141,1.65066917,1.64306733,0.00755141,inf,inf,,0.0,43.0,1000
2583,24.06.2020,17:56:08,Referenz Freudenberg I,Referenz I (60 Zyklen),1.043687,1995.0,13.390991,13.389871,13.34682,13.343131,27.855947,27.853617,4.15,0.220634,-5422.798818,2470.594086,0.0,0.0,-59.470948,16743.078977,-6.350103,-6.353793,6.438445,6.447273,0.044171,0.04674,0.0,1.0,0.046,o. Nadel,0.0,6.69013534,6.74655471,0.03117735,6.69013534,6.74655471,0.03117735,0.0,0.0,0.0,0.0,3.34506767,3.37327736,0.01558867,603.5665577,608.65656636,2.81273884,603.5665577,608.65656636,2.81273884,0.0,0.0,0.0,27.76406165,27.99820205,0.12938599,27.76406165,27.99820205,0.12938599,0.0,0.0,0.0,13.88203083,13.99910103,0.06469299,1.6568181,1.64306733,0.00755141,1.6568181,1.64306733,0.00755141,inf,inf,,0.0,43.0,1000
2584,24.06.2020,17:56:11,Referenz Freudenberg I,Referenz I (60 Zyklen),2.009072,499.2,2.463899,2.463306,2.419728,2.416565,20.483131,20.478202,4.15,0.424786,-5226.894728,2480.67052,0.0,0.0,-57.078354,16527.558718,-6.350103,-6.353793,6.438445,6.447273,0.044171,0.04674,0.0,2.0,0.046,o. Nadel,0.0,4.84721154,4.82031845,0.01048348,4.84721154,4.82031845,0.01048348,0.0,0.0,0.0,0.0,2.42360577,2.41015922,0.00524174,437.3027801,434.8765554,0.94579238,437.3027801,434.8765554,0.94579238,0.0,0.0,0.0,20.11592788,20.00432155,0.04350645,20.11592788,20.00432155,0.04350645,0.0,0.0,0.0,10.05796394,10.00216077,0.02175322,2.28674512,2.29953572,0.00499445,2.28674512,2.29953572,0.00499445,inf,inf,,0.0,43.0,1000
2585,24.06.2020,17:56:16,Referenz Freudenberg I,Referenz I (60 Zyklen),2.016179,995.0,4.84545,4.84209,4.80128,4.79535,20.209667,20.195653,4.15,0.426249,-5225.893301,2489.034094,0.0,0.0,-57.066183,16348.674044,-6.350103,-6.353793,6.438445,6.447273,0.044171,0.04674,0.0,2.0,0.046,o. Nadel,0.0,4.82540704,4.82031845,0.01048348,4.82540704,4.82031845,0.01048348,0.0,0.0,0.0,0.0,2.41270352,2.41015922,0.00524174,435.3356347,434.8765554,0.94579238,435.3356347,434.8765554,0.94579238,0.0,0.0,0.0,20.0254392,20.00432155,0.04350645,20.0254392,20.00432155,0.04350645,0.0,0.0,0.0,10.0127196,10.00216077,0.02175322,2.29707821,2.29953572,0.00499445,2.29707821,2.29953572,0.00499445,inf,inf,,0.0,43.0,1000
2586,24.06.2020,17:56:19,Referenz Freudenberg I,Referenz I (60 Zyklen),2.022477,1495.0,7.234711,7.226542,7.190541,7.179802,20.082978,20.0603,4.15,0.427531,-5224.45375,2489.025867,0.0,0.0,-57.048687,16348.850008,-6.350103,-6.353793,6.438445,6.447273,0.044171,0.04674,0.0,2.0,0.046,o. Nadel,0.0,4.80972642,4.82031845,0.01048348,4.80972642,4.82031845,0.01048348,0.0,0.0,0.0,0.0,2.40486321,2.41015922,0.00524174,433.92097063,434.8765554,0.94579238,433.92097063,434.8765554,0.94579238,0.0,0.0,0.0,19.96036465,20.00432155,0.04350645,19.96036465,20.00432155,0.04350645,0.0,0.0,0.0,9.98018232,10.00216077,0.02175322,2.30456712,2.29953572,0.00499445,2.30456712,2.29953572,0.00499445,inf,inf,,0.0,43.0,1000
2587,24.06.2020,17:56:22,Referenz Freudenberg I,Referenz I (60 Zyklen),2.029693,1994.0,9.613234,9.61106,9.569064,9.56432,20.007484,20.002959,4.15,0.4291,-5226.519193,2489.025867,0.0,0.0,-57.07379,16348.850008,-6.350103,-6.353793,6.438445,6.447273,0.044171,0.04674,0.0,2.0,0.046,o. Nadel,0.0,4.79892879,4.82031845,0.01048348,4.79892879,4.82031845,0.01048348,0.0,0.0,0.0,0.0,2.39946439,2.41015922,0.00524174,432.94683616,434.8765554,0.94579238,432.94683616,434.8765554,0.94579238,0.0,0.0,0.0,19.91555446,20.00432155,0.04350645,19.91555446,20.00432155,0.04350645,0.0,0.0,0.0,9.95777723,10.00216077,0.02175322,2.30975241,2.29953572,0.00499445,2.30975241,2.29953572,0.00499445,inf,inf,,0.0,43.0,1000
2588,24.06.2020,17:56:25,Referenz Freudenberg I,Referenz I (60 Zyklen),3.028685,499.2,2.078679,2.07578,2.034508,2.02904,17.280682,17.256583,4.15,0.64037,-5006.768623,2514.356828,0.0,0.0,-54.417136,15807.05761,-6.350103,-6.353793,6.438445,6.447273,0.044171,0.04674,0.0,3.0,0.046,o. Nadel,0.0,4.07553686,4.05985835,0.00631406,4.07553686,4.05985835,0.00631406,0.0,0.0,0.0,0.0,2.03776843,2.02992918,0.00315703,367.68430358,366.26982985,0.56963798,367.68430358,366.26982985,0.56963798,0.0,0.0,0.0,16.91347796,16.84841217,0.02620335,16.91347796,16.84841217,0.02620335,0.0,0.0,0.0,8.45673898,8.42420609,0.01310167,2.71972448,2.7302474,0.00424328,2.71972448,2.7302474,0.00424328,inf,inf,,0.0,43.0,1000
2589,24.06.2020,17:56:30,Referenz Freudenberg I,Referenz I (60 Zyklen),3.039104,995.0,4.087726,4.084497,4.043555,4.037757,17.049308,17.035844,4.15,0.642451,-5006.643445,2522.773063,0.0,0.0,-54.41563,15627.046611,-6.350103,-6.353793,6.438445,6.447273,0.044171,0.04674,0.0,3.0,0.046,o. Nadel,0.0,4.06387437,4.05985835,0.00631406,4.06387437,4.05985835,0.00631406,0.0,0.0,0.0,0.0,2.03193719,2.02992918,0.00315703,366.63214442,366.26982985,0.56963798,366.63214442,366.26982985,0.56963798,0.0,0.0,0.0,16.86507864,16.84841217,0.02620335,16.86507864,16.84841217,0.02620335,0.0,0.0,0.0,8.43253932,8.42420609,0.01310167,2.72752953,2.7302474,0.00424328,2.72752953,2.7302474,0.00424328,inf,inf,,0.0,43.0,1000
2590,24.06.2020,17:56:33,Referenz Freudenberg I,Referenz I (60 Zyklen),3.033179,1495.0,6.103955,6.095917,6.059784,6.049177,16.944088,16.921776,4.15,0.641264,-5006.330499,2522.684211,0.0,0.0,-54.411867,15628.94702,-6.350103,-6.353793,6.438445,6.447273,0.044171,0.04674,0.0,3.0,0.046,o. Nadel,0.0,4.05336722,4.05985835,0.00631406,4.05336722,4.05985835,0.00631406,0.0,0.0,0.0,0.0,2.02668361,2.02992918,0.00315703,365.68421696,366.26982985,0.56963798,365.68421696,366.26982985,0.56963798,0.0,0.0,0.0,16.82147398,16.84841217,0.02620335,16.82147398,16.84841217,0.02620335,0.0,0.0,0.0,8.41073699,8.42420609,0.01310167,2.73459984,2.7302474,0.00424328,2.73459984,2.7302474,0.00424328,inf,inf,,0.0,43.0,1000
2591,24.06.2020,17:56:36,Referenz Freudenberg I,Referenz I (60 Zyklen),3.033692,1994.0,8.113201,8.114584,8.06903,8.067844,16.885548,16.888428,4.15,0.641389,-5004.953538,2522.700665,0.0,0.0,-54.395309,15628.595093,-6.350103,-6.353793,6.438445,6.447273,0.044171,0.04674,0.0,3.0,0.046,o. Nadel,0.0,4.04665496,4.05985835,0.00631406,4.04665496,4.05985835,0.00631406,0.0,0.0,0.0,0.0,2.02332748,2.02992918,0.00315703,365.07865444,366.26982985,0.56963798,365.07865444,366.26982985,0.56963798,0.0,0.0,0.0,16.7936181,16.84841217,0.02620335,16.7936181,16.84841217,0.02620335,0.0,0.0,0.0,8.39680905,8.42420609,0.01310167,2.73913577,2.7302474,0.00424328,2.73913577,2.7302474,0.00424328,inf,inf,,0.0,43.0,1000
2592,24.06.2020,17:56:40,Referenz Freudenberg I,Referenz I (60 Zyklen),5.030652,499.2,1.690033,1.694118,1.645862,1.647377,14.049752,14.08371,4.15,1.063506,-4593.930453,2565.387373,0.0,0.0,-49.500707,14715.588543,-6.350103,-6.353793,6.438445,6.447273,0.044171,0.04674,0.0,5.0,0.046,o. Nadel,0.0,3.2969992,3.28785814,0.0042657,3.2969992,3.28785814,0.0042657,0.0,0.0,0.0,0.0,1.6484996,1.64392907,0.00213285,297.44666684,296.62198417,0.38484012,297.44666684,296.62198417,0.38484012,0.0,0.0,0.0,13.68254667,13.64461127,0.01770265,13.68254667,13.64461127,0.01770265,0.0,0.0,0.0,6.84127334,6.82230564,0.00885132,3.36194724,3.37131132,0.0043755,3.36194724,3.37131132,0.0043755,inf,inf,,0.0,43.0,1000
2593,24.06.2020,17:56:44,Referenz Freudenberg I,Referenz I (60 Zyklen),5.034027,995.0,3.319987,3.296532,3.275816,3.249792,13.847182,13.749356,4.15,1.064246,-4595.432593,2573.943478,0.0,0.0,-49.518425,14532.585911,-6.350103,-6.353793,6.438445,6.447273,0.044171,0.04674,0.0,5.0,0.046,o. Nadel,0.0,3.29227739,3.28785814,0.0042657,3.29227739,3.28785814,0.0042657,0.0,0.0,0.0,0.0,1.64613869,1.64392907,0.00213285,297.0206773,296.62198417,0.38484012,297.0206773,296.62198417,0.38484012,0.0,0.0,0.0,13.66295116,13.64461127,0.01770265,13.66295116,13.64461127,0.01770265,0.0,0.0,0.0,6.83147558,6.82230564,0.00885132,3.36676897,3.37131132,0.0043755,3.36676897,3.37131132,0.0043755,inf,inf,,0.0,43.0,1000
2594,24.06.2020,17:56:47,Referenz Freudenberg I,Referenz I (60 Zyklen),5.022877,1495.0,4.954487,4.955937,4.910317,4.909197,13.753259,13.757283,4.15,1.061945,-4594.055631,2573.951705,0.0,0.0,-49.502183,14532.409947,-6.350103,-6.353793,6.438445,6.447273,0.044171,0.04674,0.0,5.0,0.046,o. Nadel,0.0,3.28449298,3.28785814,0.0042657,3.28449298,3.28785814,0.0042657,0.0,0.0,0.0,0.0,1.64224649,1.64392907,0.00213285,296.31838811,296.62198417,0.38484012,296.31838811,296.62198417,0.38484012,0.0,0.0,0.0,13.63064585,13.64461127,0.01770265,13.63064585,13.64461127,0.01770265,0.0,0.0,0.0,6.81532293,6.82230564,0.00885132,3.37474838,3.37131132,0.0043755,3.37474838,3.37131132,0.0043755,inf,inf,,0.0,43.0,1000
2595,24.06.2020,17:56:51,Referenz Freudenberg I,Referenz I (60 Zyklen),5.020824,1994.0,6.57983,6.588066,6.53566,6.541326,13.694231,13.711371,4.15,1.061491,-4595.808128,2574.024103,0.0,0.0,-49.522854,14530.861463,-6.350103,-6.353793,6.438445,6.447273,0.044171,0.04674,0.0,5.0,0.046,o. Nadel,0.0,3.27766299,3.28785814,0.0042657,3.27766299,3.28785814,0.0042657,0.0,0.0,0.0,0.0,1.63883149,1.64392907,0.00213285,295.70220444,296.62198417,0.38484012,295.70220444,296.62198417,0.38484012,0.0,0.0,0.0,13.6023014,13.64461127,0.01770265,13.6023014,13.64461127,0.01770265,0.0,0.0,0.0,6.8011507,6.82230564,0.00885132,3.38178067,3.37131132,0.0043755,3.38178067,3.37131132,0.0043755,inf,inf,,0.0,43.0,1000
2596,24.06.2020,17:56:54,Referenz Freudenberg I,Referenz I (60 Zyklen),6.019181,499.2,1.561494,1.552798,1.517324,1.506058,12.981173,12.908876,4.15,1.272581,-4383.380473,2605.586275,0.0,0.0,-47.029306,13855.792543,-6.350103,-6.353793,6.438445,6.447273,0.044171,0.04674,0.0,6.0,0.046,o. Nadel,0.0,3.03951122,3.02361413,0.00532303,3.03951122,3.02361413,0.00532303,0.0,0.0,0.0,0.0,1.51975561,1.51180706,0.00266152,274.21677292,272.7825787,0.48022989,274.21677292,272.7825787,0.48022989,0.0,0.0,0.0,12.61397155,12.54799862,0.02209058,12.61397155,12.54799862,0.02209058,0.0,0.0,0.0,6.30698578,6.27399931,0.01104529,3.64674994,3.66595723,0.00643184,3.64674994,3.66595723,0.00643184,inf,inf,,0.0,43.0,1000
2597,24.06.2020,17:56:58,Referenz Freudenberg I,Referenz I (60 Zyklen),6.026677,995.0,3.047559,3.057574,3.003388,3.010833,12.710925,12.752694,4.15,1.274113,-4379.06182,2614.336548,0.0,0.0,-46.978861,13668.636956,-6.350103,-6.353793,6.438445,6.447273,0.044171,0.04674,0.0,6.0,0.046,o. Nadel,0.0,3.0184804,3.02361413,0.00532303,3.0184804,3.02361413,0.00532303,0.0,0.0,0.0,0.0,1.5092402,1.51180706,0.00266152,272.31942757,272.7825787,0.48022989,272.31942757,272.7825787,0.48022989,0.0,0.0,0.0,12.52669367,12.54799862,0.02209058,12.52669367,12.54799862,0.02209058,0.0,0.0,0.0,6.26334683,6.27399931,0.01104529,3.67215813,3.66595723,0.00643184,3.67215813,3.66595723,0.00643184,inf,inf,,0.0,43.0,1000
2598,24.06.2020,17:57:02,Referenz Freudenberg I,Referenz I (60 Zyklen),6.024173,1495.0,4.558265,4.558331,4.514094,4.51159,12.653377,12.65356,4.15,1.273597,-4378.811464,2614.24605,0.0,0.0,-46.975937,13670.572563,-6.350103,-6.353793,6.438445,6.447273,0.044171,0.04674,0.0,6.0,0.046,o. Nadel,0.0,3.01946087,3.02361413,0.00532303,3.01946087,3.02361413,0.00532303,0.0,0.0,0.0,0.0,1.50973043,1.51180706,0.00266152,272.4078828,272.7825787,0.48022989,272.4078828,272.7825787,0.48022989,0.0,0.0,0.0,12.53076261,12.54799862,0.02209058,12.53076261,12.54799862,0.02209058,0.0,0.0,0.0,6.2653813,6.27399931,0.01104529,3.67096572,3.66595723,0.00643184,3.67096572,3.66595723,0.00643184,inf,inf,,0.0,43.0,1000
2599,24.06.2020,17:57:05,Referenz Freudenberg I,Referenz I (60 Zyklen),6.026475,1994.0,6.060076,6.051116,6.015906,6.004376,12.612496,12.593848,4.15,1.274129,-4377.810037,2614.204915,0.0,0.0,-46.964242,13671.452384,-6.350103,-6.353793,6.438445,6.447273,0.044171,0.04674,0.0,6.0,0.046,o. Nadel,0.0,3.01700401,3.02361413,0.00532303,3.01700401,3.02361413,0.00532303,0.0,0.0,0.0,0.0,1.50850201,1.51180706,0.00266152,272.18623152,272.7825787,0.48022989,272.18623152,272.7825787,0.48022989,0.0,0.0,0.0,12.52056665,12.54799862,0.02209058,12.52056665,12.54799862,0.02209058,0.0,0.0,0.0,6.26028332,6.27399931,0.01104529,3.67395512,3.66595723,0.00643184,3.67395512,3.66595723,0.00643184,inf,inf,,0.0,43.0,1000
2600,24.06.2020,17:57:08,Referenz Freudenberg I,Referenz I (60 Zyklen),9.024088,499.2,1.311928,1.308634,1.267758,1.261894,10.906455,10.87907,4.15,1.907865,-3758.114594,2677.760453,0.0,0.0,-39.825515,12312.091951,-6.350103,-6.353793,6.438445,6.447273,0.044171,0.04674,0.0,9.0,0.046,o. Nadel,0.0,2.53957933,2.52537749,0.00503451,2.53957933,2.52537749,0.00503451,0.0,0.0,0.0,0.0,1.26978966,1.26268874,0.00251726,229.11422189,227.83296888,0.45420076,229.11422189,227.83296888,0.45420076,0.0,0.0,0.0,10.53925421,10.48031657,0.02089323,10.53925421,10.48031657,0.02089323,0.0,0.0,0.0,5.2696271,5.24015828,0.01044662,4.36463521,4.38923258,0.00872616,4.36463521,4.38923258,0.00872616,inf,inf,,0.0,43.0,1000
2601,24.06.2020,17:57:13,Referenz Freudenberg I,Referenz I (60 Zyklen),9.020371,995.0,2.556992,2.548295,2.512821,2.501555,10.66484,10.628568,4.15,1.907066,-3755.047724,2686.772363,0.0,0.0,-39.790662,12119.340319,-6.350103,-6.353793,6.438445,6.447273,0.044171,0.04674,0.0,9.0,0.046,o. Nadel,0.0,2.52544824,2.52537749,0.00503451,2.52544824,2.52537749,0.00503451,0.0,0.0,0.0,0.0,1.26272412,1.26268874,0.00251726,227.8393522,227.83296888,0.45420076,227.8393522,227.83296888,0.45420076,0.0,0.0,0.0,10.4806102,10.48031657,0.02089323,10.4806102,10.48031657,0.02089323,0.0,0.0,0.0,5.2403051,5.24015828,0.01044662,4.38905742,4.38923258,0.00872616,4.38905742,4.38923258,0.00872616,inf,inf,,0.0,43.0,1000
2602,24.06.2020,17:57:16,Referenz Freudenberg I,Referenz I (60 Zyklen),9.021444,1495.0,3.809764,3.815957,3.765593,3.769217,10.575599,10.59279,4.15,1.907283,-3757.488702,2686.749327,0.0,0.0,-39.818402,12119.83302,-6.350103,-6.353793,6.438445,6.447273,0.044171,0.04674,0.0,9.0,0.046,o. Nadel,0.0,2.5187913,2.52537749,0.00503451,2.5187913,2.52537749,0.00503451,0.0,0.0,0.0,0.0,1.25939565,1.26268874,0.00251726,227.23878072,227.83296888,0.45420076,227.23878072,227.83296888,0.45420076,0.0,0.0,0.0,10.45298391,10.48031657,0.02089323,10.45298391,10.48031657,0.02089323,0.0,0.0,0.0,5.22649196,5.24015828,0.01044662,4.4006573,4.38923258,0.00872616,4.4006573,4.38923258,0.00872616,inf,inf,,0.0,43.0,1000
2603,24.06.2020,17:57:19,Referenz Freudenberg I,Referenz I (60 Zyklen),9.016592,1994.0,5.064447,5.054037,5.020276,5.007297,10.540348,10.518683,4.15,1.90626,-3758.803075,2686.696674,0.0,0.0,-39.83334,12120.959194,-6.350103,-6.353793,6.438445,6.447273,0.044171,0.04674,0.0,9.0,0.046,o. Nadel,0.0,2.51769107,2.52537749,0.00503451,2.51769107,2.52537749,0.00503451,0.0,0.0,0.0,0.0,1.25884554,1.26268874,0.00251726,227.13952074,227.83296888,0.45420076,227.13952074,227.83296888,0.45420076,0.0,0.0,0.0,10.44841795,10.48031657,0.02089323,10.44841795,10.48031657,0.02089323,0.0,0.0,0.0,5.22420898,5.24015828,0.01044662,4.40258039,4.38923258,0.00872616,4.40258039,4.38923258,0.00872616,inf,inf,,0.0,43.0,1000
2604,24.06.2020,17:57:22,Referenz Freudenberg I,Referenz I (60 Zyklen),10.006976,499.1,1.248483,1.252172,1.204312,1.205432,10.381092,10.41177,4.15,2.115665,-3548.691194,2714.357673,0.0,0.0,-37.455993,11529.33069,-6.350103,-6.353793,6.438445,6.447273,0.044171,0.04674,0.0,10.0,0.046,o. Nadel,0.0,2.41296734,2.40009129,0.00483744,2.41296734,2.40009129,0.00483744,0.0,0.0,0.0,0.0,1.20648367,1.20004565,0.00241872,217.69161883,216.52997547,0.43642149,217.69161883,216.52997547,0.43642149,0.0,0.0,0.0,10.01381447,9.96037887,0.02007539,10.01381447,9.96037887,0.02007539,0.0,0.0,0.0,5.00690723,4.98018944,0.01003769,4.59365411,4.6183544,0.00929064,4.59365411,4.6183544,0.00929064,inf,inf,,0.0,43.0,1000
2605,24.06.2020,17:57:27,Referenz Freudenberg I,Referenz I (60 Zyklen),10.010693,995.0,2.434185,2.429771,2.390014,2.383031,10.152632,10.134221,4.15,2.116296,-3543.934417,2723.451862,0.0,0.0,-37.402416,11334.819215,-6.350103,-6.353793,6.438445,6.447273,0.044171,0.04674,0.0,10.0,0.046,o. Nadel,0.0,2.40202412,2.40009129,0.00483744,2.40202412,2.40009129,0.00483744,0.0,0.0,0.0,0.0,1.20101206,1.20004565,0.00241872,216.70435001,216.52997547,0.43642149,216.70435001,216.52997547,0.43642149,0.0,0.0,0.0,9.9684001,9.96037887,0.02007539,9.9684001,9.96037887,0.02007539,0.0,0.0,0.0,4.98420005,4.98018944,0.01003769,4.61458203,4.6183544,0.00929064,4.61458203,4.6183544,0.00929064,inf,inf,,0.0,43.0,1000
2606,24.06.2020,17:57:30,Referenz Freudenberg I,Referenz I (60 Zyklen),10.007241,1495.0,3.619888,3.622984,3.575717,3.576244,10.048518,10.057114,4.15,2.115593,-3544.43513,2723.418954,0.0,0.0,-37.408055,11335.523074,-6.350103,-6.353793,6.438445,6.447273,0.044171,0.04674,0.0,10.0,0.046,o. Nadel,0.0,2.39178395,2.40009129,0.00483744,2.39178395,2.40009129,0.00483744,0.0,0.0,0.0,0.0,1.19589197,1.20004565,0.00241872,215.78050822,216.52997547,0.43642149,215.78050822,216.52997547,0.43642149,0.0,0.0,0.0,9.92590338,9.96037887,0.02007539,9.92590338,9.96037887,0.02007539,0.0,0.0,0.0,4.96295169,4.98018944,0.01003769,4.63433889,4.6183544,0.00929064,4.63433889,4.6183544,0.00929064,inf,inf,,0.0,43.0,1000
2607,24.06.2020,17:57:33,Referenz Freudenberg I,Referenz I (60 Zyklen),10.006323,1994.0,4.816989,4.815473,4.772818,4.768733,10.025328,10.022174,4.15,2.115474,-3547.063876,2723.417309,0.0,0.0,-37.437663,11335.558267,-6.350103,-6.353793,6.438445,6.447273,0.044171,0.04674,0.0,10.0,0.046,o. Nadel,0.0,2.39358977,2.40009129,0.00483744,2.39358977,2.40009129,0.00483744,0.0,0.0,0.0,0.0,1.19679488,1.20004565,0.00241872,215.94342484,216.52997547,0.43642149,215.94342484,216.52997547,0.43642149,0.0,0.0,0.0,9.93339754,9.96037887,0.02007539,9.93339754,9.96037887,0.02007539,0.0,0.0,0.0,4.96669877,4.98018944,0.01003769,4.63084255,4.6183544,0.00929064,4.63084255,4.6183544,0.00929064,inf,inf,,0.0,43.0,1000
2608,24.06.2020,17:57:37,Referenz Freudenberg I,Referenz I (60 Zyklen),11.992259,499.2,1.147088,1.151502,1.102917,1.104762,9.53609,9.572786,4.15,2.535126,-3132.973836,2760.835637,0.0,0.0,-32.813354,10535.234702,-6.350103,-6.353793,6.438445,6.447273,0.044171,0.04674,0.0,12.0,0.046,o. Nadel,0.0,2.20936899,2.20313009,0.0024642,2.20936899,2.20313009,0.0024642,0.0,0.0,0.0,0.0,1.1046845,1.10156505,0.0012321,199.32350674,198.76064963,0.22231376,199.32350674,198.76064963,0.22231376,0.0,0.0,0.0,9.16888131,9.14298988,0.01022643,9.16888131,9.14298988,0.01022643,0.0,0.0,0.0,4.58444066,4.57149494,0.00511322,5.01696973,5.03119582,0.00562332,5.01696973,5.03119582,0.00562332,inf,inf,,0.0,43.0,1000
2609,24.06.2020,17:57:41,Referenz Freudenberg I,Referenz I (60 Zyklen),12.020687,995.0,2.237853,2.244244,2.193682,2.197503,9.333758,9.360413,4.15,2.541402,-3125.212777,2770.161842,0.0,0.0,-32.727432,10335.760758,-6.350103,-6.353793,6.438445,6.447273,0.044171,0.04674,0.0,12.0,0.046,o. Nadel,0.0,2.20470553,2.20313009,0.0024642,2.20470553,2.20313009,0.0024642,0.0,0.0,0.0,0.0,1.10235276,1.10156505,0.0012321,198.9027813,198.76064963,0.22231376,198.9027813,198.76064963,0.22231376,0.0,0.0,0.0,9.14952794,9.14298988,0.01022643,9.14952794,9.14298988,0.01022643,0.0,0.0,0.0,4.57476397,4.57149494,0.00511322,5.02758178,5.03119582,0.00562332,5.02758178,5.03119582,0.00562332,inf,inf,,0.0,43.0,1000
2610,24.06.2020,17:57:44,Referenz Freudenberg I,Referenz I (60 Zyklen),12.005773,1495.0,3.330989,3.335865,3.286819,3.289125,9.246559,9.260093,4.15,2.538131,-3128.154469,2770.049953,0.0,0.0,-32.759996,10338.153882,-6.350103,-6.353793,6.438445,6.447273,0.044171,0.04674,0.0,12.0,0.046,o. Nadel,0.0,2.19854114,2.20313009,0.0024642,2.19854114,2.20313009,0.0024642,0.0,0.0,0.0,0.0,1.09927057,1.10156505,0.0012321,198.34664607,198.76064963,0.22231376,198.34664607,198.76064963,0.22231376,0.0,0.0,0.0,9.12394572,9.14298988,0.01022643,9.12394572,9.14298988,0.01022643,0.0,0.0,0.0,4.56197286,4.57149494,0.00511322,5.04167839,5.03119582,0.00562332,5.04167839,5.03119582,0.00562332,inf,inf,,0.0,43.0,1000
2611,24.06.2020,17:57:48,Referenz Freudenberg I,Referenz I (60 Zyklen),12.000517,1994.0,4.43078,4.432164,4.38661,4.385424,9.221534,9.224414,4.15,2.536967,-3128.968128,2770.061471,0.0,0.0,-32.769004,10337.907531,-6.350103,-6.353793,6.438445,6.447273,0.044171,0.04674,0.0,12.0,0.046,o. Nadel,0.0,2.19990471,2.20313009,0.0024642,2.19990471,2.20313009,0.0024642,0.0,0.0,0.0,0.0,1.09995236,1.10156505,0.0012321,198.46966443,198.76064963,0.22231376,198.46966443,198.76064963,0.22231376,0.0,0.0,0.0,9.12960456,9.14298988,0.01022643,9.12960456,9.14298988,0.01022643,0.0,0.0,0.0,4.56480228,4.57149494,0.00511322,5.03855339,5.03119582,0.00562332,5.03855339,5.03119582,0.00562332,inf,inf,,0.0,43.0,1000
2612,24.06.2020,17:57:51,Referenz Freudenberg I,Referenz I (60 Zyklen),15.014191,499.2,1.037458,1.041872,0.993288,0.995132,8.624703,8.6614,4.15,3.174084,-2504.578384,2841.808173,0.0,0.0,-25.941895,8803.350033,-6.350103,-6.353793,6.438445,6.447273,0.044171,0.04674,0.0,15.0,0.046,o. Nadel,0.0,1.98975962,1.97988737,0.00418045,1.98975962,1.97988737,0.00418045,0.0,0.0,0.0,0.0,0.99487981,0.98994369,0.00209023,179.51092182,178.62027403,0.37714936,179.51092182,178.62027403,0.37714936,0.0,0.0,0.0,8.2575024,8.21653261,0.01734887,8.2575024,8.21653261,0.01734887,0.0,0.0,0.0,4.1287512,4.1082663,0.00867444,5.57069169,5.59854344,0.01181104,5.57069169,5.59854344,0.01181104,inf,inf,,0.0,43.0,1000
2613,24.06.2020,17:57:55,Referenz Freudenberg I,Referenz I (60 Zyklen),15.008328,995.0,2.018132,2.019713,1.973961,1.972973,8.417334,8.423929,4.15,3.172898,-2500.697854,2851.358176,0.0,0.0,-25.899987,8599.089366,-6.350103,-6.353793,6.438445,6.447273,0.044171,0.04674,0.0,15.0,0.046,o. Nadel,0.0,1.9838804,1.97988737,0.00418045,1.9838804,1.97988737,0.00418045,0.0,0.0,0.0,0.0,0.9919402,0.98994369,0.00209023,178.98051453,178.62027403,0.37714936,178.98051453,178.62027403,0.37714936,0.0,0.0,0.0,8.23310367,8.21653261,0.01734887,8.23310367,8.21653261,0.01734887,0.0,0.0,0.0,4.11655183,4.1082663,0.00867444,5.58720039,5.59854344,0.01181104,5.58720039,5.59854344,0.01181104,inf,inf,,0.0,43.0,1000
