Repository: Cookiemonster1337/ContactResistanceAnalysis

File: cr_library_2.csv (part 75 of 82)
age[mV],voltage_needle[mV],R_ges / mOhm*cm²,R_bulk / mOhm*cm²,contact_area[cm2],p_Kraftsensor / ?,pressure_rounded[bar],sample_thickness[cm],parameters,[mV]_in_[V],main_resistance[mOhm],main_resistance_mean[mOhm],main_resistance_error[mOhm],flow_resistance[mOhm],flow_resistance_mean[mOhm],flow_resistance_error[mOhm],bulk_resistance[mOhm],bulk_resistance_mean[mOhm],bulk_resistance_error[mOhm],bulk_resistance_sub[mOhm],contact_resistance[mOhm],contact_resistance_mean[mOhm],contact_resistance_error[mOhm],vs_main_resistance[mOhm*cm],vs_main_resistance_mean[mOhm*cm],vs_main_resistance_error[mOhm*cm],vs_flow_resistance[mOhm*cm],vs_flow_resistance_mean[mOhm*cm],vs_flow_resistance_error[mOhm*cm],vs_bulk_resistance[mOhm*cm],vs_bulk_resistance_mean[mOhm*cm],vs_bulk_resistance_error[mOhm*cm],as_main_resistance[mOhm*cm2],as_main_resistance_mean[mOhm*cm2],as_main_resistance_error[mOhm*cm2],as_flow_resistance[mOhm*cm2],as_flow_resistance_mean[mOhm*cm2],as_flow_resistance_error[mOhm*cm2],as_bulk_resistance[mOhm*cm2],as_bulk_resistance_mean[mOhm*cm2],as_bulk_resistance_error[mOhm*cm2],as_contact_resistance[mOhm*cm2],as_contact_resistance_mean[mOhm*cm2],as_contact_resistance_error[mOhm*cm2],vs_main_conductance[S/cm],vs_main_conductance_mean[S/cm],vs_main_conductance_error[S/cm],vs_flow_conductance[S/cm],vs_flow_conductance_mean[S/cm],vs_flow_conductance_error[S/cm],vs_bulk_conductance[S/cm],vs_bulk_conductance_mean[S/cm],vs_bulk_conductance_error[S/cm],degradation_corr[mOhm],cycle,[mV] in [V]
3184,24.06.2020,18:32:45,Referenz Freudenberg I,Referenz I (60 Zyklen),2.022182,499.2,2.45988,2.455795,2.415709,2.409055,20.449721,20.415763,4.15,0.427492,-5229.273116,2482.557795,0.0,0.0,-57.107263,16487.192654,-6.350103,-6.353793,6.438445,6.447273,0.044171,0.04674,0.0,2.0,0.046,o. Nadel,0.0,4.83916066,4.811533,0.01102652,4.83916066,4.811533,0.01102652,0.0,0.0,0.0,0.0,2.41958033,2.4057665,0.00551326,436.57645058,434.08395524,0.99478364,436.57645058,434.08395524,0.99478364,0.0,0.0,0.0,20.08251673,19.96786194,0.04576005,20.08251673,19.96786194,0.04576005,0.0,0.0,0.0,10.04125836,9.98393097,0.02288002,2.29054957,2.30373808,0.00527409,2.29054957,2.30373808,0.00527409,inf,inf,,0.0,53.0,1000
3185,24.06.2020,18:32:49,Referenz Freudenberg I,Referenz I (60 Zyklen),2.027842,995.0,4.837742,4.834711,4.793571,4.787971,20.177517,20.164877,4.15,0.428708,-5229.335705,2490.96744,0.0,0.0,-57.108024,16307.322575,-6.350103,-6.353793,6.438445,6.447273,0.044171,0.04674,0.0,2.0,0.046,o. Nadel,0.0,4.8176593,4.811533,0.01102652,4.8176593,4.811533,0.01102652,0.0,0.0,0.0,0.0,2.40882965,2.4057665,0.00551326,434.63665392,434.08395524,0.99478364,434.63665392,434.08395524,0.99478364,0.0,0.0,0.0,19.99328608,19.96786194,0.04576005,19.99328608,19.96786194,0.04576005,0.0,0.0,0.0,9.99664304,9.98393097,0.02288002,2.30077236,2.30373808,0.00527409,2.30077236,2.30373808,0.00527409,inf,inf,,0.0,53.0,1000
3186,24.06.2020,18:32:53,Referenz Freudenberg I,Referenz I (60 Zyklen),2.033705,1495.0,7.222128,7.218504,7.177957,7.171764,20.048047,20.037988,4.15,0.429912,-5227.332852,2490.873652,0.0,0.0,-57.083679,16309.328561,-6.350103,-6.353793,6.438445,6.447273,0.044171,0.04674,0.0,2.0,0.046,o. Nadel,0.0,4.80130903,4.811533,0.01102652,4.80130903,4.811533,0.01102652,0.0,0.0,0.0,0.0,2.40065452,2.4057665,0.00551326,433.16157554,434.08395524,0.99478364,433.16157554,434.08395524,0.99478364,0.0,0.0,0.0,19.92543247,19.96786194,0.04576005,19.92543247,19.96786194,0.04576005,0.0,0.0,0.0,9.96271624,9.98393097,0.02288002,2.30860736,2.30373808,0.00527409,2.30860736,2.30373808,0.00527409,inf,inf,,0.0,53.0,1000
3187,24.06.2020,18:32:56,Referenz Freudenberg I,Referenz I (60 Zyklen),2.037002,1995.0,9.596236,9.599201,9.552066,9.552461,19.962096,19.968263,4.15,0.430668,-5226.769549,2490.974022,0.0,0.0,-57.076832,16307.181804,-6.350103,-6.353793,6.438445,6.447273,0.044171,0.04674,0.0,2.0,0.046,o. Nadel,0.0,4.78800301,4.811533,0.01102652,4.78800301,4.811533,0.01102652,0.0,0.0,0.0,0.0,2.3940015,2.4057665,0.00551326,431.9611409,434.08395524,0.99478364,431.9611409,434.08395524,0.99478364,0.0,0.0,0.0,19.87021248,19.96786194,0.04576005,19.87021248,19.96786194,0.04576005,0.0,0.0,0.0,9.93510624,9.98393097,0.02288002,2.31502305,2.30373808,0.00527409,2.31502305,2.30373808,0.00527409,inf,inf,,0.0,53.0,1000
3188,24.06.2020,18:32:59,Referenz Freudenberg I,Referenz I (60 Zyklen),3.014736,499.2,2.053248,2.046989,2.009077,2.000249,17.069267,17.017234,4.15,0.637424,-5011.587989,2517.499547,0.0,0.0,-54.475097,15739.839431,-6.350103,-6.353793,6.438445,6.447273,0.044171,0.04674,0.0,3.0,0.046,o. Nadel,0.0,4.02459335,4.01462588,0.00367724,4.02459335,4.01462588,0.00367724,0.0,0.0,0.0,0.0,2.01229667,2.00731294,0.00183862,363.08831304,362.18907362,0.33175074,363.08831304,362.18907362,0.33175074,0.0,0.0,0.0,16.7020624,16.66069739,0.01526053,16.7020624,16.66069739,0.01526053,0.0,0.0,0.0,8.3510312,8.33034869,0.00763027,2.75415089,2.76099581,0.00252696,2.75415089,2.76099581,0.00252696,inf,inf,,0.0,53.0,1000
3189,24.06.2020,18:33:04,Referenz Freudenberg I,Referenz I (60 Zyklen),3.034407,996.0,4.041607,4.047603,3.997437,4.000863,16.840031,16.865012,4.15,0.641488,-5009.147012,2525.956917,0.0,0.0,-54.445738,15558.948598,-6.350103,-6.353793,6.438445,6.447273,0.044171,0.04674,0.0,3.0,0.046,o. Nadel,0.0,4.01349096,4.01462588,0.00367724,4.01349096,4.01462588,0.00367724,0.0,0.0,0.0,0.0,2.00674548,2.00731294,0.00183862,362.08668478,362.18907362,0.33175074,362.08668478,362.18907362,0.33175074,0.0,0.0,0.0,16.6559875,16.66069739,0.01526053,16.6559875,16.66069739,0.01526053,0.0,0.0,0.0,8.32799375,8.33034869,0.00763027,2.7617696,2.76099581,0.00252696,2.7617696,2.76099581,0.00252696,inf,inf,,0.0,53.0,1000
3190,24.06.2020,18:33:07,Referenz Freudenberg I,Referenz I (60 Zyklen),3.029851,1495.0,6.044462,6.042024,6.000291,5.995284,16.778941,16.772175,4.15,0.64058,-5010.899509,2525.919073,0.0,0.0,-54.466816,15559.758031,-6.350103,-6.353793,6.438445,6.447273,0.044171,0.04674,0.0,3.0,0.046,o. Nadel,0.0,4.01357258,4.01462588,0.00367724,4.01357258,4.01462588,0.00367724,0.0,0.0,0.0,0.0,2.00678629,2.00731294,0.00183862,362.09404755,362.18907362,0.33175074,362.09404755,362.18907362,0.33175074,0.0,0.0,0.0,16.65632619,16.66069739,0.01526053,16.65632619,16.66069739,0.01526053,0.0,0.0,0.0,8.32816309,8.33034869,0.00763027,2.76171345,2.76099581,0.00252696,2.76171345,2.76099581,0.00252696,inf,inf,,0.0,53.0,1000
3191,24.06.2020,18:33:10,Referenz Freudenberg I,Referenz I (60 Zyklen),3.026057,1995.0,8.03783,8.038423,7.993659,7.991683,16.720298,16.721532,4.15,0.639765,-5010.836919,2525.986535,0.0,0.0,-54.466064,15558.315128,-6.350103,-6.353793,6.438445,6.447273,0.044171,0.04674,0.0,3.0,0.046,o. Nadel,0.0,4.00684662,4.01462588,0.00367724,4.00684662,4.01462588,0.00367724,0.0,0.0,0.0,0.0,2.00342331,2.00731294,0.00183862,361.4872491,362.18907362,0.33175074,361.4872491,362.18907362,0.33175074,0.0,0.0,0.0,16.62841346,16.66069739,0.01526053,16.62841346,16.66069739,0.01526053,0.0,0.0,0.0,8.31420673,8.33034869,0.00763027,2.7663493,2.76099581,0.00252696,2.7663493,2.76099581,0.00252696,inf,inf,,0.0,53.0,1000
3192,24.06.2020,18:33:13,Referenz Freudenberg I,Referenz I (60 Zyklen),5.02157,499.2,1.675538,1.677647,1.631368,1.630906,13.929256,13.946783,4.15,1.061675,-4601.128208,2566.792549,0.0,0.0,-49.585615,14685.533883,-6.350103,-6.353793,6.438445,6.447273,0.044171,0.04674,0.0,5.0,0.046,o. Nadel,0.0,3.26796474,3.26212337,0.00364758,3.26796474,3.26212337,0.00364758,0.0,0.0,0.0,0.0,1.63398237,1.63106168,0.00182379,294.82725404,294.30026033,0.32907537,294.82725404,294.30026033,0.32907537,0.0,0.0,0.0,13.56205369,13.53781198,0.01513747,13.56205369,13.53781198,0.01513747,0.0,0.0,0.0,6.78102684,6.76890599,0.00756873,3.39181669,3.39790305,0.00379982,3.39181669,3.39790305,0.00379982,inf,inf,,0.0,53.0,1000
3193,24.06.2020,18:33:18,Referenz Freudenberg I,Referenz I (60 Zyklen),5.015708,995.0,3.296598,3.295347,3.252428,3.248606,13.749631,13.74441,4.15,1.060363,-4599.813835,2575.383208,0.0,0.0,-49.570108,14501.792195,-6.350103,-6.353793,6.438445,6.447273,0.044171,0.04674,0.0,5.0,0.046,o. Nadel,0.0,3.26877186,3.26212337,0.00364758,3.26877186,3.26212337,0.00364758,0.0,0.0,0.0,0.0,1.63438593,1.63106168,0.00182379,294.90006991,294.30026033,0.32907537,294.90006991,294.30026033,0.32907537,0.0,0.0,0.0,13.56540322,13.53781198,0.01513747,13.56540322,13.53781198,0.01513747,0.0,0.0,0.0,6.78270161,6.76890599,0.00756873,3.39097919,3.39790305,0.00379982,3.39097919,3.39790305,0.00379982,inf,inf,,0.0,53.0,1000
3194,24.06.2020,18:33:21,Referenz Freudenberg I,Referenz I (60 Zyklen),5.014759,1495.0,4.91364,4.923061,4.869469,4.876321,13.639869,13.666022,4.15,1.060186,-4600.502316,2575.383208,0.0,0.0,-49.57823,14501.792195,-6.350103,-6.353793,6.438445,6.447273,0.044171,0.04674,0.0,5.0,0.046,o. Nadel,0.0,3.2571699,3.26212337,0.00364758,3.2571699,3.26212337,0.00364758,0.0,0.0,0.0,0.0,1.62858495,1.63106168,0.00182379,293.85337138,294.30026033,0.32907537,293.85337138,294.30026033,0.32907537,0.0,0.0,0.0,13.51725508,13.53781198,0.01513747,13.51725508,13.53781198,0.01513747,0.0,0.0,0.0,6.75862754,6.76890599,0.00756873,3.40305777,3.39790305,0.00379982,3.40305777,3.39790305,0.00379982,inf,inf,,0.0,53.0,1000
3195,24.06.2020,18:33:24,Referenz Freudenberg I,Referenz I (60 Zyklen),5.015132,1995.0,6.537072,6.541223,6.492901,6.494483,13.598421,13.607055,4.15,1.060366,-4600.439727,2575.424343,0.0,0.0,-49.577492,14500.912374,-6.350103,-6.353793,6.438445,6.447273,0.044171,0.04674,0.0,5.0,0.046,o. Nadel,0.0,3.25458697,3.26212337,0.00364758,3.25458697,3.26212337,0.00364758,0.0,0.0,0.0,0.0,1.62729348,1.63106168,0.00182379,293.62034597,294.30026033,0.32907537,293.62034597,294.30026033,0.32907537,0.0,0.0,0.0,13.50653591,13.53781198,0.01513747,13.50653591,13.53781198,0.01513747,0.0,0.0,0.0,6.75326796,6.76890599,0.00756873,3.40575854,3.39790305,0.00379982,3.40575854,3.39790305,0.00379982,inf,inf,,0.0,53.0,1000
3196,24.06.2020,18:33:28,Referenz Freudenberg I,Referenz I (60 Zyklen),6.030611,499.2,1.550031,1.552139,1.50586,1.505399,12.885872,12.903399,4.15,1.274961,-4388.450196,2603.848726,0.0,0.0,-47.088536,13892.956189,-6.350103,-6.353793,6.438445,6.447273,0.044171,0.04674,0.0,6.0,0.046,o. Nadel,0.0,3.01654647,3.01179073,0.0034094,3.01654647,3.01179073,0.0034094,0.0,0.0,0.0,0.0,1.50827324,1.50589536,0.0017047,272.14495366,271.71590272,0.30758702,272.14495366,271.71590272,0.30758702,0.0,0.0,0.0,12.51866787,12.49893152,0.014149,12.51866787,12.49893152,0.014149,0.0,0.0,0.0,6.25933393,6.24946576,0.0070745,3.67451237,3.68032876,0.00417358,3.67451237,3.68032876,0.00417358,inf,inf,,0.0,53.0,1000
3197,24.06.2020,18:33:32,Referenz Freudenberg I,Referenz I (60 Zyklen),6.017704,996.0,3.048416,3.043606,3.004245,2.996866,12.701732,12.681693,4.15,1.272213,-4384.882613,2612.567736,0.0,0.0,-47.046854,13706.469275,-6.350103,-6.353793,6.438445,6.447273,0.044171,0.04674,0.0,6.0,0.046,o. Nadel,0.0,3.01631024,3.01179073,0.0034094,3.01631024,3.01179073,0.0034094,0.0,0.0,0.0,0.0,1.50815512,1.50589536,0.0017047,272.1236413,271.71590272,0.30758702,272.1236413,271.71590272,0.30758702,0.0,0.0,0.0,12.5176875,12.49893152,0.014149,12.5176875,12.49893152,0.014149,0.0,0.0,0.0,6.25884375,6.24946576,0.0070745,3.67480016,3.68032876,0.00417358,3.67480016,3.68032876,0.00417358,inf,inf,,0.0,53.0,1000
3198,24.06.2020,18:33:35,Referenz Freudenberg I,Referenz I (60 Zyklen),6.024717,1495.0,4.547592,4.525389,4.503421,4.478649,12.623749,12.562117,4.15,1.273679,-4386.384754,2612.421294,0.0,0.0,-47.064403,13709.601439,-6.350103,-6.353793,6.438445,6.447273,0.044171,0.04674,0.0,6.0,0.046,o. Nadel,0.0,3.01232174,3.01179073,0.0034094,3.01232174,3.01179073,0.0034094,0.0,0.0,0.0,0.0,1.50616087,1.50589536,0.0017047,271.76380907,271.71590272,0.30758702,271.76380907,271.71590272,0.30758702,0.0,0.0,0.0,12.50113522,12.49893152,0.014149,12.50113522,12.49893152,0.014149,0.0,0.0,0.0,6.25056761,6.24946576,0.0070745,3.67966582,3.68032876,0.00417358,3.67966582,3.68032876,0.00417358,inf,inf,,0.0,53.0,1000
3199,24.06.2020,18:33:39,Referenz Freudenberg I,Referenz I (60 Zyklen),6.030082,1995.0,6.03313,6.032274,5.988959,5.985533,12.55012,12.548339,4.15,1.274912,-4384.194133,2612.521664,0.0,0.0,-47.038811,13707.454675,-6.350103,-6.353793,6.438445,6.447273,0.044171,0.04674,0.0,6.0,0.046,o. Nadel,0.0,3.00198446,3.01179073,0.0034094,3.00198446,3.01179073,0.0034094,0.0,0.0,0.0,0.0,1.50099223,1.50589536,0.0017047,270.83120682,271.71590272,0.30758702,270.83120682,271.71590272,0.30758702,0.0,0.0,0.0,12.45823551,12.49893152,0.014149,12.45823551,12.49893152,0.014149,0.0,0.0,0.0,6.22911776,6.24946576,0.0070745,3.69233668,3.68032876,0.00417358,3.69233668,3.68032876,0.00417358,inf,inf,,0.0,53.0,1000
3200,24.06.2020,18:33:42,Referenz Freudenberg I,Referenz I (60 Zyklen),9.020542,499.2,1.300728,1.305801,1.256557,1.259061,10.813345,10.855518,4.15,1.907023,-3766.501544,2678.007264,0.0,0.0,-39.920849,12306.813013,-6.350103,-6.353793,6.438445,6.447273,0.044171,0.04674,0.0,9.0,0.046,o. Nadel,0.0,2.51714143,2.50893187,0.00335351,2.51714143,2.50893187,0.00335351,0.0,0.0,0.0,0.0,1.25857071,1.25446593,0.00167676,227.08993302,226.34928818,0.30254525,227.08993302,226.34928818,0.30254525,0.0,0.0,0.0,10.44613692,10.41206726,0.01391708,10.44613692,10.41206726,0.01391708,0.0,0.0,0.0,5.22306846,5.20603363,0.00695854,4.40354175,4.41797439,0.00590382,4.40354175,4.41797439,0.00590382,inf,inf,,0.0,53.0,1000
3201,24.06.2020,18:33:46,Referenz Freudenberg I,Referenz I (60 Zyklen),9.007417,996.0,2.544737,2.540719,2.500567,2.493978,10.603073,10.586327,4.15,1.904232,-3764.060566,2686.938549,0.0,0.0,-39.893099,12115.785834,-6.350103,-6.353793,6.438445,6.447273,0.044171,0.04674,0.0,9.0,0.046,o. Nadel,0.0,2.51060944,2.50893187,0.00335351,2.51060944,2.50893187,0.00335351,0.0,0.0,0.0,0.0,1.25530472,1.25446593,0.00167676,226.50063406,226.34928818,0.30254525,226.50063406,226.34928818,0.30254525,0.0,0.0,0.0,10.41902917,10.41206726,0.01391708,10.41902917,10.41206726,0.01391708,0.0,0.0,0.0,5.20951458,5.20603363,0.00695854,4.41499868,4.41797439,0.00590382,4.41499868,4.41797439,0.00590382,inf,inf,,0.0,53.0,1000
3202,24.06.2020,18:33:50,Referenz Freudenberg I,Referenz I (60 Zyklen),9.011305,1495.0,3.791844,3.788549,3.747673,3.741809,10.525853,10.516709,4.15,1.905096,-3765.750474,2686.92374,0.0,0.0,-39.912311,12116.10257,-6.350103,-6.353793,6.438445,6.447273,0.044171,0.04674,0.0,9.0,0.046,o. Nadel,0.0,2.50680468,2.50893187,0.00335351,2.50680468,2.50893187,0.00335351,0.0,0.0,0.0,0.0,1.25340234,1.25446593,0.00167676,226.15737894,226.34928818,0.30254525,226.15737894,226.34928818,0.30254525,0.0,0.0,0.0,10.40323943,10.41206726,0.01391708,10.40323943,10.41206726,0.01391708,0.0,0.0,0.0,5.20161972,5.20603363,0.00695854,4.42169964,4.41797439,0.00590382,4.42169964,4.41797439,0.00590382,inf,inf,,0.0,53.0,1000
3203,24.06.2020,18:33:53,Referenz Freudenberg I,Referenz I (60 Zyklen),9.021195,1995.0,5.034009,5.028606,4.989838,4.981866,10.471747,10.460509,4.15,1.907148,-3765.24976,2686.890832,0.0,0.0,-39.906618,12116.806429,-6.350103,-6.353793,6.438445,6.447273,0.044171,0.04674,0.0,9.0,0.046,o. Nadel,0.0,2.50117193,2.50893187,0.00335351,2.50117193,2.50893187,0.00335351,0.0,0.0,0.0,0.0,1.25058596,1.25446593,0.00167676,225.64920671,226.34928818,0.30254525,225.64920671,226.34928818,0.30254525,0.0,0.0,0.0,10.37986351,10.41206726,0.01391708,10.37986351,10.41206726,0.01391708,0.0,0.0,0.0,5.18993175,5.20603363,0.00695854,4.4316575,4.41797439,0.00590382,4.4316575,4.41797439,0.00590382,inf,inf,,0.0,53.0,1000
3204,24.06.2020,18:33:56,Referenz Freudenberg I,Referenz I (60 Zyklen),10.024269,499.2,1.241763,1.234186,1.197592,1.187446,10.323146,10.26016,4.15,2.119278,-3550.944405,2714.206295,0.0,0.0,-37.481375,11532.568442,-6.350103,-6.353793,6.438445,6.447273,0.044171,0.04674,0.0,10.0,0.046,o. Nadel,0.0,2.39902244,2.38631005,0.00485695,2.39902244,2.38631005,0.00485695,0.0,0.0,0.0,0.0,1.19951122,1.19315502,0.00242848,216.43354585,215.28666731,0.43818155,216.43354585,215.28666731,0.43818155,0.0,0.0,0.0,9.95594311,9.9031867,0.02015635,9.95594311,9.9031867,0.02015635,0.0,0.0,0.0,4.97797155,4.95159335,0.01007818,4.62035585,4.64502712,0.0094392,4.62035585,4.64502712,0.0094392,inf,inf,,0.0,53.0,1000
3205,24.06.2020,18:34:01,Referenz Freudenberg I,Referenz I (60 Zyklen),9.996713,995.0,2.420613,2.416001,2.376442,2.369261,10.096025,10.07679,4.15,2.113442,-3556.139307,2723.231377,0.0,0.0,-37.539905,11339.535072,-6.350103,-6.353793,6.438445,6.447273,0.044171,0.04674,0.0,10.0,0.046,o. Nadel,0.0,2.38838392,2.38631005,0.00485695,2.38838392,2.38631005,0.00485695,0.0,0.0,0.0,0.0,1.19419196,1.19315502,0.00242848,215.47376666,215.28666731,0.43818155,215.47376666,215.28666731,0.43818155,0.0,0.0,0.0,9.91179327,9.9031867,0.02015635,9.91179327,9.9031867,0.02015635,0.0,0.0,0.0,4.95589663,4.95159335,0.01007818,4.64093618,4.64502712,0.0094392,4.64093618,4.64502712,0.0094392,inf,inf,,0.0,53.0,1000
3206,24.06.2020,18:34:04,Referenz Freudenberg I,Referenz I (60 Zyklen),9.995142,1495.0,3.603615,3.595511,3.559444,3.548771,10.003345,9.98085,4.15,2.113081,-3555.075291,2723.239604,0.0,0.0,-37.527916,11339.359107,-6.350103,-6.353793,6.438445,6.447273,0.044171,0.04674,0.0,10.0,0.046,o. Nadel,0.0,2.380899,2.38631005,0.00485695,2.380899,2.38631005,0.00485695,0.0,0.0,0.0,0.0,1.1904495,1.19315502,0.00242848,214.79849644,215.28666731,0.43818155,214.79849644,215.28666731,0.43818155,0.0,0.0,0.0,9.88073084,9.9031867,0.02015635,9.88073084,9.9031867,0.02015635,0.0,0.0,0.0,4.94036542,4.95159335,0.01007818,4.65552607,4.64502712,0.0094392,4.65552607,4.64502712,0.0094392,inf,inf,,0.0,53.0,1000
3207,24.06.2020,18:34:07,Referenz Freudenberg I,Referenz I (60 Zyklen),10.004535,1995.0,4.786155,4.787737,4.741985,4.740996,9.956163,9.959452,4.15,2.11504,-3556.014129,2723.221505,0.0,0.0,-37.538495,11339.746229,-6.350103,-6.353793,6.438445,6.447273,0.044171,0.04674,0.0,10.0,0.046,o. Nadel,0.0,2.37693484,2.38631005,0.00485695,2.37693484,2.38631005,0.00485695,0.0,0.0,0.0,0.0,1.18846742,1.19315502,0.00242848,214.4408603,215.28666731,0.43818155,214.4408603,215.28666731,0.43818155,0.0,0.0,0.0,9.86427957,9.9031867,0.02015635,9.86427957,9.9031867,0.02015635,0.0,0.0,0.0,4.93213979,4.95159335,0.01007818,4.66329038,4.64502712,0.0094392,4.66329038,4.64502712,0.0094392,inf,inf,,0.0,53.0,1000
3208,24.06.2020,18:34:10,Referenz Freudenberg I,Referenz I (60 Zyklen),11.994001,499.2,1.144453,1.141818,1.100282,1.095077,9.514181,9.492273,4.15,2.535464,-3143.739176,2761.500384,0.0,0.0,-32.932582,10521.01673,-6.350103,-6.353793,6.438445,6.447273,0.044171,0.04674,0.0,12.0,0.046,o. Nadel,0.0,2.20409054,2.19215219,0.00424325,2.20409054,2.19215219,0.00424325,0.0,0.0,0.0,0.0,1.10204527,1.0960761,0.00212163,198.84729916,197.77025214,0.38281511,198.84729916,197.77025214,0.38281511,0.0,0.0,0.0,9.14697576,9.0974316,0.0176095,9.14697576,9.0974316,0.0176095,0.0,0.0,0.0,4.57348788,4.5487158,0.00880475,5.02898457,5.05642887,0.00976395,5.02898457,5.05642887,0.00976395,inf,inf,,0.0,53.0,1000
3209,24.06.2020,18:34:15,Referenz Freudenberg I,Referenz I (60 Zyklen),11.964003,996.0,2.225664,2.226389,2.181494,2.179649,9.273602,9.276621,4.15,2.529415,-3144.302479,2770.798617,0.0,0.0,-32.938822,10322.141063,-6.350103,-6.353793,6.438445,6.447273,0.044171,0.04674,0.0,12.0,0.046,o. Nadel,0.0,2.19025502,2.19215219,0.00424325,2.19025502,2.19215219,0.00424325,0.0,0.0,0.0,0.0,1.09512751,1.0960761,0.00212163,197.5990942,197.77025214,0.38281511,197.5990942,197.77025214,0.38281511,0.0,0.0,0.0,9.08955833,9.0974316,0.0176095,9.08955833,9.0974316,0.0176095,0.0,0.0,0.0,4.54477917,4.5487158,0.00880475,5.06075194,5.05642887,0.00976395,5.06075194,5.05642887,0.00976395,inf,inf,,0.0,53.0,1000
3210,24.06.2020,18:34:18,Referenz Freudenberg I,Referenz I (60 Zyklen),11.993861,1495.0,3.318603,3.306876,3.274433,3.260136,9.212177,9.179623,4.15,2.535754,-3137.980971,2770.713055,0.0,0.0,-32.868803,10323.9711,-6.350103,-6.353793,6.438445,6.447273,0.044171,0.04674,0.0,12.0,0.046,o. Nadel,0.0,2.19025619,2.19215219,0.00424325,2.19025619,2.19215219,0.00424325,0.0,0.0,0.0,0.0,1.09512809,1.0960761,0.00212163,197.59919951,197.77025214,0.38281511,197.59919951,197.77025214,0.38281511,0.0,0.0,0.0,9.08956318,9.0974316,0.0176095,9.08956318,9.0974316,0.0176095,0.0,0.0,0.0,4.54478159,4.5487158,0.00880475,5.06074925,5.05642887,0.00976395,5.06074925,5.05642887,0.00976395,inf,inf,,0.0,53.0,1000
3211,24.06.2020,18:34:21,Referenz Freudenberg I,Referenz I (60 Zyklen),12.020407,1995.0,4.401265,4.396323,4.357094,4.349583,9.155513,9.145234,4.15,2.541218,-3137.605436,2770.785453,0.0,0.0,-32.864644,10322.422607,-6.350103,-6.353793,6.438445,6.447273,0.044171,0.04674,0.0,12.0,0.046,o. Nadel,0.0,2.18400702,2.19215219,0.00424325,2.18400702,2.19215219,0.00424325,0.0,0.0,0.0,0.0,1.09200351,1.0960761,0.00212163,197.03541571,197.77025214,0.38281511,197.03541571,197.77025214,0.38281511,0.0,0.0,0.0,9.06362912,9.0974316,0.0176095,9.06362912,9.0974316,0.0176095,0.0,0.0,0.0,4.53181456,4.5487158,0.00880475,5.07522973,5.05642887,0.00976395,5.07522973,5.05642887,0.00976395,inf,inf,,0.0,53.0,1000
3212,24.06.2020,18:34:25,Referenz Freudenberg I,Referenz I (60 Zyklen),15.010303,499.2,1.028498,1.036602,0.984327,0.989862,8.550215,8.617583,4.15,3.173055,-2515.218546,2842.007268,0.0,0.0,-26.056838,8799.09167,-6.350103,-6.353793,6.438445,6.447273,0.044171,0.04674,0.0,15.0,0.046,o. Nadel,0.0,1.97180889,1.96901924,0.00256853,1.97180889,1.96901924,0.00256853,0.0,0.0,0.0,0.0,0.98590445,0.98450962,0.00128427,177.89145459,177.63977944,0.23172649,177.89145459,177.63977944,0.23172649,0.0,0.0,0.0,8.18300691,8.17142985,0.01065942,8.18300691,8.17142985,0.01065942,0.0,0.0,0.0,4.09150346,4.08571493,0.00532971,5.62140549,5.62939848,0.00734227,5.62140549,5.62939848,0.00734227,inf,inf,,0.0,53.0,1000
3213,24.06.2020,18:34:29,Referenz Freudenberg I,Referenz I (60 Zyklen),15.005886,995.0,2.00904,2.002649,1.964869,1.955909,8.379413,8.352758,4.15,3.172454,-2511.713552,2851.443738,0.0,0.0,-26.018969,8597.259325,-6.350103,-6.353793,6.438445,6.447273,0.044171,0.04674,0.0,15.0,0.046,o. Nadel,0.0,1.97474271,1.96901924,0.00256853,1.97474271,1.96901924,0.00256853,0.0,0.0,0.0,0.0,0.98737136,0.98450962,0.00128427,178.15613612,177.63977944,0.23172649,178.15613612,177.63977944,0.23172649,0.0,0.0,0.0,8.19518226,8.17142985,0.01065942,8.19518226,8.17142985,0.01065942,0.0,0.0,0.0,4.09759113,4.08571493,0.00532971,5.61305393,5.62939848,0.00734227,5.61305393,5.62939848,0.00734227,inf,inf,,0.0,53.0,1000
3214,24.06.2020,18:34:32,Referenz Freudenberg I,Referenz I (60 Zyklen),15.004782,1495.0,2.983125,2.966852,2.938955,2.920112,8.280916,8.235743,4.15,3.172155,-2510.086233,2851.326913,0.0,0.0,-26.001389,8599.758034,-6.350103,-6.353793,6.438445,6.447273,0.044171,0.04674,0.0,15.0,0.046,o. Nadel,0.0,1.96585619,1.96901924,0.00256853,1.96585619,1.96901924,0.00256853,0.0,0.0,0.0,0.0,0.98292809,0.98450962,0.00128427,177.3544169,177.63977944,0.23172649,177.3544169,177.63977944,0.23172649,0.0,0.0,0.0,8.15830318,8.17142985,0.01065942,8.15830318,8.17142985,0.01065942,0.0,0.0,0.0,4.07915159,4.08571493,0.00532971,5.63842738,5.62939848,0.00734227,5.63842738,5.62939848,0.00734227,inf,inf,,0.0,53.0,1000
3215,24.06.2020,18:34:36,Referenz Freudenberg I,Referenz I (60 Zyklen),15.007021,1995.0,3.961691,3.954378,3.91752,3.907638,8.241111,8.225899,4.15,3.172736,-2515.406314,2851.400957,0.0,0.0,-26.058867,8598.174345,-6.350103,-6.353793,6.438445,6.447273,0.044171,0.04674,0.0,15.0,0.046,o. Nadel,0.0,1.96366917,1.96901924,0.00256853,1.96366917,1.96901924,0.00256853,0.0,0.0,0.0,0.0,0.98183459,0.98450962,0.00128427,177.15711017,177.63977944,0.23172649,177.15711017,177.63977944,0.23172649,0.0,0.0,0.0,8.14922707,8.17142985,0.01065942,8.14922707,8.17142985,0.01065942,0.0,0.0,0.0,4.07461353,4.08571493,0.00532971,5.64470711,5.62939848,0.00734227,5.64470711,5.62939848,0.00734227,inf,inf,,0.0,53.0,1000
3216,24.06.2020,18:34:39,Referenz Freudenberg I,Referenz I (60 Zyklen),18.009967,499.2,0.945485,0.945749,0.901314,0.899008,7.860103,7.862294,4.15,3.807665,-1885.383484,2921.262175,0.0,0.0,-19.332392,7103.94459,-6.350103,-6.353793,6.438445,6.447273,0.044171,0.04674,0.0,18.0,0.046,o. Nadel,0.0,1.80551683,1.7989148,0.00277486,1.80551683,1.7989148,0.00277486,0.0,0.0,0.0,0.0,0.90275841,0.8994574,0.00138743,162.88901808,162.29340008,0.25034074,162.88901808,162.29340008,0.25034074,0.0,0.0,0.0,7.49289483,7.4654964,0.01151567,7.49289483,7.4654964,0.01151567,0.0,0.0,0.0,3.74644742,3.7327482,0.00575784,6.13914929,6.16172397,0.00949911,6.13914929,6.16172397,0.00949911,inf,inf,,0.0,53.0,1000
3217,24.06.2020,18:34:43,Referenz Freudenberg I,Referenz I (60 Zyklen),18.003637,995.0,1.836557,1.832143,1.792387,1.785403,7.660013,7.641602,4.15,3.806041,-1880.751883,2931.035978,0.0,0.0,-19.283528,6894.897174,-6.350103,-6.353793,6.438445,6.447273,0.044171,0.04674,0.0,18.0,0.046,o. Nadel,0.0,1.80139397,1.7989148,0.00277486,1.80139397,1.7989148,0.00277486,0.0,0.0,0.0,0.0,0.90069698,0.8994574,0.00138743,162.51706467,162.29340008,0.25034074,162.51706467,162.29340008,0.25034074,0.0,0.0,0.0,7.47578497,7.4654964,0.01151567,7.47578497,7.4654964,0.01151567,0.0,0.0,0.0,3.73789249,3.7327482,0.00575784,6.15319999,6.16172397,0.00949911,6.15319999,6.16172397,0.00949911,inf,inf,,0.0,53.0,1000
3218,24.06.2020,18:34:47,Referenz Freudenberg I,Referenz I (60 Zyklen),18.003093,1495.0,2.728025,2.715573,2.683854,2.668833,7.572778,7.538213,4.15,3.806018,-1884.444646,2931.029396,0.0,0.0,-19.322487,6895.037947,-6.350103,-6.353793,6.438445,6.447273,0.044171,0.04674,0.0,18.0,0.046,o. Nadel,0.0,1.79522007,1.7989148,0.00277486,1.79522007,1.7989148,0.00277486,0.0,0.0,0.0,0.0,0.89761003,0.8994574,0.00138743,161.96007125,162.29340008,0.25034074,161.96007125,162.29340008,0.25034074,0.0,0.0,0.0,7.45016328,7.4654964,0.01151567,7.45016328,7.4654964,0.01151567,0.0,0.0,0.0,3.72508164,3.7327482,0.00575784,6.17436132,6.16172397,0.00949911,6.17436132,6.16172397,0.00949911,inf,inf,,0.0,53.0,1000
3219,24.06.2020,18:34:50,Referenz Freudenberg I,Referenz I (60 Zyklen),17.998474,1995.0,3.62226,3.611653,3.578089,3.564912,7.535027,7.512961,4.15,3.804982,-1884.695003,2930.989906,0.0,0.0,-19.325128,6895.882583,-6.350103,-6.353793,6.438445,6.447273,0.044171,0.04674,0.0,18.0,0.046,o. Nadel,0.0,1.79352832,1.7989148,0.00277486,1.79352832,1.7989148,0.00277486,0.0,0.0,0.0,0.0,0.89676416,0.8994574,0.00138743,161.80744633,162.29340008,0.25034074,161.80744633,162.29340008,0.25034074,0.0,0.0,0.0,7.44314253,7.4654964,0.01151567,7.44314253,7.4654964,0.01151567,0.0,0.0,0.0,3.72157127,3.7327482,0.00575784,6.18018529,6.16172397,0.00949911,6.18018529,6.16172397,0.00949911,inf,inf,,0.0,53.0,1000
3220,24.06.2020,18:34:53,Referenz Freudenberg I,Referenz I (60 Zyklen),20.011579,499.2,0.90075,0.904308,0.85658,0.857568,7.488209,7.517786,4.15,4.230555,-1471.668876,2973.876202,0.0,0.0,-15.000052,5978.607143,-6.350103,-6.353793,6.438445,6.447273,0.044171,0.04674,0.0,20.0,0.046,o. Nadel,0.0,1.71590545,1.70978546,0.00357874,1.71590545,1.70978546,0.00357874,0.0,0.0,0.0,0.0,0.85795272,0.85489273,0.00178937,154.80451331,154.2523835,0.32286414,154.80451331,154.2523835,0.32286414,0.0,0.0,0.0,7.12100761,7.09560964,0.01485175,7.12100761,7.09560964,0.01485175,0.0,0.0,0.0,3.56050381,3.54780482,0.00742588,6.45975998,6.48296737,0.01359537,6.45975998,6.48296737,0.01359537,inf,inf,,0.0,53.0,1000
3221,24.06.2020,18:34:58,Referenz Freudenberg I,Referenz I (60 Zyklen),19.954007,995.0,1.750316,1.754071,1.706145,1.707331,7.300313,7.315976,4.15,4.218588,-1473.233606,2983.773427,0.0,0.0,-15.016316,5766.919906,-6.350103,-6.353793,6.438445,6.447273,0.044171,0.04674,0.0,20.0,0.046,o. Nadel,0.0,1.71471859,1.70978546,0.00357874,1.71471859,1.70978546,0.00357874,0.0,0.0,0.0,0.0,0.8573593,0.85489273,0.00178937,154.69743828,154.2523835,0.32286414,154.69743828,154.2523835,0.32286414,0.0,0.0,0.0,7.11608216,7.09560964,0.01485175,7.11608216,7.09560964,0.01485175,0.0,0.0,0.0,3.55804108,3.54780482,0.00742588,6.46423115,6.48296737,0.01359537,6.46423115,6.48296737,0.01359537,inf,inf,,0.0,53.0,1000
3222,24.06.2020,18:35:01,Referenz Freudenberg I,Referenz I (60 Zyklen),19.975764,1495.0,2.597905,2.591449,2.553735,2.544709,7.211577,7.193654,4.15,4.223187,-1471.105573,2983.7652,0.0,0.0,-14.994198,5767.095873,-6.350103,-6.353793,6.438445,6.447273,0.044171,0.04674,0.0,20.0,0.046,o. Nadel,0.0,1.70818395,1.70978546,0.00357874,1.70818395,1.70978546,0.00357874,0.0,0.0,0.0,0.0,0.85409197,0.85489273,0.00178937,154.10789952,154.2523835,0.32286414,154.10789952,154.2523835,0.32286414,0.0,0.0,0.0,7.08896338,7.09560964,0.01485175,7.08896338,7.09560964,0.01485175,0.0,0.0,0.0,3.54448169,3.54780482,0.00742588,6.48896003,6.48296737,0.01359537,6.48896003,6.48296737,0.01359537,inf,inf,,0.0,53.0,1000
3223,24.06.2020,18:35:04,Referenz Freudenberg I,Referenz I (60 Zyklen),19.992948,1995.0,3.436337,3.430605,3.392166,3.383865,7.14827,7.136346,4.15,4.226728,-1468.414238,2983.7652,0.0,0.0,-14.966226,5767.095873,-6.350103,-6.353793,6.438445,6.447273,0.044171,0.04674,0.0,20.0,0.046,o. Nadel,0.0,1.70033383,1.70978546,0.00357874,1.70033383,1.70978546,0.00357874,0.0,0.0,0.0,0.0,0.85016692,0.85489273,0.00178937,153.3996829,154.2523835,0.32286414,153.3996829,154.2523835,0.32286414,0.0,0.0,0.0,7.05638541,7.09560964,0.01485175,7.05638541,7.09560964,0.01485175,0.0,0.0,0.0,3.52819271,3.54780482,0.00742588,6.5189183,6.48296737,0.01359537,6.5189183,6.48296737,0.01359537,inf,inf,,0.0,53.0,1000
3224,24.06.2020,18:35:07,Referenz Freudenberg I,Referenz I (60 Zyklen),20.984582,499.2,0.886058,0.869192,0.841888,0.822452,7.36607,7.225857,4.15,4.436469,-1264.99933,3008.606178,0.0,0.0,-12.85987,5235.783505,-6.350103,-6.353793,6.438445,6.447273,0.044171,0.04674,0.0,21.0,0.046,o. Nadel,0.0,1.68647436,1.6681866,0.00648019,1.68647436,1.6681866,0.00648019,0.0,0.0,0.0,0.0,0.84323718,0.8340933,0.00324009,152.14931717,150.49944289,0.58462539,152.14931717,150.49944289,0.58462539,0.0,0.0,0.0,6.99886859,6.92297437,0.02689277,6.99886859,6.92297437,0.02689277,0.0,0.0,0.0,3.49943429,3.46148719,0.01344638,6.57249088,6.64484209,0.02567635,6.57249088,6.64484209,0.02567635,inf,inf,,0.0,53.0,1000
3225,24.06.2020,18:35:12,Referenz Freudenberg I,Referenz I (60 Zyklen),20.986168,995.0,1.703802,1.706701,1.659632,1.659961,7.106312,7.118402,4.15,4.436525,-1255.798717,3018.613657,0.0,0.0,-12.764956,5021.738097,-6.350103,-6.353793,6.438445,6.447273,0.044171,0.04674,0.0,21.0,0.046,o. Nadel,0.0,1.66797186,1.6681866,0.00648019,1.66797186,1.6681866,0.00648019,0.0,0.0,0.0,0.0,0.83398593,0.8340933,0.00324009,150.48006991,150.49944289,0.58462539,150.48006991,150.49944289,0.58462539,0.0,0.0,0.0,6.92208322,6.92297437,0.02689277,6.92208322,6.92297437,0.02689277,0.0,0.0,0.0,3.46104161,3.46148719,0.01344638,6.64539829,6.64484209,0.02567635,6.64539829,6.64484209,0.02567635,inf,inf,,0.0,53.0,1000
3226,24.06.2020,18:35:15,Referenz Freudenberg I,Referenz I (60 Zyklen),20.977506,1495.0,2.527213,2.523721,2.483042,2.47698,7.015339,7.005646,4.15,4.435022,-1259.554069,3018.567585,0.0,0.0,-12.803693,5022.723508,-6.350103,-6.353793,6.438445,6.447273,0.044171,0.04674,0.0,21.0,0.046,o. Nadel,0.0,1.66089766,1.6681866,0.00648019,1.66089766,1.6681866,0.00648019,0.0,0.0,0.0,0.0,0.83044883,0.8340933,0.00324009,149.84185401,150.49944289,0.58462539,149.84185401,150.49944289,0.58462539,0.0,0.0,0.0,6.89272528,6.92297437,0.02689277,6.89272528,6.92297437,0.02689277,0.0,0.0,0.0,3.44636264,3.46148719,0.01344638,6.6737028,6.64484209,0.02567635,6.6737028,6.64484209,0.02567635,inf,inf,,0.0,53.0,1000
3227,24.06.2020,18:35:18,Referenz Freudenberg I,Referenz I (60 Zyklen),20.972576,1995.0,3.350689,3.355762,3.306518,3.309021,6.970104,6.980657,4.15,4.43401,-1258.928177,3018.62682,0.0,0.0,-12.797237,5021.456551,-6.350103,-6.353793,6.438445,6.447273,0.044171,0.04674,0.0,21.0,0.046,o. Nadel,0.0,1.65740251,1.6681866,0.00648019,1.65740251,1.6681866,0.00648019,0.0,0.0,0.0,0.0,0.82870125,0.8340933,0.00324009,149.52653046,150.49944289,0.58462539,149.52653046,150.49944289,0.58462539,0.0,0.0,0.0,6.8782204,6.92297437,0.02689277,6.8782204,6.92297437,0.02689277,0.0,0.0,0.0,3.4391102,3.46148719,0.01344638,6.68777639,6.64484209,0.02567635,6.68777639,6.64484209,0.02567635,inf,inf,,0.0,53.0,1000
3228,24.06.2020,18:35:22,Referenz Freudenberg I,Referenz I (60 Zyklen),24.009622,499.2,0.828147,0.832495,0.783976,0.785755,6.884635,6.920784,4.15,5.075674,-634.913788,3083.83347,0.0,0.0,-6.429483,3626.781237,-6.350103,-6.353793,6.438445,6.447273,0.044171,0.04674,0.0,24.0,0.046,o. Nadel,0.0,1.57046474,1.56214259,0.00322688,1.57046474,1.56214259,0.00322688,0.0,0.0,0.0,0.0,0.78523237,0.7810713,0.00161344,141.6832323,140.93242935,0.29112047,141.6832323,140.93242935,0.29112047,0.0,0.0,0.0,6.51742869,6.48289175,0.01339154,6.51742869,6.48289175,0.01339154,0.0,0.0,0.0,3.25871434,3.24144587,0.00669577,7.05799821,7.09568965,0.0146339,7.05799821,7.09568965,0.0146339,inf,inf,,0.0,53.0,1000
3229,24.06.2020,18:35:26,Referenz Freudenberg I,Referenz I (60 Zyklen),23.969903,995.0,1.600366,1.597796,1.556195,1.551056,6.674892,6.664175,4.15,5.06755,-630.532543,3094.147022,0.0,0.0,-6.385254,3406.189371,-6.350103,-6.353793,6.438445,6.447273,0.044171,0.04674,0.0,24.0,0.046,o. Nadel,0.0,1.56401508,1.56214259,0.00322688,1.56401508,1.56214259,0.00322688,0.0,0.0,0.0,0.0,0.78200754,0.7810713,0.00161344,141.10136006,140.93242935,0.29112047,141.10136006,140.93242935,0.29112047,0.0,0.0,0.0,6.49066256,6.48289175,0.01339154,6.49066256,6.48289175,0.01339154,0.0,0.0,0.0,3.24533128,3.24144587,0.00669577,7.08710391,7.09568965,0.0146339,7.08710391,7.09568965,0.0146339,inf,inf,,0.0,53.0,1000
3230,24.06.2020,18:35:29,Referenz Freudenberg I,Referenz I (60 Zyklen),23.996061,1495.0,2.372453,2.373968,2.328282,2.327228,6.585738,6.589944,4.15,5.073077,-626.08871,3094.07956,0.0,0.0,-6.340399,3407.632299,-6.350103,-6.353793,6.438445,6.447273,0.044171,0.04674,0.0,24.0,0.046,o. Nadel,0.0,1.55737926,1.56214259,0.00322688,1.55737926,1.56214259,0.00322688,0.0,0.0,0.0,0.0,0.77868963,0.7810713,0.00161344,140.50269449,140.93242935,0.29112047,140.50269449,140.93242935,0.29112047,0.0,0.0,0.0,6.46312395,6.48289175,0.01339154,6.46312395,6.48289175,0.01339154,0.0,0.0,0.0,3.23156197,3.24144587,0.00669577,7.11730123,7.09568965,0.0146339,7.11730123,7.09568965,0.0146339,inf,inf,,0.0,53.0,1000
3231,24.06.2020,18:35:33,Referenz Freudenberg I,Referenz I (60 Zyklen),23.986901,1995.0,3.14981,3.138939,3.105639,3.092199,6.552237,6.529623,4.15,5.071124,-634.538253,3094.091078,0.0,0.0,-6.425692,3407.385945,-6.350103,-6.353793,6.438445,6.447273,0.044171,0.04674,0.0,24.0,0.046,o. Nadel,0.0,1.55671128,1.56214259,0.00322688,1.55671128,1.56214259,0.00322688,0.0,0.0,0.0,0.0,0.77835564,0.7810713,0.00161344,140.44243053,140.93242935,0.29112047,140.44243053,140.93242935,0.29112047,0.0,0.0,0.0,6.4603518,6.48289175,0.01339154,6.4603518,6.48289175,0.01339154,0.0,0.0,0.0,3.2301759,3.24144587,0.00669577,7.12035527,7.09568965,0.0146339,7.12035527,7.09568965,0.0146339,inf,inf,,0.0,53.0,1000
3232,24.06.2020,18:35:36,Referenz Freudenberg I,Referenz I (60 Zyklen),26.932218,499.2,0.782358,0.773793,0.738187,0.727053,6.503978,6.432776,4.15,5.693661,-21.414325,3159.789865,0.0,0.0,-0.298522,2002.184529,-6.350103,-6.353793,6.438445,6.447273,0.044171,0.04674,0.0,27.0,0.046,o. Nadel,0.0,1.47873998,1.47074448,0.00310784,1.47873998,1.47074448,0.00310784,0.0,0.0,0.0,0.0,0.73936999,0.73537224,0.00155392,133.40806377,132.68673041,0.28038084,133.40806377,132.68673041,0.28038084,0.0,0.0,0.0,6.13677093,6.1035896,0.01289752,6.13677093,6.1035896,0.01289752,0.0,0.0,0.0,3.06838547,3.0517948,0.00644876,7.49579877,7.53664948,0.01590497,7.49579877,7.53664948,0.01590497,inf,inf,,0.0,53.0,1000
3233,24.06.2020,18:35:40,Referenz Freudenberg I,Referenz I (60 Zyklen),26.988064,996.0,1.510435,1.501606,1.466264,1.454866,6.293478,6.256693,4.15,5.705356,4.184665,3170.299248,0.0,0.0,-0.045375,1777.404119,-6.350103,-6.353793,6.438445,6.447273,0.044171,0.04674,0.0,27.0,0.046,o. Nadel,0.0,1.47215261,1.47074448,0.00310784,1.47215261,1.47074448,0.00310784,0.0,0.0,0.0,0.0,0.73607631,0.73537224,0.00155392,132.81376812,132.68673041,0.28038084,132.81376812,132.68673041,0.28038084,0.0,0.0,0.0,6.10943333,6.1035896,0.01289752,6.10943333,6.1035896,0.01289752,0.0,0.0,0.0,3.05471667,3.0517948,0.00644876,7.52933987,7.53664948,0.01590497,7.52933987,7.53664948,0.01590497,inf,inf,,0.0,53.0,1000
3234,24.06.2020,18:35:44,Referenz Freudenberg I,Referenz I (60 Zyklen),26.926401,1495.0,2.238446,2.235942,2.194275,2.189202,6.213746,6.206796,4.15,5.692649,-5.704431,3170.167613,0.0,0.0,-0.143142,1780.219593,-6.350103,-6.353793,6.438445,6.447273,0.044171,0.04674,0.0,27.0,0.046,o. Nadel,0.0,1.46774247,1.47074448,0.00310784,1.46774247,1.47074448,0.00310784,0.0,0.0,0.0,0.0,0.73387124,0.73537224,0.00155392,132.41589719,132.68673041,0.28038084,132.41589719,132.68673041,0.28038084,0.0,0.0,0.0,6.09113127,6.1035896,0.01289752,6.09113127,6.1035896,0.01289752,0.0,0.0,0.0,3.04556564,3.0517948,0.00644876,7.55196333,7.53664948,0.01590497,7.55196333,7.53664948,0.01590497,inf,inf,,0.0,53.0,1000
3235,24.06.2020,18:35:47,Referenz Freudenberg I,Referenz I (60 Zyklen),26.93525,1995.0,2.965534,2.959934,2.921364,2.913194,6.168906,6.157257,4.15,5.694648,-9.272017,3170.105087,0.0,0.0,-0.178421,1781.556944,-6.350103,-6.353793,6.438445,6.447273,0.044171,0.04674,0.0,27.0,0.046,o. Nadel,0.0,1.46434286,1.47074448,0.00310784,1.46434286,1.47074448,0.00310784,0.0,0.0,0.0,0.0,0.73217143,0.73537224,0.00155392,132.10919255,132.68673041,0.28038084,132.10919255,132.68673041,0.28038084,0.0,0.0,0.0,6.07702286,6.1035896,0.01289752,6.07702286,6.1035896,0.01289752,0.0,0.0,0.0,3.03851143,3.0517948,0.00644876,7.56949597,7.53664948,0.01590497,7.56949597,7.53664948,0.01590497,inf,inf,,0.0,53.0,1000
3236,24.06.2020,18:35:50,Referenz Freudenberg I,Referenz I (60 Zyklen),29.98605,499.2,0.744673,0.749482,0.700502,0.702742,6.190689,6.230672,4.15,6.339009,620.813654,3232.083699,0.0,0.0,5.990279,455.924652,-6.350103,-6.353793,6.438445,6.447273,0.044171,0.04674,0.0,30.0,0.046,o. Nadel,0.0,1.4032492,1.39219399,0.00405039,1.4032492,1.39219399,0.00405039,0.0,0.0,0.0,0.0,0.7016246,0.696097,0.0020252,126.59748206,125.60011023,0.36541581,126.59748206,125.60011023,0.36541581,0.0,0.0,0.0,5.82348417,5.77760507,0.01680913,5.82348417,5.77760507,0.01680913,0.0,0.0,0.0,2.91174209,2.88880254,0.00840456,7.89905126,7.96197798,0.0230902,7.89905126,7.96197798,0.0230902,inf,inf,,0.0,53.0,1000
3237,24.06.2020,18:35:55,Referenz Freudenberg I,Referenz I (60 Zyklen),29.94714,996.0,1.431704,1.423139,1.387533,1.376399,5.965434,5.929747,4.15,6.331263,628.699896,3242.884349,0.0,0.0,6.066713,224.914469,-6.350103,-6.353793,6.438445,6.447273,0.044171,0.04674,0.0,30.0,0.046,o. Nadel,0.0,1.39310542,1.39219399,0.00405039,1.39310542,1.39219399,0.00405039,0.0,0.0,0.0,0.0,0.69655271,0.696097,0.0020252,125.68233696,125.60011023,0.36541581,125.68233696,125.60011023,0.36541581,0.0,0.0,0.0,5.7813875,5.77760507,0.01680913,5.7813875,5.77760507,0.01680913,0.0,0.0,0.0,2.89069375,2.88880254,0.00840456,7.95656752,7.96197798,0.0230902,7.95656752,7.96197798,0.0230902,inf,inf,,0.0,53.0,1000
3238,24.06.2020,18:35:58,Referenz Freudenberg I,Referenz I (60 Zyklen),29.959923,1495.0,2.11498,2.124072,2.07081,2.077332,5.871016,5.896254,4.15,6.333732,623.943115,3242.846504,0.0,0.0,6.020612,225.72392,-6.350103,-6.353793,6.438445,6.447273,0.044171,0.04674,0.0,30.0,0.046,o. Nadel,0.0,1.38515719,1.39219399,0.00405039,1.38515719,1.39219399,0.00405039,0.0,0.0,0.0,0.0,0.6925786,0.696097,0.0020252,124.96526829,125.60011023,0.36541581,124.96526829,125.60011023,0.36541581,0.0,0.0,0.0,5.74840234,5.77760507,0.01680913,5.74840234,5.77760507,0.01680913,0.0,0.0,0.0,2.87420117,2.88880254,0.00840456,8.00222345,7.96197798,0.0230902,8.00222345,7.96197798,0.0230902,inf,inf,,0.0,53.0,1000
3239,24.06.2020,18:36:01,Referenz Freudenberg I,Referenz I (60 Zyklen),29.963438,1995.0,2.811763,2.803791,2.767592,2.757051,5.84903,5.832447,4.15,6.334511,621.064011,3242.816886,0.0,0.0,5.992705,226.357403,-6.350103,-6.353793,6.438445,6.447273,0.044171,0.04674,0.0,30.0,0.046,o. Nadel,0.0,1.38726416,1.39219399,0.00405039,1.38726416,1.39219399,0.00405039,0.0,0.0,0.0,0.0,0.69363208,0.696097,0.0020252,125.1553536,125.60011023,0.36541581,125.1553536,125.60011023,0.36541581,0.0,0.0,0.0,5.75714627,5.77760507,0.01680913,5.75714627,5.77760507,0.01680913,0.0,0.0,0.0,2.87857313,2.88880254,0.00840456,7.99006971,7.96197798,0.0230902,7.99006971,7.96197798,0.0230902,inf,inf,,0.0,53.0,1000
3240,24.06.2020,18:36:11,Referenz Freudenberg I,Referenz I (60 Zyklen),1.031977,499.2,3.452808,3.45597,3.408637,3.40923,28.704231,28.730521,4.15,0.218171,-5433.564155,2464.0783,0.0,0.0,-59.6031,16882.442146,-6.350103,-6.353793,6.438445,6.447273,0.044171,0.04674,0.0,1.0,0.046,o. Nadel,0.0,6.82819912,6.75624473,0.02862933,6.82819912,6.75624473,0.02862933,0.0,0.0,0.0,0.0,3.41409956,3.37812237,0.01431467,616.02231179,609.53077461,2.5828639,616.02231179,609.53077461,2.5828639,0.0,0.0,0.0,28.33702634,28.03841563,0.11881174,28.33702634,28.03841563,0.11881174,0.0,0.0,0.0,14.16851317,14.01920782,0.05940587,1.62331783,1.64069444,0.00693748,1.62331783,1.64069444,0.00693748,inf,inf,,0.0,54.0,1000
