Repository: Cookiemonster1337/ContactResistanceAnalysis

File: cr_library_2.csv (part 82 of 82)
age[mV],voltage_needle[mV],R_ges / mOhm*cm²,R_bulk / mOhm*cm²,contact_area[cm2],p_Kraftsensor / ?,pressure_rounded[bar],sample_thickness[cm],parameters,[mV]_in_[V],main_resistance[mOhm],main_resistance_mean[mOhm],main_resistance_error[mOhm],flow_resistance[mOhm],flow_resistance_mean[mOhm],flow_resistance_error[mOhm],bulk_resistance[mOhm],bulk_resistance_mean[mOhm],bulk_resistance_error[mOhm],bulk_resistance_sub[mOhm],contact_resistance[mOhm],contact_resistance_mean[mOhm],contact_resistance_error[mOhm],vs_main_resistance[mOhm*cm],vs_main_resistance_mean[mOhm*cm],vs_main_resistance_error[mOhm*cm],vs_flow_resistance[mOhm*cm],vs_flow_resistance_mean[mOhm*cm],vs_flow_resistance_error[mOhm*cm],vs_bulk_resistance[mOhm*cm],vs_bulk_resistance_mean[mOhm*cm],vs_bulk_resistance_error[mOhm*cm],as_main_resistance[mOhm*cm2],as_main_resistance_mean[mOhm*cm2],as_main_resistance_error[mOhm*cm2],as_flow_resistance[mOhm*cm2],as_flow_resistance_mean[mOhm*cm2],as_flow_resistance_error[mOhm*cm2],as_bulk_resistance[mOhm*cm2],as_bulk_resistance_mean[mOhm*cm2],as_bulk_resistance_error[mOhm*cm2],as_contact_resistance[mOhm*cm2],as_contact_resistance_mean[mOhm*cm2],as_contact_resistance_error[mOhm*cm2],vs_main_conductance[S/cm],vs_main_conductance_mean[S/cm],vs_main_conductance_error[S/cm],vs_flow_conductance[S/cm],vs_flow_conductance_mean[S/cm],vs_flow_conductance_error[S/cm],vs_bulk_conductance[S/cm],vs_bulk_conductance_mean[S/cm],vs_bulk_conductance_error[S/cm],degradation_corr[mOhm],cycle,[mV] in [V]
3583,24.06.2020,18:56:59,Referenz Freudenberg I,Referenz I (60 Zyklen),19.987598,1996.0,3.429156,3.438116,3.384985,3.391376,7.129757,7.148387,4.15,4.225548,-1470.60486,2983.7652,0.0,0.0,-14.988993,5767.095873,-6.350103,-6.353793,6.438445,6.447273,0.044171,0.04674,0.0,20.0,0.046,o. Nadel,0.0,1.69588427,1.70326038,0.0033598,1.69588427,1.70326038,0.0033598,0.0,0.0,0.0,0.0,0.84794213,0.85163019,0.0016799,152.99825466,153.66370835,0.30311207,152.99825466,153.66370835,0.30311207,0.0,0.0,0.0,7.03791971,7.06853058,0.01394316,7.03791971,7.06853058,0.01394316,0.0,0.0,0.0,3.51895986,3.53426529,0.00697158,6.53602227,6.50779342,0.01283295,6.53602227,6.50779342,0.01283295,inf,inf,,0.0,59.0,1000
3584,24.06.2020,18:57:02,Referenz Freudenberg I,Referenz I (60 Zyklen),20.942547,499.2,0.876835,0.881578,0.832664,0.834838,7.289391,7.328826,4.15,4.427408,-1278.456009,3008.449863,0.0,0.0,-12.998745,5239.126864,-6.350103,-6.353793,6.438445,6.447273,0.044171,0.04674,0.0,21.0,0.046,o. Nadel,0.0,1.66799679,1.66163063,0.00295177,1.66799679,1.66163063,0.00295177,0.0,0.0,0.0,0.0,0.8339984,0.83081532,0.00147588,150.48231954,149.90798082,0.26630079,150.48231954,149.90798082,0.26630079,0.0,0.0,0.0,6.9221867,6.89576712,0.01224984,6.9221867,6.89576712,0.01224984,0.0,0.0,0.0,3.46109335,3.44788356,0.00612492,6.64529895,6.67082205,0.01184667,6.64529895,6.67082205,0.01184667,inf,inf,,0.0,59.0,1000
3585,24.06.2020,18:57:07,Referenz Freudenberg I,Referenz I (60 Zyklen),20.955734,996.0,1.702814,1.691812,1.658643,1.645071,7.095059,7.049215,4.15,4.430383,-1261.619513,3018.391525,0.0,0.0,-12.825,5026.489188,-6.350103,-6.353793,6.438445,6.447273,0.044171,0.04674,0.0,21.0,0.046,o. Nadel,0.0,1.66530422,1.66163063,0.00295177,1.66530422,1.66163063,0.00295177,0.0,0.0,0.0,0.0,0.83265211,0.83081532,0.00147588,150.23940217,149.90798082,0.26630079,150.23940217,149.90798082,0.26630079,0.0,0.0,0.0,6.9110125,6.89576712,0.01224984,6.9110125,6.89576712,0.01224984,0.0,0.0,0.0,3.45550625,3.44788356,0.00612492,6.65604352,6.67082205,0.01184667,6.65604352,6.67082205,0.01184667,inf,inf,,0.0,59.0,1000
3586,24.06.2020,18:57:10,Referenz Freudenberg I,Referenz I (60 Zyklen),20.979435,1496.0,2.522074,2.533274,2.477903,2.486534,6.996394,7.027464,4.15,4.435328,-1261.431745,3018.503413,0.0,0.0,-12.823063,5024.096046,-6.350103,-6.353793,6.438445,6.447273,0.044171,0.04674,0.0,21.0,0.046,o. Nadel,0.0,1.65635227,1.66163063,0.00295177,1.65635227,1.66163063,0.00295177,0.0,0.0,0.0,0.0,0.82817614,0.83081532,0.00147588,149.43178113,149.90798082,0.26630079,149.43178113,149.90798082,0.26630079,0.0,0.0,0.0,6.87386193,6.89576712,0.01224984,6.87386193,6.89576712,0.01224984,0.0,0.0,0.0,3.43693097,3.44788356,0.00612492,6.69201687,6.67082205,0.01184667,6.69201687,6.67082205,0.01184667,inf,inf,,0.0,59.0,1000
3587,24.06.2020,18:57:13,Referenz Freudenberg I,Referenz I (60 Zyklen),20.983089,1996.0,3.351282,3.352994,3.307111,3.306254,6.967845,6.971406,4.15,4.436048,-1259.929605,3018.417851,0.0,0.0,-12.807567,5025.926096,-6.350103,-6.353793,6.438445,6.447273,0.044171,0.04674,0.0,21.0,0.046,o. Nadel,0.0,1.65686924,1.66163063,0.00295177,1.65686924,1.66163063,0.00295177,0.0,0.0,0.0,0.0,0.82843462,0.83081532,0.00147588,149.47842043,149.90798082,0.26630079,149.47842043,149.90798082,0.26630079,0.0,0.0,0.0,6.87600734,6.89576712,0.01224984,6.87600734,6.89576712,0.01224984,0.0,0.0,0.0,3.43800367,3.44788356,0.00612492,6.68992887,6.67082205,0.01184667,6.68992887,6.67082205,0.01184667,inf,inf,,0.0,59.0,1000
3588,24.06.2020,18:57:17,Referenz Freudenberg I,Referenz I (60 Zyklen),24.006496,499.2,0.824787,0.81833,0.780616,0.77159,6.856702,6.803027,4.15,5.074908,-638.669141,3083.868024,0.0,0.0,-6.467399,3626.042177,-6.350103,-6.353793,6.438445,6.447273,0.044171,0.04674,0.0,24.0,0.046,o. Nadel,0.0,1.56373397,1.55589118,0.0038501,1.56373397,1.55589118,0.0038501,0.0,0.0,0.0,0.0,0.78186699,0.77794559,0.00192505,141.07599986,140.36844356,0.34734577,141.07599986,140.36844356,0.34734577,0.0,0.0,0.0,6.48949599,6.4569484,0.01597791,6.48949599,6.4569484,0.01597791,0.0,0.0,0.0,3.244748,3.2284742,0.00798895,7.0883779,7.1242392,0.01762763,7.0883779,7.1242392,0.01762763,inf,inf,,0.0,59.0,1000
3589,24.06.2020,18:57:21,Referenz Freudenberg I,Referenz I (60 Zyklen),23.961039,996.0,1.599114,1.590747,1.554943,1.544006,6.662974,6.628111,4.15,5.065728,-635.101556,3094.115759,0.0,0.0,-6.431379,3406.858045,-6.350103,-6.353793,6.438445,6.447273,0.044171,0.04674,0.0,24.0,0.046,o. Nadel,0.0,1.56118775,1.55589118,0.0038501,1.56118775,1.55589118,0.0038501,0.0,0.0,0.0,0.0,0.78059388,0.77794559,0.00192505,140.84628623,140.36844356,0.34734577,140.84628623,140.36844356,0.34734577,0.0,0.0,0.0,6.47892917,6.4569484,0.01597791,6.47892917,6.4569484,0.01597791,0.0,0.0,0.0,3.23946458,3.2284742,0.00798895,7.09993871,7.1242392,0.01762763,7.09993871,7.1242392,0.01762763,inf,inf,,0.0,59.0,1000
3590,24.06.2020,18:57:24,Referenz Freudenberg I,Referenz I (60 Zyklen),23.998907,1496.0,2.360462,2.357036,2.316291,2.310296,6.548072,6.538569,4.15,5.073418,-632.785755,3094.122341,0.0,0.0,-6.407999,3406.717272,-6.350103,-6.353793,6.438445,6.447273,0.044171,0.04674,0.0,24.0,0.046,o. Nadel,0.0,1.54832286,1.55589118,0.0038501,1.54832286,1.55589118,0.0038501,0.0,0.0,0.0,0.0,0.77416143,0.77794559,0.00192505,139.68564941,140.36844356,0.34734577,139.68564941,140.36844356,0.34734577,0.0,0.0,0.0,6.42553987,6.4569484,0.01597791,6.42553987,6.4569484,0.01597791,0.0,0.0,0.0,3.21276994,3.2284742,0.00798895,7.15893153,7.1242392,0.01762763,7.15893153,7.1242392,0.01762763,inf,inf,,0.0,59.0,1000
3591,24.06.2020,18:57:28,Referenz Freudenberg I,Referenz I (60 Zyklen),23.976513,1996.0,3.13861,3.129716,3.094439,3.082976,6.525667,6.507175,4.15,5.068921,-634.913788,3094.031842,0.0,0.0,-6.429483,3408.652906,-6.350103,-6.353793,6.438445,6.447273,0.044171,0.04674,0.0,24.0,0.046,o. Nadel,0.0,1.55032014,1.55589118,0.0038501,1.55032014,1.55589118,0.0038501,0.0,0.0,0.0,0.0,0.77516007,0.77794559,0.00192505,139.86583874,140.36844356,0.34734577,139.86583874,140.36844356,0.34734577,0.0,0.0,0.0,6.43382858,6.4569484,0.01597791,6.43382858,6.4569484,0.01597791,0.0,0.0,0.0,3.21691429,3.2284742,0.00798895,7.14970867,7.1242392,0.01762763,7.14970867,7.1242392,0.01762763,inf,inf,,0.0,59.0,1000
3592,24.06.2020,18:57:31,Referenz Freudenberg I,Referenz I (60 Zyklen),26.967442,499.2,0.780579,0.78776,0.736408,0.74102,6.48919,6.54889,4.15,5.700881,-15.343171,3159.778346,0.0,0.0,-0.238465,2002.430883,-6.350103,-6.353793,6.438445,6.447273,0.044171,0.04674,0.0,27.0,0.046,o. Nadel,0.0,1.47517628,1.46647436,0.00384161,1.47517628,1.46647436,0.00384161,0.0,0.0,0.0,0.0,0.73758814,0.73323718,0.0019208,133.08655588,132.30149116,0.34657973,133.08655588,132.30149116,0.34657973,0.0,0.0,0.0,6.12198157,6.08586859,0.01594267,6.12198157,6.08586859,0.01594267,0.0,0.0,0.0,3.06099079,3.0429343,0.00797133,7.51390697,7.55864929,0.0197861,7.51390697,7.55864929,0.0197861,inf,inf,,0.0,59.0,1000
3593,24.06.2020,18:57:35,Referenz Freudenberg I,Referenz I (60 Zyklen),26.993693,996.0,1.508985,1.502134,1.464815,1.455393,6.287439,6.25889,4.15,5.706885,-1.260597,3170.279503,0.0,0.0,-0.099205,1777.82644,-6.350103,-6.353793,6.438445,6.447273,0.044171,0.04674,0.0,27.0,0.046,o. Nadel,0.0,1.47069779,1.46647436,0.00384161,1.47069779,1.46647436,0.00384161,0.0,0.0,0.0,0.0,0.7353489,0.73323718,0.0019208,132.68251812,132.30149116,0.34657973,132.68251812,132.30149116,0.34657973,0.0,0.0,0.0,6.10339583,6.08586859,0.01594267,6.10339583,6.08586859,0.01594267,0.0,0.0,0.0,3.05169792,3.0429343,0.00797133,7.53678792,7.55864929,0.0197861,7.53678792,7.55864929,0.0197861,inf,inf,,0.0,59.0,1000
3594,24.06.2020,18:57:39,Referenz Freudenberg I,Referenz I (60 Zyklen),26.987784,1496.0,2.2283,2.226455,2.184129,2.179715,6.181446,6.176329,4.15,5.705386,-0.384348,3170.263048,0.0,0.0,-0.090542,1778.178374,-6.350103,-6.353793,6.438445,6.447273,0.044171,0.04674,0.0,27.0,0.046,o. Nadel,0.0,1.45997928,1.46647436,0.00384161,1.45997928,1.46647436,0.00384161,0.0,0.0,0.0,0.0,0.72998964,0.73323718,0.0019208,131.71552183,132.30149116,0.34657973,131.71552183,132.30149116,0.34657973,0.0,0.0,0.0,6.058914,6.08586859,0.01594267,6.058914,6.08586859,0.01594267,0.0,0.0,0.0,3.029457,3.0429343,0.00797133,7.59211964,7.55864929,0.0197861,7.59211964,7.55864929,0.0197861,inf,inf,,0.0,59.0,1000
3595,24.06.2020,18:57:42,Referenz Freudenberg I,Referenz I (60 Zyklen),26.96682,1996.0,2.958419,2.953939,2.914248,2.907199,6.151022,6.141707,4.15,5.701026,-9.084249,3170.25153,0.0,0.0,-0.176564,1778.424728,-6.350103,-6.353793,6.438445,6.447273,0.044171,0.04674,0.0,27.0,0.046,o. Nadel,0.0,1.46004409,1.46647436,0.00384161,1.46004409,1.46647436,0.00384161,0.0,0.0,0.0,0.0,0.73002204,0.73323718,0.0019208,131.72136882,132.30149116,0.34657973,131.72136882,132.30149116,0.34657973,0.0,0.0,0.0,6.05918297,6.08586859,0.01594267,6.05918297,6.08586859,0.01594267,0.0,0.0,0.0,3.02959148,3.0429343,0.00797133,7.59178263,7.55864929,0.0197861,7.59178263,7.55864929,0.0197861,inf,inf,,0.0,59.0,1000
3596,24.06.2020,18:57:45,Referenz Freudenberg I,Referenz I (60 Zyklen),29.995724,499.2,0.739468,0.745463,0.695297,0.698723,6.14742,6.197261,4.15,6.341327,616.745355,3232.137998,0.0,0.0,5.950841,454.763266,-6.350103,-6.353793,6.438445,6.447273,0.044171,0.04674,0.0,30.0,0.046,o. Nadel,0.0,1.39282252,1.38887924,0.00204438,1.39282252,1.38887924,0.00204438,0.0,0.0,0.0,0.0,0.69641126,0.69443962,0.00102219,125.65681395,125.3010622,0.18443843,125.65681395,125.3010622,0.18443843,0.0,0.0,0.0,5.78021344,5.76384886,0.00848417,5.78021344,5.76384886,0.00848417,0.0,0.0,0.0,2.89010672,2.88192443,0.00424208,7.95818363,7.98083025,0.01175998,7.95818363,7.98083025,0.01175998,inf,inf,,0.0,59.0,1000
3597,24.06.2020,18:57:50,Referenz Freudenberg I,Referenz I (60 Zyklen),29.964822,996.0,1.429859,1.426236,1.385689,1.379496,5.957748,5.94265,4.15,6.334929,622.816509,3242.834986,0.0,0.0,6.009692,225.970275,-6.350103,-6.353793,6.438445,6.447273,0.044171,0.04674,0.0,30.0,0.046,o. Nadel,0.0,1.39125402,1.38887924,0.00204438,1.39125402,1.38887924,0.00204438,0.0,0.0,0.0,0.0,0.69562701,0.69443962,0.00102219,125.51530797,125.3010622,0.18443843,125.51530797,125.3010622,0.18443843,0.0,0.0,0.0,5.77370417,5.76384886,0.00848417,5.77370417,5.76384886,0.00848417,0.0,0.0,0.0,2.88685208,2.88192443,0.00424208,7.96715569,7.98083025,0.01175998,7.96715569,7.98083025,0.01175998,inf,inf,,0.0,59.0,1000
3598,24.06.2020,18:57:53,Referenz Freudenberg I,Referenz I (60 Zyklen),29.954869,1496.0,2.120383,2.111225,2.076212,2.064485,5.882078,5.856674,4.15,6.332733,616.494998,3242.818531,0.0,0.0,5.948414,226.32221,-6.350103,-6.353793,6.438445,6.447273,0.044171,0.04674,0.0,30.0,0.046,o. Nadel,0.0,1.38784225,1.38887924,0.00204438,1.38784225,1.38887924,0.00204438,0.0,0.0,0.0,0.0,0.69392112,0.69443962,0.00102219,125.20750698,125.3010622,0.18443843,125.20750698,125.3010622,0.18443843,0.0,0.0,0.0,5.75954532,5.76384886,0.00848417,5.75954532,5.76384886,0.00848417,0.0,0.0,0.0,2.87977266,2.88192443,0.00424208,7.98674156,7.98083025,0.01175998,7.98674156,7.98083025,0.01175998,inf,inf,,0.0,59.0,1000
3599,24.06.2020,18:57:56,Referenz Freudenberg I,Referenz I (60 Zyklen),29.956502,1996.0,2.805833,2.81084,2.761662,2.7641,5.833771,5.844182,4.15,6.333039,617.246069,3242.861313,0.0,0.0,5.955695,225.407178,-6.350103,-6.353793,6.438445,6.447273,0.044171,0.04674,0.0,30.0,0.046,o. Nadel,0.0,1.3835982,1.38887924,0.00204438,1.3835982,1.38887924,0.00204438,0.0,0.0,0.0,0.0,0.6917991,0.69443962,0.00102219,124.82461989,125.3010622,0.18443843,124.82461989,125.3010622,0.18443843,0.0,0.0,0.0,5.74193252,5.76384886,0.00848417,5.74193252,5.76384886,0.00848417,0.0,0.0,0.0,2.87096626,2.88192443,0.00424208,8.0112401,7.98083025,0.01175998,8.0112401,7.98083025,0.01175998,inf,inf,,0.0,59.0,1000
